Repository: polyanskiy/refractiveindex.info-database

# Refractive Index Database

The refractiveindex.info database is an extensive collection of optical constants for a wide range of materials. The database is in the public domain. Copyright and related rights were waived by <a href="mailto:polyanskiy@refractiveindex.info">Mikhail Polyanskiy</a> through the <a href="https://creativecommons.org/publicdomain/zero/1.0/">CC0 1.0 Universal Public Domain Dedication</a>. You may copy, modify, and distribute the refractiveindex.info database, even for commercial purposes, without asking permission.

The YAML file format is used to store material information and the database structure.

File: database/data-nk/main/Ge/Icenogle.yml
# this file is part of refractiveindex.info database
# refractiveindex.info database is in the public domain
# copyright and related rights waived via CC0 1.0

REFERENCES: |
    1) Icenogle et al.. Refractive indexes and temperature coefficients of germanium and silicon <a https://doi.org/10.1364/AO.15.002348"><i>Appl. Opt.</i> <b>15</b> 2348-2351 (1976)</a><br>2) N. P. Barnes and M. S. Piltch. Temperature-dependent Sellmeier coefficients and nonlinear optics average power limit for germanium <a href="https://doi.org/10.1364/JOSA.69.000178"><i>J. Opt. Soc. Am.</i> <b>69</b> 178-180 (1979)</a><br>*Ref. 2 provides temperature-dependent Sellmeier equations based on data from Ref. 1.
COMMENTS: |
    293 K (20 °C)
DATA:
  - type: formula 2
    wavelength_range: 2.5 12
    coefficients: 8.28156 6.72880 0.44105 0.21307 3870.1

File: database/data-nk/main/Ge/Jellison.yml
# this file is part of refractiveindex.info database
# refractiveindex.info database is in the public domain
# copyright and related rights waived via CC0 1.0

REFERENCES: |
    G.E. Jellison Jr. Optical functions of GaAs, GaP, and Ge determined by two-channel polarization modulation ellipsometry, <a href="https://doi.org/10.1016/0925-3467(92)90022-F"><i>Opt. Mat.</i> <b>1</b>, 151-160 (1992)</a>
COMMENTS: |
    Crysal orientation: <100>; Room temperature
DATA:
  - type: tabulated nk
    data: |
        0.234 1.444 3.009
        0.236 1.474 3.036
        0.238 1.421 3.047
        0.240 1.413 3.085
        0.242 1.431 3.144
        0.244 1.441 3.181
        0.246 1.457 3.232
        0.248 1.472 3.286
        0.250 1.488 3.343
        0.252 1.507 3.394
        0.254 1.529 3.455
        0.256 1.552 3.521
        0.258 1.576 3.584
        0.260 1.608 3.660
        0.262 1.647 3.729
        0.264 1.684 3.806
        0.266 1.724 3.885
        0.268 1.783 3.977
        0.270 1.842 4.069
        0.272 1.902 4.172
        0.274 1.999 4.292
        0.276 2.107 4.412
        0.278 2.263 4.545
        0.280 2.468 4.665
        0.282 2.720 4.731
        0.284 2.996 4.731
        0.286 3.248 4.656
        0.288 3.461 4.530
        0.290 3.624 4.385
        0.292 3.756 4.234
        0.294 3.831 4.087
        0.296 3.891 3.954
        0.298 3.926 3.836
        0.300 3.957 3.725
        0.302 3.973 3.627
        0.304 3.986 3.541
        0.306 3.989 3.466
        0.308 3.993 3.398
        0.310 4.002 3.333
        0.312 4.010 3.273
        0.314 4.016 3.222
        0.316 4.009 3.180
        0.318 4.016 3.135
        0.320 4.019 3.098
        0.322 4.024 3.062
        0.324 4.031 3.025
        0.326 4.031 2.993
        0.328 4.035 2.960
        0.330 4.038 2.932
        0.332 4.046 2.904
        0.334 4.057 2.876
        0.336 4.056 2.853
        0.338 4.064 2.828
        0.340 4.067 2.802
        0.342 4.076 2.779
        0.344 4.082 2.758
        0.346 4.082 2.740
        0.348 4.091 2.720
        0.350 4.101 2.697
        0.352 4.107 2.679
        0.354 4.112 2.663
        0.356 4.118 2.645
        0.358 4.128 2.627
        0.360 4.137 2.609
        0.362 4.147 2.592
        0.364 4.161 2.570
        0.366 4.172 2.553
        0.368 4.184 2.533
        0.370 4.190 2.514
        0.372 4.201 2.494
        0.374 4.211 2.471
        0.376 4.223 2.446
        0.378 4.230 2.423
        0.380 4.232 2.401
        0.382 4.238 2.375
        0.384 4.238 2.355
        0.386 4.242 2.332
        0.388 4.245 2.309
        0.390 4.247 2.285
        0.392 4.245 2.263
        0.394 4.239 2.239
        0.396 4.234 2.218
        0.398 4.231 2.195
        0.400 4.223 2.181
        0.402 4.215 2.165
        0.404 4.203 2.151
        0.406 4.193 2.140
        0.408 4.181 2.129
        0.410 4.169 2.122
        0.412 4.160 2.116
        0.414 4.155 2.108
        0.416 4.146 2.106
        0.418 4.138 2.102
        0.420 4.130 2.102
        0.422 4.125 2.102
        0.424 4.120 2.103
        0.426 4.101 2.111
        0.428 4.097 2.113
        0.430 4.099 2.116
        0.432 4.097 2.122
        0.434 4.095 2.127
        0.436 4.097 2.132
        0.438 4.100 2.136
        0.440 4.102 2.143
        0.442 4.104 2.150
        0.444 4.106 2.157
        0.446 4.111 2.163
        0.448 4.114 2.171
        0.450 4.121 2.177
        0.455 4.138 2.195
        0.460 4.158 2.214
        0.465 4.182 2.234
        0.470 4.208 2.256
        0.475 4.241 2.273
        0.480 4.273 2.291
        0.485 4.318 2.309
        0.490 4.359 2.331
        0.495 4.407 2.348
        0.500 4.460 2.366
        0.505 4.521 2.382
        0.510 4.592 2.395
        0.515 4.667 2.408
        0.520 4.756 2.414
        0.525 4.857 2.404
        0.530 4.957 2.378
        0.535 5.062 2.314
        0.540 5.136 2.242
        0.545 5.186 2.166
        0.550 5.226 2.106
        0.555 5.260 2.056
        0.560 5.300 2.019
        0.565 5.349 1.988
        0.570 5.420 1.964
        0.575 5.521 1.925
        0.580 5.635 1.837
        0.585 5.734 1.705
        0.590 5.796 1.548
        0.595 5.811 1.389
        0.600 5.791 1.241
        0.605 5.759 1.119
        0.610 5.710 1.011
        0.615 5.660 0.924
        0.620 5.608 0.851
        0.625 5.552 0.791
        0.630 5.494 0.734
        0.635 5.449 0.691
        0.640 5.403 0.651
        0.645 5.360 0.614
        0.650 5.318 0.585
        0.655 5.278 0.556
        0.660 5.245 0.532
        0.665 5.203 0.508
        0.670 5.173 0.490
        0.675 5.141 0.470
        0.680 5.114 0.454
        0.685 5.086 0.439
        0.690 5.060 0.424
        0.695 5.035 0.411
        0.700 5.008 0.397
        0.705 4.985 0.386
        0.710 4.965 0.376
        0.715 4.944 0.367
        0.720 4.932 0.356
        0.725 4.913 0.348
        0.730 4.894 0.342
        0.735 4.876 0.332
        0.740 4.856 0.324
        0.745 4.845 0.319
        0.750 4.826 0.312
        0.755 4.812 0.305
        0.760 4.797 0.298
        0.765 4.782 0.293
        0.770 4.769 0.289
        0.775 4.758 0.283
        0.780 4.740 0.276
        0.785 4.734 0.271
        0.790 4.718 0.266
        0.795 4.709 0.263
        0.800 4.699 0.259
        0.805 4.691 0.252
        0.810 4.679 0.255
        0.815 4.670 0.253
        0.820 4.655 0.245
        0.825 4.649 0.237
        0.830 4.644 0.237
        0.835 4.628 0.240
        0.840 4.626 0.237

File: database/data-nk/main/Ge/Li-100K.yml
# this file is part of refractiveindex.info database
# refractiveindex.info database is in the public domain
# copyright and related rights waived via CC0 1.0

REFERENCES: |
    H. H. Li. Refractive index of silicon and germanium and its wavelength and temperature derivatives, <a href="https://doi.org/10.1063/1.555624"><i>J. Phys. Chem. Ref. Data</i> <b>9</b>, 561-658 (1993)</a>
COMMENTS: |
    100 K (-173 °C)
DATA:
  - type: tabulated n
    data: |
        1.90 4.0290
        1.92 4.0270
        1.94 4.0251
        1.96 4.0232
        1.98 4.0214
        2.00 4.0197
        2.05 4.0156
        2.10 4.0117
        2.15 4.0081
        2.20 4.0048
        2.25 4.0017
        2.30 3.9987
        2.40 3.9934
        2.50 3.9887
        2.60 3.9845
        2.70 3.9808
        2.80 3.9775
        2.90 3.9745
        3.00 3.9718
        3.20 3.9671
        3.40 3.9632
        3.60 3.9600
        3.80 3.9572
        4.00 3.9549
        4.25 3.9524
        4.50 3.9503
        4.75 3.9485
        5.00 3.9470
        5.50 3.9446
        6.00 3.9428
        6.50 3.9413
        7.00 3.9402
        8.00 3.9385
        9.00 3.9374
        10.0 3.9365
        11.0 3.9359
        12.0 3.9355
        13.0 3.9351
        14.0 3.9348
        15.0 3.9346
        16.0 3.9344
        17.0 3.9342
        18.0 3.9341

File: database/data-nk/main/Ge/Li-150K.yml
# this file is part of refractiveindex.info database
# refractiveindex.info database is in the public domain
# copyright and related rights waived via CC0 1.0

REFERENCES: |
    H. H. Li. Refractive index of silicon and germanium and its wavelength and temperature derivatives, <a href="https://doi.org/10.1063/1.555624"><i>J. Phys. Chem. Ref. Data</i> <b>9</b>, 561-658 (1993)</a>
COMMENTS: |
    150 K (-123 °C)
DATA:
  - type: tabulated n
    data: |
        1.90 4.0474
        1.92 4.0453
        1.94 4.0433
        1.96 4.0414
        1.98 4.0395
        2.00 4.0377
        2.05 4.0334
        2.10 4.0294
        2.15 4.0257
        2.20 4.0222
        2.25 4.0190
        2.30 4.0159
        2.40 4.0104
        2.50 4.0055
        2.60 4.0011
        2.70 3.9972
        2.80 3.9938
        2.90 3.9907
        3.00 3.9878
        3.20 3.9830
        3.40 3.9780
        3.60 3.9755
        3.80 3.9727
        4.00 3.9702
        4.25 3.9676
        4.50 3.9655
        4.75 3.9636
        5.00 3.9620
        5.50 3.9595
        6.00 3.9576
        6.50 3.9561
        7.00 3.9549
        8.00 3.9532
        9.00 3.9520
        10.0 3.9511
        11.0 3.9505
        12.0 3.9500
        13.0 3.9496
        14.0 3.9493
        15.0 3.9491
        16.0 3.9489
        17.0 3.9487
        18.0 3.9486

File: database/data-nk/main/Ge/Li-200K.yml
# this file is part of refractiveindex.info database
# refractiveindex.info database is in the public domain
# copyright and related rights waived via CC0 1.0

REFERENCES: |
    H. H. Li. Refractive index of silicon and germanium and its wavelength and temperature derivatives, <a href="https://doi.org/10.1063/1.555624"><i>J. Phys. Chem. Ref. Data</i> <b>9</b>, 561-658 (1993)</a>
COMMENTS: |
    200 K (-73 °C)
DATA:
  - type: tabulated n
    data: |
        1.90 4.0680
        1.92 4.0659
        1.94 4.0638
        1.96 4.0618
        1.98 4.0598
        2.00 4.0579
        2.05 4.0534
        2.10 4.0493
        2.15 4.0454
        2.20 4.0417
        2.25 4.0383
        2.30 4.0352
        2.40 4.0294
        2.50 4.0243
        2.60 4.0197
        2.70 4.0157
        2.80 4.0121
        2.90 4.0088
        3.00 4.0059
        3.20 4.0008
        3.40 3.9966
        3.60 3.9930
        3.80 3.9900
        4.00 3.9875
        4.25 3.9848
        4.50 3.9825
        4.75 3.9806
        5.00 3.9789
        5.50 3.9763
        6.00 3.9743
        6.50 3.9727
        7.00 3.9715
        8.00 3.9697
        9.00 3.9684
        10.0 3.9675
        11.0 3.9669
        12.0 3.9664
        13.0 3.9660
        14.0 3.9657
        15.0 3.9654
        16.0 3.9652
        17.0 3.9650
        18.0 3.9649

File: database/data-nk/main/Ge/Li-250K.yml
# this file is part of refractiveindex.info database
# refractiveindex.info database is in the public domain
# copyright and related rights waived via CC0 1.0

REFERENCES: |
    H. H. Li. Refractive index of silicon and germanium and its wavelength and temperature derivatives, <a href="https://doi.org/10.1063/1.555624"><i>J. Phys. Chem. Ref. Data</i> <b>9</b>, 561-658 (1993)</a>
COMMENTS: |
    250 K (-23 °C)
DATA:
  - type: tabulated n
    data: |
        1.90 4.0907
        1.92 4.0885
        1.94 4.0863
        1.96 4.0842
        1.98 4.0822
        2.00 4.0802
        2.05 4.0755
        2.10 4.0711
        2.15 4.0670
        2.20 4.0632
        2.25 4.0597
        2.30 4.0564
        2.40 4.0503
        2.50 4.0450
        2.60 4.0402
        2.70 4.0360
        2.80 4.0322
        2.90 4.0288
        3.00 4.0257
        3.20 4.0204
        3.40 4.0160
        3.60 4.0123
        3.80 4.0092
        4.00 4.0065
        4.25 4.0037
        4.50 4.0013
        4.75 3.9993
        5.00 3.9976
        5.50 3.9948
        6.00 3.9927
        6.50 3.9911
        7.00 3.9898
        8.00 3.9879
        9.00 3.9866
        10.0 3.9856
        11.0 3.9849
        12.0 3.9844
        13.0 3.9840
        14.0 3.9837
        15.0 3.9834
        16.0 3.9832
        17.0 3.9830
        18.0 3.9829

File: database/data-nk/main/Ge/Li-293K.yml
# this file is part of refractiveindex.info database
# refractiveindex.info database is in the public domain
# copyright and related rights waived via CC0 1.0

REFERENCES: |
    H. H. Li. Refractive index of silicon and germanium and its wavelength and temperature derivatives, <a href="https://doi.org/10.1063/1.555624"><i>J. Phys. Chem. Ref. Data</i> <b>9</b>, 561-658 (1993)</a>
COMMENTS: |
    293 K (20 °C)
DATA:
  - type: tabulated n
    data: |
        1.90 4.1117
        1.92 4.1094
        1.94 4.1072
        1.96 4.1050
        1.98 4.1029
        2.00 4.1008
        2.05 4.0959
        2.10 4.0914
        2.15 4.0872
        2.20 4.0832
        2.25 4.0795
        2.30 4.0761
        2.40 4.0698
        2.50 4.0642
        2.60 4.0593
        2.70 4.0549
        2.80 4.0509
        2.90 4.0474
        3.00 4.0442
        3.20 4.0387
        3.40 4.0341
        3.60 4.0302
        3.80 4.0270
        4.00 4.0242
        4.25 4.0212
        4.50 4.0188
        4.75 4.0167
        5.00 4.0149
        5.50 4.0120
        6.00 4.0098
        6.50 4.0081
        7.00 4.0068
        8.00 4.0048
        9.00 4.0034
        10.0 4.0025
        11.0 4.0017
        12.0 4.0012
        13.0 4.0008
        14.0 4.0004
        15.0 4.0001
        16.0 3.9999
        17.0 3.9997
        18.0 3.9996

File: database/data-nk/main/Ge/Li-350K.yml
# this file is part of refractiveindex.info database
# refractiveindex.info database is in the public domain
# copyright and related rights waived via CC0 1.0

REFERENCES: |
    H. H. Li. Refractive index of silicon and germanium and its wavelength and temperature derivatives, <a href="https://doi.org/10.1063/1.555624"><i>J. Phys. Chem. Ref. Data</i> <b>9</b>, 561-658 (1993)</a>
COMMENTS: |
    350 K (77 °C)
DATA:
  - type: tabulated n
    data: |
        1.90 4.1417
        1.92 4.1393
        1.94 4.1369
        1.96 4.1346
        1.98 4.1324
        2.00 4.1302
        2.05 4.1250
        2.10 4.1202
        2.15 4.1158
        2.20 4.1116
        2.25 4.1077
        2.30 4.1041
        2.40 4.0974
        2.50 4.0918
        2.60 4.0864
        2.70 4.0817
        2.80 4.0776
        2.90 4.0738
        3.00 4.0704
        3.20 4.0646
        3.40 4.0598
        3.60 4.0557
        3.80 4.0523
        4.00 4.0493
        4.25 4.0462
        4.50 4.0436
        4.75 4.0414
        5.00 4.0395
        5.50 4.0365
        6.00 4.0342
        6.50 4.0324
        7.00 4.0309
        8.00 4.0289
        9.00 4.0274
        10.0 4.0264
        11.0 4.0256
        12.0 4.0250
        13.0 4.0246
        14.0 4.0242
        15.0 4.0240
        16.0 4.0237
        17.0 4.0235
        18.0 4.0234

File: database/data-nk/main/Ge/Li-400K.yml
# this file is part of refractiveindex.info database
# refractiveindex.info database is in the public domain
# copyright and related rights waived via CC0 1.0

REFERENCES: |
    H. H. Li. Refractive index of silicon and germanium and its wavelength and temperature derivatives, <a href="https://doi.org/10.1063/1.555624"><i>J. Phys. Chem. Ref. Data</i> <b>9</b>, 561-658 (1993)</a>
COMMENTS: |
    400 K (127 °C)
DATA:
  - type: tabulated n
    data: |
        1.90 4.1697
        1.92 4.1672
        1.94 4.1647
        1.96 4.1623
        1.98 4.1599
        2.00 4.1577
        2.05 4.1523
        2.10 4.1472
        2.15 4.1426
        2.20 4.1382
        2.25 4.1341
        2.30 4.1303
        2.40 4.1233
        2.50 4.1172
        2.60 4.1117
        2.70 4.1068
        2.80 4.1025
        2.90 4.0985
        3.00 4.0950
        3.20 4.0889
        3.40 4.0838
        3.60 4.0795
        3.80 4.0759
        4.00 4.0728
        4.25 4.0696
        4.50 4.0668
        4.75 4.0645
        5.00 4.0625
        5.50 4.0594
        6.00 4.0569
        6.50 4.0550
        7.00 4.0536
        8.00 4.0514
        9.00 4.0498
        10.0 4.0488
        11.0 4.0480
        12.0 4.0474
        13.0 4.0469
        14.0 4.0465
        15.0 4.0462
        16.0 4.0460
        17.0 4.0458
        18.0 4.0456

File: database/data-nk/main/Ge/Li-450K.yml
# this file is part of refractiveindex.info database
# refractiveindex.info database is in the public domain
# copyright and related rights waived via CC0 1.0

REFERENCES: |
    H. H. Li. Refractive index of silicon and germanium and its wavelength and temperature derivatives, <a href="https://doi.org/10.1063/1.555624"><i>J. Phys. Chem. Ref. Data</i> <b>9</b>, 561-658 (1993)</a>
COMMENTS: |
    450 K (177 °C)
DATA:
  - type: tabulated n
    data: |
        1.90 4.1993
        1.92 4.1966
        1.94 4.1940
        1.96 4.1915
        1.98 4.1890
        2.00 4.1866
        2.05 4.1810
        2.10 4.1757
        2.15 4.1708
        2.20 4.1662
        2.25 4.1619
        2.30 4.1579
        2.40 4.1506
        2.50 4.1441
        2.60 4.1384
        2.70 4.1333
        2.80 4.1287
        2.90 4.1246
        3.00 4.1209
        3.20 4.1144
        3.40 4.1091
        3.60 4.1046
        3.80 4.1008
        4.00 4.0976
        4.25 4.0942
        4.50 4.0913
        4.75 4.0888
        5.00 4.0868
        5.50 4.0834
        6.00 4.0809
        6.50 4.0789
        7.00 4.0773
        8.00 4.0750
        9.00 4.0734
        10.0 4.0723
        11.0 4.0715
        12.0 4.0708
        13.0 4.0703
        14.0 4.0699
        15.0 4.0696
        16.0 4.0694
        17.0 4.0691
        18.0 4.0690

File: database/data-nk/main/Ge/Li-500K.yml
# this file is part of refractiveindex.info database
# refractiveindex.info database is in the public domain
# copyright and related rights waived via CC0 1.0

REFERENCES: |
    H. H. Li. Refractive index of silicon and germanium and its wavelength and temperature derivatives, <a href="https://doi.org/10.1063/1.555624"><i>J. Phys. Chem. Ref. Data</i> <b>9</b>, 561-658 (1993)</a>
COMMENTS: |
    500 K (227 °C)
DATA:
  - type: tabulated n
    data: |
        1.90 4.2302
        1.92 4.2274
        1.94 4.2246
        1.96 4.2220
        1.98 4.2194
        2.00 4.2169
        2.05 4.2110
        2.10 4.2054
        2.15 4.2003
        2.20 4.1954
        2.25 4.1909
        2.30 4.1867
        2.40 4.1791
        2.50 4.1723
        2.60 4.1663
        2.70 4.1609
        2.80 4.1561
        2.90 4.1518
        3.00 4.1479
        3.20 4.1411
        3.40 4.1355
        3.60 4.1308
        3.80 4.1268
        4.00 4.1234
        4.25 4.1198
        4.50 4.1168
        4.75 4.1142
        5.00 4.1121
        5.50 4.1086
        6.00 4.1059
        6.50 4.1038
        7.00 4.1021
        8.00 4.0997
        9.00 4.0981
        10.0 4.0969
        11.0 4.0960
        12.0 4.0953
        13.0 4.0948
        14.0 4.0944
        15.0 4.0941
        16.0 4.0938
        17.0 4.0936
        18.0 4.0934

File: database/data-nk/main/Ge/Li-550K.yml
# this file is part of refractiveindex.info database
# refractiveindex.info database is in the public domain
# copyright and related rights waived via CC0 1.0

REFERENCES: |
    H. H. Li. Refractive index of silicon and germanium and its wavelength and temperature derivatives, <a href="https://doi.org/10.1063/1.555624"><i>J. Phys. Chem. Ref. Data</i> <b>9</b>, 561-658 (1993)</a>
COMMENTS: |
    550 K (277 °C)
DATA:
  - type: tabulated n
    data: |
        1.90 4.2623
        1.92 4.2593
        1.94 4.2565
        1.96 4.2537
        1.98 4.2510
        2.00 4.2484
        2.05 4.2421
        2.10 4.2363
        2.15 4.2309
        2.20 4.2259
        2.25 4.2211
        2.30 4.2167
        2.40 4.2087
        2.50 4.2015
        2.60 4.1952
        2.70 4.1896
        2.80 4.1845
        2.90 4.1800
        3.00 4.1759
        3.20 4.1688
        3.40 4.1629
        3.60 4.1580
        3.80 4.1538
        4.00 4.1502
        4.25 4.1464
        4.50 4.1433
        4.75 4.1406
        5.00 4.1383
        5.50 4.1346
        6.00 4.1318
        6.50 4.1296
        7.00 4.1279
        8.00 4.1253
        9.00 4.1236
        10.0 4.1223
        11.0 4.1214
        12.0 4.1207
        13.0 4.1202
        14.0 4.1197
        15.0 4.1194
        16.0 4.1191
        17.0 4.1188
        18.0 4.1186

File: database/data-nk/main/Ge/Nunley.yml
# this file is part of refractiveindex.info database
# refractiveindex.info database is in the public domain
# copyright and related rights waived via CC0 1.0

REFERENCES: |
    T. N. Nunley, N. S. Fernando, N. Samarasingha, J. M. Moya, C. M. Nelson, A. A. Medina, S. Zollner, Optical constants of germanium and thermally grown germanium dioxide from 0.5 to 6.6 eV via a multi-sample ellipsometry investigation, <a href="https://doi.org/10.1116/1.4963075"><i>J. Vac. Sci. Technol. B</i> <b>34</b>, 061205 (2016)</a> (See supplemental materials)
COMMENTS: |
    300 K
DATA:
  - type: tabulated nk
    data: |
        1.879E-1 8.351E-1 2.567E+0
        1.881E-1 8.394E-1 2.570E+0
        1.884E-1 8.434E-1 2.573E+0
        1.887E-1 8.475E-1 2.576E+0
        1.890E-1 8.518E-1 2.579E+0
        1.893E-1 8.558E-1 2.582E+0
        1.896E-1 8.598E-1 2.585E+0
        1.899E-1 8.640E-1 2.588E+0
        1.902E-1 8.679E-1 2.592E+0
        1.905E-1 8.720E-1 2.595E+0
        1.907E-1 8.760E-1 2.598E+0
        1.910E-1 8.800E-1 2.601E+0
        1.913E-1 8.840E-1 2.604E+0
        1.916E-1 8.880E-1 2.607E+0
        1.919E-1 8.918E-1 2.611E+0
        1.922E-1 8.958E-1 2.614E+0
        1.925E-1 8.998E-1 2.617E+0
        1.928E-1 9.035E-1 2.621E+0
        1.931E-1 9.074E-1 2.624E+0
        1.934E-1 9.113E-1 2.628E+0
        1.937E-1 9.152E-1 2.631E+0
        1.940E-1 9.189E-1 2.635E+0
        1.943E-1 9.228E-1 2.638E+0
        1.946E-1 9.265E-1 2.642E+0
        1.949E-1 9.302E-1 2.646E+0
        1.953E-1 9.340E-1 2.649E+0
        1.956E-1 9.377E-1 2.653E+0
        1.959E-1 9.414E-1 2.657E+0
        1.962E-1 9.450E-1 2.661E+0
        1.965E-1 9.487E-1 2.665E+0
        1.968E-1 9.523E-1 2.669E+0
        1.971E-1 9.560E-1 2.673E+0
        1.974E-1 9.598E-1 2.676E+0
        1.977E-1 9.633E-1 2.681E+0
        1.981E-1 9.668E-1 2.686E+0
        1.984E-1 9.705E-1 2.690E+0
        1.987E-1 9.741E-1 2.695E+0
        1.990E-1 9.779E-1 2.699E+0
        1.993E-1 9.814E-1 2.704E+0
        1.997E-1 9.851E-1 2.708E+0
        2.000E-1 9.888E-1 2.713E+0
        2.003E-1 9.925E-1 2.719E+0
        2.006E-1 9.964E-1 2.724E+0
        2.009E-1 1.000E+0 2.729E+0
        2.013E-1 1.004E+0 2.734E+0
        2.016E-1 1.008E+0 2.740E+0
        2.019E-1 1.012E+0 2.746E+0
        2.023E-1 1.016E+0 2.752E+0
        2.026E-1 1.021E+0 2.757E+0
        2.029E-1 1.025E+0 2.763E+0
        2.033E-1 1.030E+0 2.770E+0
        2.036E-1 1.034E+0 2.777E+0
        2.039E-1 1.039E+0 2.783E+0
        2.043E-1 1.045E+0 2.789E+0
        2.046E-1 1.050E+0 2.796E+0
        2.049E-1 1.056E+0 2.802E+0
        2.053E-1 1.061E+0 2.809E+0
        2.056E-1 1.067E+0 2.816E+0
        2.060E-1 1.074E+0 2.823E+0
        2.063E-1 1.080E+0 2.830E+0
        2.066E-1 1.087E+0 2.837E+0
        2.070E-1 1.094E+0 2.843E+0
        2.073E-1 1.102E+0 2.850E+0
        2.077E-1 1.109E+0 2.857E+0
        2.080E-1 1.117E+0 2.863E+0
        2.084E-1 1.125E+0 2.870E+0
        2.087E-1 1.134E+0 2.876E+0
        2.091E-1 1.143E+0 2.882E+0
        2.094E-1 1.152E+0 2.888E+0
        2.098E-1 1.161E+0 2.893E+0
        2.101E-1 1.170E+0 2.899E+0
        2.105E-1 1.180E+0 2.904E+0
        2.109E-1 1.190E+0 2.908E+0
        2.112E-1 1.200E+0 2.913E+0
        2.116E-1 1.210E+0 2.917E+0
        2.119E-1 1.220E+0 2.921E+0
        2.123E-1 1.231E+0 2.924E+0
        2.127E-1 1.241E+0 2.927E+0
        2.130E-1 1.251E+0 2.930E+0
        2.134E-1 1.262E+0 2.932E+0
        2.138E-1 1.272E+0 2.934E+0
        2.141E-1 1.283E+0 2.936E+0
        2.145E-1 1.293E+0 2.936E+0
        2.149E-1 1.303E+0 2.937E+0
        2.153E-1 1.312E+0 2.938E+0
        2.156E-1 1.322E+0 2.937E+0
        2.160E-1 1.332E+0 2.937E+0
        2.164E-1 1.341E+0 2.937E+0
        2.168E-1 1.350E+0 2.936E+0
        2.171E-1 1.358E+0 2.934E+0
        2.175E-1 1.366E+0 2.933E+0
        2.179E-1 1.375E+0 2.931E+0
        2.183E-1 1.382E+0 2.930E+0
        2.187E-1 1.389E+0 2.928E+0
        2.191E-1 1.396E+0 2.926E+0
        2.194E-1 1.402E+0 2.924E+0
        2.198E-1 1.408E+0 2.922E+0
        2.202E-1 1.414E+0 2.919E+0
        2.206E-1 1.420E+0 2.917E+0
        2.210E-1 1.425E+0 2.915E+0
        2.214E-1 1.429E+0 2.913E+0
        2.218E-1 1.433E+0 2.910E+0
        2.222E-1 1.437E+0 2.908E+0
        2.226E-1 1.440E+0 2.907E+0
        2.230E-1 1.444E+0 2.905E+0
        2.234E-1 1.446E+0 2.903E+0
        2.238E-1 1.449E+0 2.902E+0
        2.242E-1 1.451E+0 2.901E+0
        2.246E-1 1.453E+0 2.899E+0
        2.250E-1 1.455E+0 2.899E+0
        2.254E-1 1.456E+0 2.898E+0
        2.258E-1 1.457E+0 2.898E+0
        2.262E-1 1.458E+0 2.898E+0
        2.267E-1 1.459E+0 2.898E+0
        2.271E-1 1.459E+0 2.898E+0
        2.275E-1 1.460E+0 2.899E+0
        2.279E-1 1.460E+0 2.900E+0
        2.283E-1 1.460E+0 2.901E+0
        2.288E-1 1.460E+0 2.903E+0
        2.292E-1 1.460E+0 2.905E+0
        2.296E-1 1.459E+0 2.907E+0
        2.300E-1 1.459E+0 2.909E+0
        2.305E-1 1.459E+0 2.912E+0
        2.309E-1 1.458E+0 2.915E+0
        2.313E-1 1.457E+0 2.919E+0
        2.317E-1 1.457E+0 2.923E+0
        2.322E-1 1.456E+0 2.927E+0
        2.326E-1 1.456E+0 2.931E+0
        2.331E-1 1.455E+0 2.935E+0
        2.335E-1 1.455E+0 2.940E+0
        2.339E-1 1.454E+0 2.945E+0
        2.344E-1 1.453E+0 2.950E+0
        2.348E-1 1.453E+0 2.956E+0
        2.353E-1 1.452E+0 2.962E+0
        2.357E-1 1.452E+0 2.968E+0
        2.362E-1 1.451E+0 2.975E+0
        2.366E-1 1.451E+0 2.982E+0
        2.371E-1 1.450E+0 2.989E+0
        2.375E-1 1.450E+0 2.996E+0
        2.380E-1 1.450E+0 3.004E+0
        2.384E-1 1.450E+0 3.012E+0
        2.389E-1 1.450E+0 3.020E+0
        2.394E-1 1.450E+0 3.028E+0
        2.398E-1 1.450E+0 3.037E+0
        2.403E-1 1.450E+0 3.046E+0
        2.407E-1 1.451E+0 3.055E+0
        2.412E-1 1.451E+0 3.065E+0
        2.417E-1 1.452E+0 3.075E+0
        2.422E-1 1.453E+0 3.085E+0
        2.426E-1 1.454E+0 3.095E+0
        2.431E-1 1.455E+0 3.106E+0
        2.436E-1 1.456E+0 3.116E+0
        2.441E-1 1.457E+0 3.127E+0
        2.445E-1 1.459E+0 3.139E+0
        2.450E-1 1.461E+0 3.151E+0
        2.455E-1 1.463E+0 3.162E+0
        2.460E-1 1.465E+0 3.174E+0
        2.465E-1 1.467E+0 3.187E+0
        2.470E-1 1.470E+0 3.199E+0
        2.475E-1 1.472E+0 3.212E+0
        2.480E-1 1.475E+0 3.225E+0
        2.485E-1 1.478E+0 3.238E+0
        2.490E-1 1.481E+0 3.252E+0
        2.495E-1 1.485E+0 3.265E+0
        2.500E-1 1.489E+0 3.279E+0
        2.505E-1 1.493E+0 3.294E+0
        2.510E-1 1.497E+0 3.308E+0
        2.515E-1 1.502E+0 3.323E+0
        2.520E-1 1.506E+0 3.337E+0
        2.525E-1 1.511E+0 3.353E+0
        2.530E-1 1.516E+0 3.368E+0
        2.535E-1 1.522E+0 3.383E+0
        2.541E-1 1.527E+0 3.399E+0
        2.546E-1 1.534E+0 3.415E+0
        2.551E-1 1.540E+0 3.431E+0
        2.556E-1 1.546E+0 3.448E+0
        2.562E-1 1.553E+0 3.464E+0
        2.567E-1 1.560E+0 3.481E+0
        2.572E-1 1.568E+0 3.498E+0
        2.578E-1 1.575E+0 3.516E+0
        2.583E-1 1.583E+0 3.533E+0
        2.588E-1 1.592E+0 3.551E+0
        2.594E-1 1.600E+0 3.569E+0
        2.599E-1 1.609E+0 3.587E+0
        2.605E-1 1.618E+0 3.606E+0
        2.610E-1 1.627E+0 3.625E+0
        2.616E-1 1.637E+0 3.644E+0
        2.621E-1 1.647E+0 3.663E+0
        2.627E-1 1.657E+0 3.683E+0
        2.632E-1 1.667E+0 3.703E+0
        2.638E-1 1.678E+0 3.724E+0
        2.644E-1 1.689E+0 3.745E+0
        2.649E-1 1.701E+0 3.766E+0
        2.655E-1 1.712E+0 3.788E+0
        2.661E-1 1.724E+0 3.810E+0
        2.666E-1 1.737E+0 3.833E+0
        2.672E-1 1.749E+0 3.857E+0
        2.678E-1 1.762E+0 3.882E+0
        2.684E-1 1.776E+0 3.907E+0
        2.689E-1 1.791E+0 3.933E+0
        2.695E-1 1.806E+0 3.961E+0
        2.701E-1 1.822E+0 3.989E+0
        2.707E-1 1.839E+0 4.019E+0
        2.713E-1 1.857E+0 4.050E+0
        2.719E-1 1.876E+0 4.082E+0
        2.725E-1 1.898E+0 4.116E+0
        2.731E-1 1.921E+0 4.151E+0
        2.737E-1 1.947E+0 4.187E+0
        2.743E-1 1.975E+0 4.224E+0
        2.749E-1 2.006E+0 4.262E+0
        2.755E-1 2.041E+0 4.300E+0
        2.761E-1 2.079E+0 4.339E+0
        2.768E-1 2.120E+0 4.378E+0
        2.774E-1 2.166E+0 4.416E+0
        2.780E-1 2.216E+0 4.454E+0
        2.786E-1 2.270E+0 4.489E+0
        2.792E-1 2.329E+0 4.523E+0
        2.799E-1 2.391E+0 4.554E+0
        2.805E-1 2.457E+0 4.581E+0
        2.811E-1 2.527E+0 4.604E+0
        2.818E-1 2.600E+0 4.624E+0
        2.824E-1 2.676E+0 4.638E+0
        2.831E-1 2.754E+0 4.647E+0
        2.837E-1 2.833E+0 4.651E+0
        2.844E-1 2.913E+0 4.648E+0
        2.850E-1 2.993E+0 4.640E+0
        2.857E-1 3.073E+0 4.626E+0
        2.863E-1 3.152E+0 4.606E+0
        2.870E-1 3.228E+0 4.580E+0
        2.877E-1 3.302E+0 4.549E+0
        2.883E-1 3.372E+0 4.513E+0
        2.890E-1 3.439E+0 4.473E+0
        2.897E-1 3.501E+0 4.429E+0
        2.904E-1 3.559E+0 4.381E+0
        2.910E-1 3.613E+0 4.331E+0
        2.917E-1 3.661E+0 4.279E+0
        2.924E-1 3.704E+0 4.226E+0
        2.931E-1 3.742E+0 4.172E+0
        2.938E-1 3.776E+0 4.118E+0
        2.945E-1 3.805E+0 4.064E+0
        2.952E-1 3.829E+0 4.012E+0
        2.959E-1 3.850E+0 3.961E+0
        2.966E-1 3.867E+0 3.911E+0
        2.973E-1 3.882E+0 3.863E+0
        2.980E-1 3.893E+0 3.818E+0
        2.988E-1 3.903E+0 3.774E+0
        2.995E-1 3.910E+0 3.733E+0
        3.002E-1 3.916E+0 3.694E+0
        3.009E-1 3.921E+0 3.658E+0
        3.017E-1 3.925E+0 3.623E+0
        3.024E-1 3.929E+0 3.590E+0
        3.031E-1 3.932E+0 3.559E+0
        3.039E-1 3.935E+0 3.530E+0
        3.046E-1 3.938E+0 3.502E+0
        3.054E-1 3.941E+0 3.475E+0
        3.061E-1 3.944E+0 3.449E+0
        3.069E-1 3.947E+0 3.425E+0
        3.077E-1 3.950E+0 3.401E+0
        3.084E-1 3.953E+0 3.377E+0
        3.092E-1 3.957E+0 3.355E+0
        3.100E-1 3.960E+0 3.333E+0
        3.107E-1 3.963E+0 3.311E+0
        3.115E-1 3.967E+0 3.290E+0
        3.123E-1 3.970E+0 3.270E+0
        3.131E-1 3.973E+0 3.249E+0
        3.139E-1 3.977E+0 3.229E+0
        3.147E-1 3.980E+0 3.210E+0
        3.155E-1 3.983E+0 3.191E+0
        3.163E-1 3.986E+0 3.172E+0
        3.171E-1 3.989E+0 3.153E+0
        3.179E-1 3.992E+0 3.135E+0
        3.187E-1 3.994E+0 3.117E+0
        3.195E-1 3.997E+0 3.099E+0
        3.204E-1 3.999E+0 3.082E+0
        3.212E-1 4.002E+0 3.065E+0
        3.220E-1 4.004E+0 3.048E+0
        3.229E-1 4.006E+0 3.031E+0
        3.237E-1 4.008E+0 3.015E+0
        3.246E-1 4.010E+0 2.999E+0
        3.254E-1 4.011E+0 2.984E+0
        3.263E-1 4.013E+0 2.969E+0
        3.271E-1 4.015E+0 2.954E+0
        3.280E-1 4.016E+0 2.939E+0
        3.289E-1 4.018E+0 2.925E+0
        3.297E-1 4.019E+0 2.911E+0
        3.306E-1 4.020E+0 2.897E+0
        3.315E-1 4.022E+0 2.884E+0
        3.324E-1 4.023E+0 2.871E+0
        3.333E-1 4.024E+0 2.858E+0
        3.342E-1 4.025E+0 2.845E+0
        3.351E-1 4.026E+0 2.833E+0
        3.360E-1 4.028E+0 2.821E+0
        3.369E-1 4.029E+0 2.810E+0
        3.378E-1 4.030E+0 2.798E+0
        3.388E-1 4.031E+0 2.787E+0
        3.397E-1 4.033E+0 2.777E+0
        3.406E-1 4.034E+0 2.766E+0
        3.416E-1 4.036E+0 2.756E+0
        3.425E-1 4.037E+0 2.746E+0
        3.434E-1 4.039E+0 2.736E+0
        3.444E-1 4.041E+0 2.727E+0
        3.454E-1 4.043E+0 2.718E+0
        3.463E-1 4.045E+0 2.709E+0
        3.473E-1 4.047E+0 2.700E+0
        3.483E-1 4.050E+0 2.692E+0
        3.493E-1 4.053E+0 2.684E+0
        3.502E-1 4.056E+0 2.675E+0
        3.512E-1 4.059E+0 2.667E+0
        3.522E-1 4.063E+0 2.659E+0
        3.532E-1 4.067E+0 2.652E+0
        3.542E-1 4.071E+0 2.644E+0
        3.553E-1 4.076E+0 2.636E+0
        3.563E-1 4.081E+0 2.628E+0
        3.573E-1 4.086E+0 2.620E+0
        3.583E-1 4.092E+0 2.612E+0
        3.594E-1 4.098E+0 2.604E+0
        3.604E-1 4.104E+0 2.595E+0
        3.615E-1 4.111E+0 2.586E+0
        3.625E-1 4.117E+0 2.577E+0
        3.636E-1 4.124E+0 2.567E+0
        3.647E-1 4.131E+0 2.557E+0
        3.657E-1 4.138E+0 2.546E+0
        3.668E-1 4.144E+0 2.535E+0
        3.679E-1 4.151E+0 2.523E+0
        3.690E-1 4.157E+0 2.511E+0
        3.701E-1 4.163E+0 2.499E+0
        3.712E-1 4.168E+0 2.486E+0
        3.723E-1 4.173E+0 2.473E+0
        3.734E-1 4.177E+0 2.459E+0
        3.746E-1 4.181E+0 2.446E+0
        3.757E-1 4.184E+0 2.433E+0
        3.769E-1 4.187E+0 2.421E+0
        3.780E-1 4.189E+0 2.408E+0
        3.792E-1 4.191E+0 2.396E+0
        3.803E-1 4.194E+0 2.384E+0
        3.815E-1 4.196E+0 2.372E+0
        3.827E-1 4.199E+0 2.360E+0
        3.839E-1 4.202E+0 2.348E+0
        3.850E-1 4.204E+0 2.336E+0
        3.862E-1 4.206E+0 2.323E+0
        3.875E-1 4.208E+0 2.310E+0
        3.887E-1 4.210E+0 2.297E+0
        3.899E-1 4.211E+0 2.283E+0
        3.911E-1 4.211E+0 2.269E+0
        3.924E-1 4.211E+0 2.256E+0
        3.936E-1 4.209E+0 2.242E+0
        3.949E-1 4.207E+0 2.228E+0
        3.961E-1 4.205E+0 2.215E+0
        3.974E-1 4.201E+0 2.202E+0
        3.987E-1 4.197E+0 2.190E+0
        3.999E-1 4.192E+0 2.178E+0
        4.012E-1 4.187E+0 2.167E+0
        4.025E-1 4.181E+0 2.157E+0
        4.039E-1 4.175E+0 2.147E+0
        4.052E-1 4.168E+0 2.138E+0
        4.065E-1 4.161E+0 2.131E+0
        4.078E-1 4.154E+0 2.124E+0
        4.092E-1 4.147E+0 2.117E+0
        4.105E-1 4.140E+0 2.112E+0
        4.119E-1 4.133E+0 2.107E+0
        4.133E-1 4.126E+0 2.104E+0
        4.147E-1 4.119E+0 2.101E+0
        4.161E-1 4.113E+0 2.099E+0
        4.175E-1 4.107E+0 2.097E+0
        4.189E-1 4.101E+0 2.097E+0
        4.203E-1 4.096E+0 2.097E+0
        4.217E-1 4.091E+0 2.097E+0
        4.232E-1 4.086E+0 2.098E+0
        4.246E-1 4.082E+0 2.100E+0
        4.261E-1 4.079E+0 2.102E+0
        4.275E-1 4.076E+0 2.105E+0
        4.290E-1 4.073E+0 2.107E+0
        4.305E-1 4.071E+0 2.111E+0
        4.320E-1 4.070E+0 2.115E+0
        4.335E-1 4.069E+0 2.119E+0
        4.350E-1 4.068E+0 2.123E+0
        4.366E-1 4.069E+0 2.127E+0
        4.381E-1 4.069E+0 2.132E+0
        4.397E-1 4.071E+0 2.137E+0
        4.412E-1 4.072E+0 2.142E+0
        4.428E-1 4.075E+0 2.147E+0
        4.444E-1 4.077E+0 2.152E+0
        4.460E-1 4.081E+0 2.158E+0
        4.476E-1 4.084E+0 2.164E+0
        4.492E-1 4.089E+0 2.169E+0
        4.509E-1 4.094E+0 2.175E+0
        4.525E-1 4.099E+0 2.181E+0
        4.542E-1 4.105E+0 2.187E+0
        4.558E-1 4.111E+0 2.193E+0
        4.575E-1 4.117E+0 2.199E+0
        4.592E-1 4.125E+0 2.204E+0
        4.609E-1 4.132E+0 2.211E+0
        4.626E-1 4.140E+0 2.217E+0
        4.644E-1 4.149E+0 2.223E+0
        4.661E-1 4.158E+0 2.229E+0
        4.679E-1 4.167E+0 2.235E+0
        4.696E-1 4.177E+0 2.242E+0
        4.714E-1 4.188E+0 2.248E+0
        4.732E-1 4.199E+0 2.254E+0
        4.750E-1 4.210E+0 2.261E+0
        4.769E-1 4.222E+0 2.267E+0
        4.787E-1 4.235E+0 2.274E+0
        4.806E-1 4.248E+0 2.280E+0
        4.824E-1 4.261E+0 2.287E+0
        4.843E-1 4.276E+0 2.294E+0
        4.862E-1 4.290E+0 2.300E+0
        4.881E-1 4.306E+0 2.307E+0
        4.901E-1 4.322E+0 2.314E+0
        4.920E-1 4.339E+0 2.322E+0
        4.940E-1 4.357E+0 2.329E+0
        4.959E-1 4.376E+0 2.337E+0
        4.979E-1 4.395E+0 2.345E+0
        4.999E-1 4.416E+0 2.353E+0
        5.020E-1 4.439E+0 2.361E+0
        5.040E-1 4.463E+0 2.369E+0
        5.061E-1 4.488E+0 2.378E+0
        5.081E-1 4.516E+0 2.386E+0
        5.102E-1 4.546E+0 2.394E+0
        5.123E-1 4.578E+0 2.400E+0
        5.145E-1 4.613E+0 2.406E+0
        5.166E-1 4.650E+0 2.410E+0
        5.188E-1 4.690E+0 2.411E+0
        5.209E-1 4.731E+0 2.410E+0
        5.231E-1 4.775E+0 2.405E+0
        5.254E-1 4.820E+0 2.397E+0
        5.276E-1 4.865E+0 2.385E+0
        5.298E-1 4.910E+0 2.368E+0
        5.321E-1 4.953E+0 2.348E+0
        5.344E-1 4.996E+0 2.323E+0
        5.367E-1 5.035E+0 2.296E+0
        5.391E-1 5.072E+0 2.265E+0
        5.414E-1 5.105E+0 2.233E+0
        5.438E-1 5.134E+0 2.200E+0
        5.462E-1 5.160E+0 2.167E+0
        5.486E-1 5.183E+0 2.134E+0
        5.510E-1 5.202E+0 2.104E+0
        5.535E-1 5.219E+0 2.076E+0
        5.560E-1 5.236E+0 2.051E+0
        5.585E-1 5.252E+0 2.031E+0
        5.610E-1 5.270E+0 2.014E+0
        5.636E-1 5.292E+0 2.000E+0
        5.661E-1 5.319E+0 1.989E+0
        5.687E-1 5.353E+0 1.979E+0
        5.714E-1 5.396E+0 1.966E+0
        5.740E-1 5.446E+0 1.948E+0
        5.767E-1 5.504E+0 1.920E+0
        5.794E-1 5.564E+0 1.880E+0
        5.821E-1 5.625E+0 1.826E+0
        5.848E-1 5.680E+0 1.759E+0
        5.876E-1 5.725E+0 1.681E+0
        5.904E-1 5.758E+0 1.595E+0
        5.932E-1 5.778E+0 1.505E+0
        5.961E-1 5.785E+0 1.416E+0
        5.990E-1 5.780E+0 1.329E+0
        6.019E-1 5.766E+0 1.249E+0
        6.048E-1 5.745E+0 1.175E+0
        6.078E-1 5.719E+0 1.108E+0
        6.108E-1 5.690E+0 1.047E+0
        6.138E-1 5.660E+0 9.913E-1
        6.168E-1 5.628E+0 9.408E-1
        6.199E-1 5.596E+0 8.947E-1
        6.230E-1 5.564E+0 8.524E-1
        6.262E-1 5.532E+0 8.137E-1
        6.294E-1 5.500E+0 7.780E-1
        6.326E-1 5.468E+0 7.453E-1
        6.358E-1 5.437E+0 7.151E-1
        6.391E-1 5.407E+0 6.874E-1
        6.424E-1 5.377E+0 6.618E-1
        6.458E-1 5.348E+0 6.382E-1
        6.491E-1 5.319E+0 6.164E-1
        6.525E-1 5.292E+0 5.961E-1
        6.560E-1 5.265E+0 5.774E-1
        6.595E-1 5.239E+0 5.599E-1
        6.630E-1 5.214E+0 5.435E-1
        6.666E-1 5.190E+0 5.282E-1
        6.702E-1 5.167E+0 5.137E-1
        6.738E-1 5.144E+0 5.001E-1
        6.775E-1 5.122E+0 4.871E-1
        6.812E-1 5.101E+0 4.748E-1
        6.850E-1 5.081E+0 4.630E-1
        6.888E-1 5.061E+0 4.517E-1
        6.926E-1 5.041E+0 4.409E-1
        6.965E-1 5.022E+0 4.305E-1
        7.005E-1 5.004E+0 4.204E-1
        7.045E-1 4.986E+0 4.108E-1
        7.085E-1 4.969E+0 4.015E-1
        7.126E-1 4.951E+0 3.925E-1
        7.167E-1 4.935E+0 3.838E-1
        7.208E-1 4.918E+0 3.755E-1
        7.251E-1 4.902E+0 3.674E-1
        7.293E-1 4.887E+0 3.597E-1
        7.336E-1 4.871E+0 3.522E-1
        7.380E-1 4.856E+0 3.449E-1
        7.424E-1 4.841E+0 3.380E-1
        7.469E-1 4.827E+0 3.313E-1
        7.514E-1 4.812E+0 3.248E-1
        7.560E-1 4.798E+0 3.186E-1
        7.606E-1 4.785E+0 3.126E-1
        7.653E-1 4.771E+0 3.068E-1
        7.701E-1 4.758E+0 3.012E-1
        7.749E-1 4.745E+0 2.958E-1
        7.798E-1 4.733E+0 2.906E-1
        7.847E-1 4.721E+0 2.855E-1
        7.897E-1 4.708E+0 2.807E-1
        7.948E-1 4.697E+0 2.760E-1
        7.999E-1 4.685E+0 2.714E-1
        8.051E-1 4.674E+0 2.670E-1
        8.104E-1 4.663E+0 2.628E-1
        8.157E-1 4.652E+0 2.587E-1
        8.211E-1 4.641E+0 2.547E-1
        8.266E-1 4.631E+0 2.508E-1
        8.321E-1 4.621E+0 2.470E-1
        8.377E-1 4.611E+0 2.433E-1
        8.434E-1 4.601E+0 2.397E-1
        8.492E-1 4.591E+0 2.362E-1
        8.551E-1 4.582E+0 2.328E-1
        8.610E-1 4.573E+0 2.295E-1
        8.670E-1 4.564E+0 2.262E-1
        8.731E-1 4.555E+0 2.230E-1
        8.793E-1 4.546E+0 2.199E-1
        8.856E-1 4.538E+0 2.168E-1
        8.920E-1 4.530E+0 2.137E-1
        8.984E-1 4.522E+0 2.108E-1
        9.050E-1 4.514E+0 2.078E-1
        9.116E-1 4.506E+0 2.049E-1
        9.184E-1 4.499E+0 2.020E-1
        9.253E-1 4.492E+0 1.991E-1
        9.322E-1 4.484E+0 1.963E-1
        9.393E-1 4.477E+0 1.935E-1
        9.464E-1 4.470E+0 1.907E-1
        9.537E-1 4.464E+0 1.880E-1
        9.611E-1 4.457E+0 1.852E-1
        9.686E-1 4.450E+0 1.825E-1
        9.763E-1 4.444E+0 1.797E-1
        9.840E-1 4.438E+0 1.770E-1
        9.919E-1 4.432E+0 1.743E-1
        9.999E-1 4.426E+0 1.716E-1
        1.008E+0 4.420E+0 1.689E-1
        1.016E+0 4.414E+0 1.661E-1
        1.025E+0 4.408E+0 1.634E-1
        1.033E+0 4.403E+0 1.607E-1
        1.042E+0 4.397E+0 1.580E-1
        1.051E+0 4.392E+0 1.553E-1
        1.060E+0 4.387E+0 1.525E-1
        1.069E+0 4.382E+0 1.498E-1
        1.078E+0 4.377E+0 1.470E-1
        1.088E+0 4.372E+0 1.442E-1
        1.097E+0 4.368E+0 1.412E-1
        1.107E+0 4.364E+0 1.378E-1
        1.117E+0 4.360E+0 1.338E-1
        1.127E+0 4.355E+0 1.292E-1
        1.137E+0 4.350E+0 1.245E-1
        1.148E+0 4.344E+0 1.204E-1
        1.159E+0 4.337E+0 1.171E-1
        1.170E+0 4.331E+0 1.143E-1
        1.181E+0 4.326E+0 1.118E-1
        1.192E+0 4.320E+0 1.093E-1
        1.204E+0 4.315E+0 1.068E-1
        1.216E+0 4.310E+0 1.044E-1
        1.228E+0 4.306E+0 1.019E-1
        1.240E+0 4.301E+0 9.945E-2
        1.252E+0 4.296E+0 9.698E-2
        1.265E+0 4.292E+0 9.449E-2
        1.278E+0 4.287E+0 9.200E-2
        1.292E+0 4.283E+0 8.950E-2
        1.305E+0 4.279E+0 8.699E-2
        1.319E+0 4.275E+0 8.447E-2
        1.333E+0 4.271E+0 8.194E-2
        1.348E+0 4.267E+0 7.941E-2
        1.362E+0 4.263E+0 7.687E-2
        1.378E+0 4.259E+0 7.433E-2
        1.393E+0 4.256E+0 7.180E-2
        1.409E+0 4.253E+0 6.928E-2
        1.425E+0 4.249E+0 6.677E-2
        1.442E+0 4.246E+0 6.429E-2
        1.459E+0 4.244E+0 6.183E-2
        1.476E+0 4.242E+0 5.941E-2
        1.494E+0 4.241E+0 5.700E-2
        1.512E+0 4.243E+0 5.406E-2
        1.531E+0 4.249E+0 4.564E-2
        1.550E+0 4.250E+0 2.519E-2
        1.569E+0 4.234E+0 7.651E-3
        1.590E+0 4.216E+0 2.758E-3
        1.610E+0 4.204E+0 1.915E-3
        1.631E+0 4.194E+0 1.465E-3
        1.653E+0 4.186E+0 1.106E-3
        1.675E+0 4.178E+0 8.197E-4
        1.698E+0 4.171E+0 5.967E-4
        1.722E+0 4.164E+0 4.261E-4
        1.746E+0 4.158E+0 2.984E-4
        1.771E+0 4.152E+0 2.048E-4
        1.797E+0 4.146E+0 1.376E-4
        1.823E+0 4.141E+0 9.060E-5
        1.851E+0 4.136E+0 5.835E-5
        1.879E+0 4.131E+0 3.677E-5
        1.907E+0 4.126E+0 2.267E-5
        1.937E+0 4.122E+0 1.366E-5
        1.968E+0 4.117E+0 8.048E-6
        2.000E+0 4.113E+0 4.634E-6
        2.033E+0 4.109E+0 2.607E-6
        2.066E+0 4.105E+0 1.433E-6
        2.101E+0 4.101E+0 7.691E-7
        2.138E+0 4.097E+0 4.043E-7
        2.175E+0 4.094E+0 2.065E-7
        2.214E+0 4.090E+0 0.000E+0
        2.254E+0 4.087E+0 0.000E+0
        2.296E+0 4.083E+0 0.000E+0
        2.339E+0 4.080E+0 0.000E+0
        2.384E+0 4.077E+0 0.000E+0
        2.431E+0 4.074E+0 0.000E+0
        2.480E+0 4.071E+0 0.000E+0
SPECS:
    n_is_absolute: true
    wavelength_is_vacuum: true
