Repository: polyanskiy/refractiveindex.info-database

# Refractive Index Database

The refractiveindex.info database is an extensive collection of optical constants for a wide range of materials. The database is in the public domain. Copyright and related rights were waived by <a href="mailto:polyanskiy@refractiveindex.info">Mikhail Polyanskiy</a> through the <a href="https://creativecommons.org/publicdomain/zero/1.0/">CC0 1.0 Universal Public Domain Dedication</a>. You may copy, modify, and distribute the refractiveindex.info database, even for commercial purposes, without asking permission.

The YAML file format is used to store material information and the database structure.

File: database/data-nk/main/Ge/Amotchkina-film.yml (part 2 of 2)
    0.42 µm Ge<sub>3</sub> film deposited on 1 mm thick ZnSe substratee by e-beam evaporation at 120 °C substrate temperature.
DATA:
  - type: tabulated nk
    data: |
        3.600 4.20406 4.98258E-03
        3.620 4.20355 4.98258E-03
        3.640 4.20306 4.98258E-03
        3.660 4.20257 4.98258E-03
        3.680 4.20209 4.98258E-03
        3.700 4.20161 4.98258E-03
        3.720 4.20115 4.98258E-03
        3.740 4.20069 4.98258E-03
        3.760 4.20024 4.98258E-03
        3.780 4.19980 4.98258E-03
        3.800 4.19936 4.98258E-03
        3.820 4.19893 4.98258E-03
        3.840 4.19851 4.98258E-03
        3.860 4.19809 4.98258E-03
        3.880 4.19768 4.98258E-03
        3.900 4.19728 4.98258E-03
        3.920 4.19688 4.98258E-03
        3.940 4.19649 4.98258E-03
        3.960 4.19610 4.98258E-03
        3.980 4.19572 4.98258E-03
        4.000 4.19535 4.98258E-03
        4.020 4.19498 4.98258E-03
        4.040 4.19462 4.98258E-03
        4.060 4.19426 4.98258E-03
        4.080 4.19390 4.98258E-03
        4.100 4.19356 4.98258E-03
        4.120 4.19322 4.98258E-03
        4.140 4.19288 4.98258E-03
        4.160 4.19255 4.98258E-03
        4.180 4.19222 4.98258E-03
        4.200 4.19189 4.98258E-03
        4.220 4.19158 4.98258E-03
        4.240 4.19126 4.98258E-03
        4.260 4.19095 4.98258E-03
        4.280 4.19065 4.98258E-03
        4.300 4.19035 4.98258E-03
        4.320 4.19005 4.98258E-03
        4.340 4.18976 4.98258E-03
        4.360 4.18947 4.98258E-03
        4.380 4.18918 4.98258E-03
        4.400 4.18890 4.98258E-03
        4.420 4.18863 4.98258E-03
        4.440 4.18835 4.98258E-03
        4.460 4.18808 4.98258E-03
        4.480 4.18782 4.98258E-03
        4.500 4.18755 4.98258E-03
        4.520 4.18729 4.98258E-03
        4.540 4.18704 4.98258E-03
        4.560 4.18679 4.98258E-03
        4.580 4.18654 4.98258E-03
        4.600 4.18629 4.98258E-03
        4.620 4.18605 4.98258E-03
        4.640 4.18581 4.98258E-03
        4.660 4.18557 4.98258E-03
        4.680 4.18534 4.98258E-03
        4.700 4.18511 4.98258E-03
        4.720 4.18488 4.98258E-03
        4.740 4.18466 4.98258E-03
        4.760 4.18444 4.98258E-03
        4.780 4.18422 4.98258E-03
        4.800 4.18400 4.98258E-03
        4.820 4.18379 4.98258E-03
        4.840 4.18358 4.98258E-03
        4.860 4.18337 4.98258E-03
        4.880 4.18316 4.98258E-03
        4.900 4.18296 4.98258E-03
        4.920 4.18276 4.98258E-03
        4.940 4.18256 4.98258E-03
        4.960 4.18236 4.98258E-03
        4.980 4.18217 4.98258E-03
        5.000 4.18198 4.98258E-03
        5.020 4.18179 4.98258E-03
        5.040 4.18160 4.98258E-03
        5.060 4.18142 4.98258E-03
        5.080 4.18124 4.98258E-03
        5.100 4.18106 4.98258E-03
        5.120 4.18088 4.98258E-03
        5.140 4.18070 4.98258E-03
        5.160 4.18053 4.98258E-03
        5.180 4.18036 4.98258E-03
        5.200 4.18019 4.98258E-03
        5.220 4.18002 4.98258E-03
        5.240 4.17985 4.98258E-03
        5.260 4.17969 4.98258E-03
        5.280 4.17953 4.98258E-03
        5.300 4.17936 4.98258E-03
        5.320 4.17921 4.98258E-03
        5.340 4.17905 4.98258E-03
        5.360 4.17889 4.98258E-03
        5.380 4.17874 4.98258E-03
        5.400 4.17859 4.98258E-03
        5.420 4.17844 4.98258E-03
        5.440 4.17829 4.98258E-03
        5.460 4.17814 4.98258E-03
        5.480 4.17800 4.98258E-03
        5.500 4.17785 4.98258E-03
        5.520 4.17771 4.98258E-03
        5.540 4.17757 4.98258E-03
        5.560 4.17743 4.98258E-03
        5.580 4.17730 4.98258E-03
        5.600 4.17716 4.98258E-03
        5.620 4.17702 4.98258E-03
        5.640 4.17689 4.98258E-03
        5.660 4.17676 4.98258E-03
        5.680 4.17663 4.98258E-03
        5.700 4.17650 4.98258E-03
        5.720 4.17637 4.98258E-03
        5.740 4.17625 4.98258E-03
        5.760 4.17612 4.98258E-03
        5.780 4.17600 4.98258E-03
        5.800 4.17588 4.98258E-03
        5.820 4.17575 4.98258E-03
        5.840 4.17563 4.98258E-03
        5.860 4.17552 4.98258E-03
        5.880 4.17540 4.98258E-03
        5.900 4.17528 4.98258E-03
        5.920 4.17517 4.98258E-03
        5.940 4.17505 4.98258E-03
        5.960 4.17494 4.98258E-03
        5.980 4.17483 4.98258E-03
        6.000 4.17472 4.98258E-03
        6.020 4.17461 4.98258E-03
        6.040 4.17450 4.98258E-03
        6.060 4.17439 4.98258E-03
        6.080 4.17429 4.98258E-03
        6.100 4.17418 4.98258E-03
        6.120 4.17408 4.98258E-03
        6.140 4.17397 4.98258E-03
        6.160 4.17387 4.98258E-03
        6.180 4.17377 4.98258E-03
        6.200 4.17367 4.98258E-03
        6.220 4.17357 4.98258E-03
        6.240 4.17347 4.98258E-03
        6.260 4.17337 4.98258E-03
        6.280 4.17328 4.98258E-03
        6.300 4.17318 4.98258E-03
        6.320 4.17309 4.98258E-03
        6.340 4.17299 4.98258E-03
        6.360 4.17290 4.98258E-03
        6.380 4.17281 4.98258E-03
        6.400 4.17272 4.98258E-03
        6.420 4.17263 4.98258E-03
        6.440 4.17254 4.98258E-03
        6.460 4.17245 4.98258E-03
        6.480 4.17236 4.98258E-03
        6.500 4.17228 4.98258E-03
        6.520 4.17219 4.98258E-03
        6.540 4.17210 4.98258E-03
        6.560 4.17202 4.98258E-03
        6.580 4.17194 4.98258E-03
        6.600 4.17185 4.98258E-03
        6.620 4.17177 4.98258E-03
        6.640 4.17169 4.98258E-03
        6.660 4.17161 4.98258E-03
        6.680 4.17153 4.98258E-03
        6.700 4.17145 4.98258E-03
        6.720 4.17137 4.98258E-03
        6.740 4.17129 4.98258E-03
        6.760 4.17121 4.98258E-03
        6.780 4.17114 4.98258E-03
        6.800 4.17106 4.98258E-03
        6.820 4.17099 4.98258E-03
        6.840 4.17091 4.98258E-03
        6.860 4.17084 4.98258E-03
        6.880 4.17077 4.98258E-03
        6.900 4.17069 4.98258E-03
        6.920 4.17062 4.98258E-03
        6.940 4.17055 4.98258E-03
        6.960 4.17048 4.98258E-03
        6.980 4.17041 4.98258E-03
        7.000 4.17034 4.98258E-03
        7.020 4.17027 4.98258E-03
        7.040 4.17020 4.98258E-03
        7.060 4.17013 4.98258E-03
        7.080 4.17007 4.98258E-03
        7.100 4.17000 4.98258E-03
        7.120 4.16993 4.98258E-03
        7.140 4.16987 4.98258E-03
        7.160 4.16980 4.98258E-03
        7.180 4.16974 4.98258E-03
        7.200 4.16967 4.98258E-03
        7.220 4.16961 4.98258E-03
        7.240 4.16955 4.98258E-03
        7.260 4.16949 4.98258E-03
        7.280 4.16942 4.98258E-03
        7.300 4.16936 4.98258E-03
        7.320 4.16930 4.98258E-03
        7.340 4.16924 4.98258E-03
        7.360 4.16918 4.98258E-03
        7.380 4.16912 4.98258E-03
        7.400 4.16906 4.98258E-03
        7.420 4.16900 4.98258E-03
        7.440 4.16895 4.98258E-03
        7.460 4.16889 4.98258E-03
        7.480 4.16883 4.98258E-03
        7.500 4.16878 4.98258E-03
        7.520 4.16872 4.98258E-03
        7.540 4.16866 4.98258E-03
        7.560 4.16861 4.98258E-03
        7.580 4.16855 4.98258E-03
        7.600 4.16850 4.98258E-03
        7.620 4.16845 4.98258E-03
        7.640 4.16839 4.98258E-03
        7.660 4.16834 4.98258E-03
        7.680 4.16829 4.98258E-03
        7.700 4.16823 4.98258E-03
        7.720 4.16818 4.98258E-03
        7.740 4.16813 4.98258E-03
        7.760 4.16808 4.98258E-03
        7.780 4.16803 4.98258E-03
        7.800 4.16798 4.98258E-03
        7.820 4.16793 4.98258E-03
        7.840 4.16788 4.98258E-03
        7.860 4.16783 4.98258E-03
        7.880 4.16778 4.98258E-03
        7.900 4.16773 4.98258E-03
        7.920 4.16769 4.98258E-03
        7.940 4.16764 4.98258E-03
        7.960 4.16759 4.98258E-03
        7.980 4.16754 4.98258E-03
        8.000 4.16750 4.98258E-03
        8.020 4.16745 4.98258E-03
        8.040 4.16740 4.98258E-03
        8.060 4.16736 4.98258E-03
        8.080 4.16731 4.98258E-03
        8.100 4.16727 4.98258E-03
        8.120 4.16722 4.98258E-03
        8.140 4.16718 4.98258E-03
        8.160 4.16714 4.98258E-03
        8.180 4.16709 4.98258E-03
        8.200 4.16705 4.98258E-03
        8.220 4.16701 4.98258E-03
        8.240 4.16696 4.98258E-03
        8.260 4.16692 4.98258E-03
        8.280 4.16688 4.98258E-03
        8.300 4.16684 4.98258E-03
        8.320 4.16680 4.98258E-03
        8.340 4.16676 4.98258E-03
        8.360 4.16671 4.98258E-03
        8.380 4.16667 4.98258E-03
        8.400 4.16663 4.98258E-03
        8.420 4.16659 4.98258E-03
        8.440 4.16655 4.98258E-03
        8.460 4.16651 4.98258E-03
        8.480 4.16648 4.98258E-03
        8.500 4.16644 4.98258E-03
        8.520 4.16640 4.98258E-03
        8.540 4.16636 4.98258E-03
        8.560 4.16632 4.98258E-03
        8.580 4.16628 4.98258E-03
        8.600 4.16625 4.98258E-03
        8.620 4.16621 4.98258E-03
        8.640 4.16617 4.98258E-03
        8.660 4.16614 4.98258E-03
        8.680 4.16610 4.98258E-03
        8.700 4.16606 4.98258E-03
        8.720 4.16603 4.98258E-03
        8.740 4.16599 4.98258E-03
        8.760 4.16596 4.98258E-03
        8.780 4.16592 4.98258E-03
        8.800 4.16589 4.98258E-03
        8.820 4.16585 4.98258E-03
        8.840 4.16582 4.98258E-03
        8.860 4.16578 4.98258E-03
        8.880 4.16575 4.98258E-03
        8.900 4.16571 4.98258E-03
        8.920 4.16568 4.98258E-03
        8.940 4.16565 4.98258E-03
        8.960 4.16561 4.98258E-03
        8.980 4.16558 4.98258E-03
        9.000 4.16555 4.98258E-03
        9.020 4.16552 4.98258E-03
        9.040 4.16548 4.98258E-03
        9.060 4.16545 4.98258E-03
        9.080 4.16542 4.98258E-03
        9.100 4.16539 4.98258E-03
        9.120 4.16536 4.98258E-03
        9.140 4.16533 4.98258E-03
        9.160 4.16529 4.98258E-03
        9.180 4.16526 4.98258E-03
        9.200 4.16523 4.98258E-03
        9.220 4.16520 4.98258E-03
        9.240 4.16517 4.98258E-03
        9.260 4.16514 4.98258E-03
        9.280 4.16511 4.98258E-03
        9.300 4.16508 4.98258E-03
        9.320 4.16505 4.98258E-03
        9.340 4.16502 4.98258E-03
        9.360 4.16500 4.98258E-03
        9.380 4.16497 4.98258E-03
        9.400 4.16494 4.98258E-03
        9.420 4.16491 4.98258E-03
        9.440 4.16488 4.98258E-03
        9.460 4.16485 4.98258E-03
        9.480 4.16482 4.98258E-03
        9.500 4.16480 4.98258E-03
        9.520 4.16477 4.98258E-03
        9.540 4.16474 4.98258E-03
        9.560 4.16471 4.98258E-03
        9.580 4.16469 4.98258E-03
        9.600 4.16466 4.98258E-03
        9.620 4.16463 4.98258E-03
        9.640 4.16461 4.98258E-03
        9.660 4.16458 4.98258E-03
        9.680 4.16455 4.98258E-03
        9.700 4.16453 4.98258E-03
        9.720 4.16450 4.98258E-03
        9.740 4.16448 4.98258E-03
        9.760 4.16445 4.98258E-03
        9.780 4.16443 4.98258E-03
        9.800 4.16440 4.98258E-03
        9.820 4.16437 4.98258E-03
        9.840 4.16435 4.98258E-03
        9.860 4.16432 4.98258E-03
        9.880 4.16430 4.98258E-03
        9.900 4.16428 4.98258E-03
        9.920 4.16425 4.98258E-03
        9.940 4.16423 4.98258E-03
        9.960 4.16420 4.98258E-03
        9.980 4.16418 4.98258E-03
        10.00 4.16415 4.98258E-03
        10.02 4.16413 4.98258E-03
        10.04 4.16411 4.98258E-03
        10.06 4.16408 4.98258E-03
        10.08 4.16406 4.98258E-03
        10.10 4.16404 4.98258E-03
        10.12 4.16401 4.98258E-03
        10.14 4.16399 4.98258E-03
        10.16 4.16397 4.98258E-03
        10.18 4.16395 4.98258E-03
        10.20 4.16392 4.98258E-03
        10.22 4.16390 4.98258E-03
        10.24 4.16388 4.98258E-03
        10.26 4.16386 4.98258E-03
        10.28 4.16384 4.98258E-03
        10.30 4.16381 4.98258E-03
        10.32 4.16379 4.98258E-03
        10.34 4.16377 4.98258E-03
        10.36 4.16375 4.98258E-03
        10.38 4.16373 4.98258E-03
        10.40 4.16371 4.98258E-03
        10.42 4.16369 4.98258E-03
        10.44 4.16366 4.98258E-03
        10.46 4.16364 4.98258E-03
        10.48 4.16362 4.98258E-03
        10.50 4.16360 4.98258E-03
        10.52 4.16358 4.98258E-03
        10.54 4.16356 4.98258E-03
        10.56 4.16354 4.98258E-03
        10.58 4.16352 4.98258E-03
        10.60 4.16350 4.98258E-03
        10.62 4.16348 4.98258E-03
        10.64 4.16346 4.98258E-03
        10.66 4.16344 4.98258E-03
        10.68 4.16342 4.98258E-03
        10.70 4.16340 4.98258E-03
        10.72 4.16338 4.98258E-03
        10.74 4.16336 4.98258E-03
        10.76 4.16335 4.98258E-03
        10.78 4.16333 4.98258E-03
        10.80 4.16331 4.98258E-03
        10.82 4.16329 4.98258E-03
        10.84 4.16327 4.98258E-03
        10.86 4.16325 4.98258E-03
        10.88 4.16323 4.98258E-03
        10.90 4.16321 4.98258E-03
        10.92 4.16320 4.98258E-03
        10.94 4.16318 4.98258E-03
        10.96 4.16316 4.98258E-03
        10.98 4.16314 4.98258E-03
        11.00 4.16312 4.98258E-03
        11.02 4.16311 4.98258E-03
        11.04 4.16309 4.98258E-03
        11.06 4.16307 4.98258E-03
        11.08 4.16305 4.98258E-03
        11.10 4.16304 4.98258E-03
        11.12 4.16302 4.98258E-03
        11.14 4.16300 4.98258E-03
        11.16 4.16298 4.98258E-03
        11.18 4.16297 4.98258E-03
        11.20 4.16295 4.98258E-03
        11.22 4.16293 4.98258E-03
        11.24 4.16292 4.98258E-03
        11.26 4.16290 4.98258E-03
        11.28 4.16288 4.98258E-03
        11.30 4.16287 4.98258E-03
        11.32 4.16285 4.98258E-03
        11.34 4.16283 4.98258E-03
        11.36 4.16282 4.98258E-03
        11.38 4.16280 4.98258E-03
        11.40 4.16279 4.98258E-03
        11.42 4.16277 4.98258E-03
        11.44 4.16275 4.98258E-03
        11.46 4.16274 4.98258E-03
        11.48 4.16272 4.98258E-03
        11.50 4.16271 4.98258E-03
        11.52 4.16269 4.98258E-03
        11.54 4.16267 4.98258E-03
        11.56 4.16266 4.98258E-03
        11.58 4.16264 4.98258E-03
        11.60 4.16263 4.98258E-03
        11.62 4.16261 4.98258E-03
        11.64 4.16260 4.98258E-03
        11.66 4.16258 4.98258E-03
        11.68 4.16257 4.98258E-03
        11.70 4.16255 4.98258E-03
        11.72 4.16254 4.98258E-03
        11.74 4.16252 4.98258E-03
        11.76 4.16251 4.98258E-03
        11.78 4.16249 4.98258E-03
        11.80 4.16248 4.98258E-03
        11.82 4.16247 4.98258E-03
        11.84 4.16245 4.98258E-03
        11.86 4.16244 4.98258E-03
        11.88 4.16242 4.98258E-03
        11.90 4.16241 4.98258E-03
        11.92 4.16239 4.98258E-03
        11.94 4.16238 4.98258E-03
        11.96 4.16237 4.98258E-03
        11.98 4.16235 4.98258E-03
        12.00 4.16234 4.98258E-03
        12.02 4.16233 4.98258E-03
        12.04 4.16231 4.98258E-03
        12.06 4.16230 4.98258E-03
        12.08 4.16228 4.98258E-03
        12.10 4.16227 4.98258E-03
        12.12 4.16226 4.98258E-03
        12.14 4.16224 4.98258E-03
        12.16 4.16223 4.98258E-03
        12.18 4.16222 4.98258E-03
        12.20 4.16221 4.98258E-03
        12.22 4.16219 4.98258E-03
        12.24 4.16218 4.98258E-03
        12.26 4.16217 4.98258E-03
        12.28 4.16215 4.98258E-03
        12.30 4.16214 4.98258E-03
        12.32 4.16213 4.98258E-03
        12.34 4.16212 4.98258E-03
        12.36 4.16210 4.98258E-03
        12.38 4.16209 4.98258E-03
        12.40 4.16208 4.98258E-03
        12.42 4.16207 4.98258E-03
        12.44 4.16205 4.98258E-03
        12.46 4.16204 4.98258E-03
        12.48 4.16203 4.98258E-03
        12.50 4.16202 4.98258E-03
        12.52 4.16200 4.98258E-03
        12.54 4.16199 4.98258E-03
        12.56 4.16198 4.98258E-03
        12.58 4.16197 4.98258E-03
        12.60 4.16196 4.98258E-03
        12.62 4.16194 4.98258E-03
        12.64 4.16193 4.98258E-03
        12.66 4.16192 4.98258E-03
        12.68 4.16191 4.98258E-03
        12.70 4.16190 4.98258E-03
        12.72 4.16189 4.98258E-03
        12.74 4.16187 4.98258E-03
        12.76 4.16186 4.98258E-03
        12.78 4.16185 4.98258E-03
        12.80 4.16184 4.98258E-03
        12.82 4.16183 4.98258E-03
        12.84 4.16182 4.98258E-03
        12.86 4.16181 4.98258E-03
        12.88 4.16179 4.98258E-03
        12.90 4.16178 4.98258E-03
        12.92 4.16177 4.98258E-03
        12.94 4.16176 4.98258E-03
        12.96 4.16175 4.98258E-03
        12.98 4.16174 4.98258E-03
        13.00 4.16173 4.98258E-03
        13.02 4.16172 4.98258E-03
        13.04 4.16171 4.98258E-03
        13.06 4.16170 4.98258E-03
        13.08 4.16169 4.98258E-03
        13.10 4.16168 4.98258E-03
        13.12 4.16166 4.98258E-03
        13.14 4.16165 4.98258E-03
        13.16 4.16164 4.98258E-03
        13.18 4.16163 4.98258E-03
        13.20 4.16162 4.98258E-03
        13.22 4.16161 4.98258E-03
        13.24 4.16160 4.98258E-03
        13.26 4.16159 4.98258E-03
        13.28 4.16158 4.98258E-03
        13.30 4.16157 4.98258E-03
        13.32 4.16156 4.98258E-03
        13.34 4.16155 4.98258E-03
        13.36 4.16154 4.98258E-03
        13.38 4.16153 4.98258E-03
        13.40 4.16152 4.98258E-03
        13.42 4.16151 4.98258E-03
        13.44 4.16150 4.98258E-03
        13.46 4.16149 4.98258E-03
        13.48 4.16148 4.98258E-03
        13.50 4.16147 4.98258E-03
        13.52 4.16146 4.98258E-03
        13.54 4.16145 4.98258E-03
        13.56 4.16144 4.98258E-03
        13.58 4.16144 4.98258E-03
        13.60 4.16143 4.98258E-03
        13.62 4.16142 4.98258E-03
        13.64 4.16141 4.98258E-03
        13.66 4.16140 4.98258E-03
        13.68 4.16139 4.98258E-03
        13.70 4.16138 4.98258E-03
        13.72 4.16137 4.98258E-03
        13.74 4.16136 4.98258E-03
        13.76 4.16135 4.98258E-03
        13.78 4.16134 4.98258E-03
        13.80 4.16133 4.98258E-03
        13.82 4.16132 4.98258E-03
        13.84 4.16132 4.98258E-03
        13.86 4.16131 4.98258E-03
        13.88 4.16130 4.98258E-03
        13.90 4.16129 4.98258E-03
        13.92 4.16128 4.98258E-03
        13.94 4.16127 4.98258E-03
        13.96 4.16126 4.98258E-03
        13.98 4.16125 4.98258E-03
        14.00 4.16124 4.98258E-03
        14.02 4.16124 4.98258E-03
        14.04 4.16123 4.98258E-03
        14.06 4.16122 4.98258E-03
        14.08 4.16121 4.98258E-03
        14.10 4.16120 4.98258E-03
        14.12 4.16119 4.98258E-03
        14.14 4.16118 4.98258E-03
        14.16 4.16118 4.98258E-03
        14.18 4.16117 4.98258E-03
        14.20 4.16116 4.98258E-03
        14.22 4.16115 4.98258E-03
        14.24 4.16114 4.98258E-03
        14.26 4.16114 4.98258E-03
        14.28 4.16113 4.98258E-03
        14.30 4.16112 4.98258E-03
        14.32 4.16111 4.98258E-03
        14.34 4.16110 4.98258E-03
        14.36 4.16109 4.98258E-03
        14.38 4.16109 4.98258E-03
        14.40 4.16108 4.98258E-03
        14.42 4.16107 4.98258E-03
        14.44 4.16106 4.98258E-03
        14.46 4.16105 4.98258E-03
        14.48 4.16105 4.98258E-03
        14.50 4.16104 4.98258E-03
        14.52 4.16103 4.98258E-03
        14.54 4.16102 4.98258E-03
        14.56 4.16102 4.98258E-03
        14.58 4.16101 4.98258E-03
        14.60 4.16100 4.98258E-03
        14.62 4.16099 4.98258E-03
        14.64 4.16099 4.98258E-03
        14.66 4.16098 4.98258E-03
        14.68 4.16097 4.98258E-03
        14.70 4.16096 4.98258E-03
        14.72 4.16096 4.98258E-03
        14.74 4.16095 4.98258E-03
        14.76 4.16094 4.98258E-03
        14.78 4.16093 4.98258E-03
        14.80 4.16093 4.98258E-03
        14.82 4.16092 4.98258E-03
        14.84 4.16091 4.98258E-03
        14.86 4.16090 4.98258E-03
        14.88 4.16090 4.98258E-03
        14.90 4.16089 4.98258E-03
        14.92 4.16088 4.98258E-03
        14.94 4.16088 4.98258E-03
        14.96 4.16087 4.98258E-03
        14.98 4.16086 4.98258E-03
        15.00 4.16085 4.98258E-03
SPECS:
    substrate: ZnSe
    film_thickness: 0.42e-6
