Repository: polyanskiy/refractiveindex.info-database

# Refractive Index Database

The refractiveindex.info database is an extensive collection of optical constants for a wide range of materials. The database is in the public domain. Copyright and related rights were waived by <a href="mailto:polyanskiy@refractiveindex.info">Mikhail Polyanskiy</a> through the <a href="https://creativecommons.org/publicdomain/zero/1.0/">CC0 1.0 Universal Public Domain Dedication</a>. You may copy, modify, and distribute the refractiveindex.info database, even for commercial purposes, without asking permission.

The YAML file format is used to store material information and the database structure.

File: database/data-nk/main/Ir/Schmitt-ALD.yml (part 2 of 2)
    Iridium coating deposited by atomic layer deposition (ALD).
DATA:
  - type: tabulated nk
    data: |
        13.6905 35.425 64.593
        13.7005 35.452 64.618
        13.7104 35.479 64.643
        13.7203 35.507 64.668
        13.7302 35.534 64.693
        13.7401 35.561 64.718
        13.7500 35.588 64.743
        13.7599 35.615 64.768
        13.7698 35.643 64.793
        13.7797 35.670 64.818
        13.7896 35.697 64.843
        13.7995 35.724 64.867
        13.8094 35.751 64.892
        13.8193 35.778 64.917
        13.8292 35.805 64.942
        13.8391 35.832 64.966
        13.8490 35.859 64.991
        13.8589 35.886 65.016
        13.8688 35.913 65.041
        13.8787 35.940 65.065
        13.8886 35.967 65.090
        13.8985 35.994 65.115
        13.9085 36.022 65.139
        13.9184 36.049 65.164
        13.9283 36.075 65.189
        13.9382 36.102 65.213
        13.9481 36.129 65.238
        13.9580 36.156 65.262
        13.9679 36.183 65.287
        13.9778 36.210 65.311
        13.9877 36.237 65.336
        13.9976 36.264 65.360
        14.0075 36.291 65.385
        14.0174 36.318 65.409
        14.0273 36.345 65.434
        14.0372 36.372 65.458
        14.0471 36.399 65.483
        14.0570 36.425 65.507
        14.0669 36.452 65.531
        14.0768 36.479 65.556
        14.0867 36.506 65.580
        14.0966 36.533 65.604
        14.1066 36.560 65.629
        14.1165 36.586 65.653
        14.1264 36.613 65.677
        14.1363 36.640 65.702
        14.1462 36.667 65.726
        14.1561 36.694 65.750
        14.1660 36.720 65.774
        14.1759 36.747 65.799
        14.1858 36.774 65.823
        14.1957 36.801 65.847
        14.2056 36.827 65.871
        14.2155 36.854 65.895
        14.2254 36.881 65.919
        14.2353 36.907 65.944
        14.2452 36.934 65.968
        14.2551 36.961 65.992
        14.2650 36.987 66.016
        14.2749 37.014 66.040
        14.2848 37.041 66.064
        14.2947 37.067 66.088
        14.3047 37.094 66.112
        14.3146 37.121 66.136
        14.3245 37.147 66.160
        14.3344 37.174 66.184
        14.3443 37.200 66.208
        14.3542 37.227 66.232
        14.3641 37.254 66.256
        14.3740 37.280 66.280
        14.3839 37.307 66.304
        14.3938 37.333 66.328
        14.4037 37.360 66.351
        14.4136 37.386 66.375
        14.4235 37.413 66.399
        14.4334 37.439 66.423
        14.4433 37.466 66.447
        14.4532 37.492 66.470
        14.4631 37.519 66.494
        14.4730 37.545 66.518
        14.4829 37.572 66.542
        14.4928 37.598 66.566
        14.5028 37.624 66.589
        14.5127 37.651 66.613
        14.5226 37.677 66.637
        14.5325 37.704 66.660
        14.5424 37.730 66.684
        14.5523 37.757 66.708
        14.5622 37.783 66.731
        14.5721 37.809 66.755
        14.5820 37.836 66.778
        14.5919 37.862 66.802
        14.6018 37.888 66.826
        14.6117 37.915 66.849
        14.6216 37.941 66.873
        14.6315 37.967 66.896
        14.6414 37.994 66.920
        14.6513 38.020 66.943
        14.6612 38.046 66.967
        14.6711 38.072 66.990
        14.6810 38.099 67.014
        14.6909 38.125 67.037
        14.7009 38.151 67.061
        14.7108 38.177 67.084
        14.7207 38.204 67.107
        14.7306 38.230 67.131
        14.7405 38.256 67.154
        14.7504 38.282 67.178
        14.7603 38.309 67.201
        14.7702 38.335 67.224
        14.7801 38.361 67.248
        14.7900 38.387 67.271
        14.7999 38.413 67.294
        14.8098 38.439 67.317
        14.8197 38.465 67.341
        14.8296 38.492 67.364
        14.8395 38.518 67.387
        14.8494 38.544 67.410
        14.8593 38.570 67.434
        14.8692 38.596 67.457
        14.8791 38.622 67.480
        14.8890 38.648 67.503
        14.8989 38.674 67.526
        14.9089 38.700 67.549
        14.9188 38.726 67.573
        14.9287 38.752 67.596
        14.9386 38.778 67.619
        14.9485 38.804 67.642
        14.9584 38.830 67.665
        14.9683 38.856 67.688
        14.9782 38.882 67.711
        14.9881 38.908 67.734
        14.9980 38.934 67.757
        15.0079 38.960 67.780
        15.0178 38.986 67.803
        15.0277 39.012 67.826
        15.0376 39.038 67.849
        15.0475 39.064 67.872
        15.0574 39.090 67.895
        15.0673 39.116 67.918
        15.0772 39.142 67.941
        15.0871 39.168 67.964
        15.0970 39.193 67.986
        15.1070 39.219 68.009
        15.1169 39.245 68.032
        15.1268 39.271 68.055
        15.1367 39.297 68.078
        15.1466 39.323 68.101
        15.1565 39.348 68.123
        15.1664 39.374 68.146
        15.1763 39.400 68.169
        15.1862 39.426 68.192
        15.1961 39.452 68.214
        15.2060 39.477 68.237
        15.2159 39.503 68.260
        15.2258 39.529 68.283
        15.2357 39.555 68.305
        15.2456 39.580 68.328
        15.2555 39.606 68.351
        15.2654 39.632 68.373
        15.2753 39.658 68.396
        15.2852 39.683 68.419
        15.2951 39.709 68.441
        15.3051 39.735 68.464
        15.3150 39.760 68.486
        15.3249 39.786 68.509
        15.3348 39.812 68.532
        15.3447 39.837 68.554
        15.3546 39.863 68.577
        15.3645 39.889 68.599
        15.3744 39.914 68.622
        15.3843 39.940 68.644
        15.3942 39.965 68.667
        15.4041 39.991 68.689
        15.4140 40.017 68.712
        15.4239 40.042 68.734
        15.4338 40.068 68.756
        15.4437 40.093 68.779
        15.4536 40.119 68.801
        15.4635 40.144 68.824
        15.4734 40.170 68.846
        15.4833 40.195 68.868
        15.4932 40.221 68.891
        15.5032 40.246 68.913
        15.5131 40.272 68.935
        15.5230 40.297 68.958
        15.5329 40.323 68.980
        15.5428 40.348 69.002
        15.5527 40.374 69.025
        15.5626 40.399 69.047
        15.5725 40.425 69.069
        15.5824 40.450 69.091
        15.5923 40.475 69.114
        15.6022 40.501 69.136
        15.6121 40.526 69.158
        15.6220 40.552 69.180
        15.6319 40.577 69.202
        15.6418 40.602 69.225
        15.6517 40.628 69.247
        15.6616 40.653 69.269
        15.6715 40.678 69.291
        15.6814 40.704 69.313
        15.6913 40.729 69.335
        15.7013 40.754 69.357
        15.7112 40.780 69.379
        15.7211 40.805 69.402
        15.7310 40.830 69.424
        15.7409 40.856 69.446
        15.7508 40.881 69.468
        15.7607 40.906 69.490
        15.7706 40.931 69.512
        15.7805 40.957 69.534
        15.7904 40.982 69.556
        15.8003 41.007 69.578
        15.8102 41.032 69.600
        15.8201 41.057 69.622
        15.8300 41.083 69.644
        15.8399 41.108 69.665
        15.8498 41.133 69.687
        15.8597 41.158 69.709
        15.8696 41.183 69.731
        15.8795 41.208 69.753
        15.8894 41.234 69.775
        15.8993 41.259 69.797
        15.9093 41.284 69.819
        15.9192 41.309 69.840
        15.9291 41.334 69.862
        15.9390 41.359 69.884
        15.9489 41.384 69.906
        15.9588 41.409 69.928
        15.9687 41.434 69.949
        15.9786 41.460 69.971
        15.9885 41.485 69.993
        15.9984 41.510 70.015
        16.0083 41.535 70.036
        16.0182 41.560 70.058
        16.0281 41.585 70.080
        16.0380 41.610 70.101
        16.0479 41.635 70.123
        16.0578 41.660 70.145
        16.0677 41.685 70.166
        16.0776 41.710 70.188
        16.0875 41.735 70.210
        16.0974 41.760 70.231
        16.1074 41.785 70.253
        16.1173 41.810 70.275
        16.1272 41.834 70.296
        16.1371 41.859 70.318
        16.1470 41.884 70.339
        16.1569 41.909 70.361
        16.1668 41.934 70.382
        16.1767 41.959 70.404
        16.1866 41.984 70.425
        16.1965 42.009 70.447
        16.2064 42.034 70.468
        16.2163 42.058 70.490
        16.2262 42.083 70.511
        16.2361 42.108 70.533
        16.2460 42.133 70.554
        16.2559 42.158 70.576
        16.2658 42.183 70.597
        16.2757 42.207 70.618
        16.2856 42.232 70.640
        16.2955 42.257 70.661
        16.3055 42.282 70.683
        16.3154 42.307 70.704
        16.3253 42.331 70.725
        16.3352 42.356 70.747
        16.3451 42.381 70.768
        16.3550 42.405 70.789
        16.3649 42.430 70.811
        16.3748 42.455 70.832
        16.3847 42.480 70.853
        16.3946 42.504 70.875
        16.4045 42.529 70.896
        16.4144 42.554 70.917
        16.4243 42.578 70.938
        16.4342 42.603 70.960
        16.4441 42.628 70.981
        16.4540 42.652 71.002
        16.4639 42.677 71.023
        16.4738 42.702 71.044
        16.4837 42.726 71.066
        16.4936 42.751 71.087
        16.5036 42.775 71.108
        16.5135 42.800 71.129
        16.5234 42.825 71.150
        16.5333 42.849 71.171
        16.5432 42.874 71.192
        16.5531 42.898 71.213
        16.5630 42.923 71.235
        16.5729 42.947 71.256
        16.5828 42.972 71.277
        16.5927 42.996 71.298
        16.6026 43.021 71.319
        16.6125 43.045 71.340
        16.6224 43.070 71.361
        16.6323 43.094 71.382
        16.6422 43.119 71.403
        16.6521 43.143 71.424
        16.6620 43.168 71.445
        16.6719 43.192 71.466
        16.6818 43.217 71.487
        16.6917 43.241 71.508
        16.7017 43.266 71.529
        16.7116 43.290 71.550
        16.7215 43.314 71.571
        16.7314 43.339 71.591
        16.7413 43.363 71.612
        16.7512 43.388 71.633
        16.7611 43.412 71.654
        16.7710 43.436 71.675
        16.7809 43.461 71.696
        16.7908 43.485 71.717
        16.8007 43.509 71.738
        16.8106 43.534 71.758
        16.8205 43.558 71.779
        16.8304 43.582 71.800
        16.8403 43.607 71.821
        16.8502 43.631 71.842
        16.8601 43.655 71.862
        16.8700 43.680 71.883
        16.8799 43.704 71.904
        16.8898 43.728 71.925
        16.8997 43.752 71.945
        16.9097 43.777 71.966
        16.9196 43.801 71.987
        16.9295 43.825 72.007
        16.9394 43.849 72.028
        16.9493 43.874 72.049
        16.9592 43.898 72.069
        16.9691 43.922 72.090
        16.9790 43.946 72.111
        16.9889 43.970 72.131
        16.9988 43.995 72.152
        17.0087 44.019 72.173
        17.0186 44.043 72.193
        17.0285 44.067 72.214
        17.0384 44.091 72.234
        17.0483 44.115 72.255
        17.0582 44.139 72.276
        17.0681 44.164 72.296
        17.0780 44.188 72.317
        17.0879 44.212 72.337
        17.0978 44.236 72.358
        17.1078 44.260 72.378
        17.1177 44.284 72.399
        17.1276 44.308 72.419
        17.1375 44.332 72.440
        17.1474 44.356 72.460
        17.1573 44.380 72.481
        17.1672 44.404 72.501
        17.1771 44.428 72.522
        17.1870 44.452 72.542
        17.1969 44.476 72.562
        17.2068 44.500 72.583
        17.2167 44.524 72.603
        17.2266 44.548 72.624
        17.2365 44.572 72.644
        17.2464 44.596 72.664
        17.2563 44.620 72.685
        17.2662 44.644 72.705
        17.2761 44.668 72.725
        17.2860 44.692 72.746
        17.2959 44.716 72.766
        17.3059 44.740 72.786
        17.3158 44.764 72.807
        17.3257 44.788 72.827
        17.3356 44.811 72.847
        17.3455 44.835 72.868
        17.3554 44.859 72.888
        17.3653 44.883 72.908
        17.3752 44.907 72.928
        17.3851 44.931 72.949
        17.3950 44.955 72.969
        17.4049 44.978 72.989
        17.4148 45.002 73.009
        17.4247 45.026 73.030
        17.4346 45.050 73.050
        17.4445 45.074 73.070
        17.4544 45.098 73.090
        17.4643 45.121 73.110
        17.4742 45.145 73.130
        17.4841 45.169 73.151
        17.4940 45.193 73.171
        17.5040 45.216 73.191
        17.5139 45.240 73.211
        17.5238 45.264 73.231
        17.5337 45.288 73.251
        17.5436 45.311 73.271
        17.5535 45.335 73.291
        17.5634 45.359 73.311
        17.5733 45.382 73.331
        17.5832 45.406 73.351
        17.5931 45.430 73.371
        17.6030 45.453 73.391
        17.6129 45.477 73.411
        17.6228 45.501 73.431
        17.6327 45.524 73.451
        17.6426 45.548 73.471
        17.6525 45.572 73.491
        17.6624 45.595 73.511
        17.6723 45.619 73.531
        17.6822 45.643 73.551
        17.6921 45.666 73.571
        17.7021 45.690 73.591
        17.7120 45.713 73.611
        17.7219 45.737 73.631
        17.7318 45.760 73.651
        17.7417 45.784 73.671
        17.7516 45.808 73.691
        17.7615 45.831 73.711
        17.7714 45.855 73.731
        17.7813 45.878 73.750
        17.7912 45.902 73.770
        17.8011 45.925 73.790
        17.8110 45.949 73.810
        17.8209 45.972 73.830
        17.8308 45.996 73.850
        17.8407 46.019 73.869
        17.8506 46.043 73.889
        17.8605 46.066 73.909
        17.8704 46.090 73.929
        17.8803 46.113 73.948
        17.8902 46.136 73.968
        17.9002 46.160 73.988
        17.9101 46.183 74.008
        17.9200 46.207 74.027
        17.9299 46.230 74.047
        17.9398 46.253 74.067
        17.9497 46.277 74.087
        17.9596 46.300 74.106
        17.9695 46.324 74.126
        17.9794 46.347 74.146
        17.9893 46.370 74.165
        17.9992 46.394 74.185
        18.0091 46.417 74.205
        18.0190 46.440 74.224
        18.0289 46.464 74.244
        18.0388 46.487 74.264
        18.0487 46.510 74.283
        18.0586 46.534 74.303
        18.0685 46.557 74.322
        18.0784 46.580 74.342
        18.0883 46.604 74.362
        18.0982 46.627 74.381
        18.1082 46.650 74.401
        18.1181 46.673 74.420
        18.1280 46.697 74.440
        18.1379 46.720 74.459
        18.1478 46.743 74.479
        18.1577 46.766 74.498
        18.1676 46.789 74.518
        18.1775 46.813 74.537
        18.1874 46.836 74.557
        18.1973 46.859 74.576
        18.2072 46.882 74.596
        18.2171 46.905 74.615
        18.2270 46.929 74.635
        18.2369 46.952 74.654
        18.2468 46.975 74.674
        18.2567 46.998 74.693
        18.2666 47.021 74.713
        18.2765 47.044 74.732
        18.2864 47.067 74.751
        18.2963 47.091 74.771
        18.3063 47.114 74.790
        18.3162 47.137 74.809
        18.3261 47.160 74.829
        18.3360 47.183 74.848
        18.3459 47.206 74.868
        18.3558 47.229 74.887
        18.3657 47.252 74.906
        18.3756 47.275 74.926
        18.3855 47.298 74.945
        18.3954 47.321 74.964
        18.4053 47.344 74.984
        18.4152 47.367 75.003
        18.4251 47.390 75.022
        18.4350 47.413 75.041
        18.4449 47.436 75.061
        18.4548 47.459 75.080
        18.4647 47.482 75.099
        18.4746 47.505 75.118
        18.4845 47.528 75.138
        18.4944 47.551 75.157
        18.5044 47.574 75.176
        18.5143 47.597 75.195
        18.5242 47.620 75.215
        18.5341 47.643 75.234
        18.5440 47.666 75.253
        18.5539 47.689 75.272
        18.5638 47.712 75.291
        18.5737 47.735 75.310
        18.5836 47.758 75.330
        18.5935 47.780 75.349
        18.6034 47.803 75.368
        18.6133 47.826 75.387
        18.6232 47.849 75.406
        18.6331 47.872 75.425
        18.6430 47.895 75.444
        18.6529 47.918 75.463
        18.6628 47.940 75.482
        18.6727 47.963 75.502
        18.6826 47.986 75.521
        18.6925 48.009 75.540
        18.7025 48.032 75.559
        18.7124 48.055 75.578
        18.7223 48.077 75.597
        18.7322 48.100 75.616
        18.7421 48.123 75.635
        18.7520 48.146 75.654
        18.7619 48.168 75.673
        18.7718 48.191 75.692
        18.7817 48.214 75.711
        18.7916 48.237 75.730
        18.8015 48.259 75.749
        18.8114 48.282 75.768
        18.8213 48.305 75.787
        18.8312 48.327 75.806
        18.8411 48.350 75.825
        18.8510 48.373 75.844
        18.8609 48.396 75.863
        18.8708 48.418 75.881
        18.8807 48.441 75.900
        18.8906 48.464 75.919
        18.9006 48.486 75.938
        18.9105 48.509 75.957
        18.9204 48.531 75.976
        18.9303 48.554 75.995
        18.9402 48.577 76.014
        18.9501 48.599 76.032
        18.9600 48.622 76.051
        18.9699 48.645 76.070
        18.9798 48.667 76.089
        18.9897 48.690 76.108
        18.9996 48.712 76.127
        19.0095 48.735 76.145
        19.0194 48.757 76.164
        19.0293 48.780 76.183
        19.0392 48.803 76.202
        19.0491 48.825 76.221
        19.0590 48.848 76.239
        19.0689 48.870 76.258
        19.0788 48.893 76.277
        19.0887 48.915 76.296
        19.0986 48.938 76.314
        19.1086 48.960 76.333
        19.1185 48.983 76.352
        19.1284 49.005 76.370
        19.1383 49.028 76.389
        19.1482 49.050 76.408
        19.1581 49.072 76.427
        19.1680 49.095 76.445
        19.1779 49.117 76.464
        19.1878 49.140 76.483
        19.1977 49.162 76.501
        19.2076 49.185 76.520
        19.2175 49.207 76.539
        19.2274 49.230 76.557
        19.2373 49.252 76.576
        19.2472 49.274 76.594
        19.2571 49.297 76.613
        19.2670 49.319 76.632
        19.2769 49.341 76.650
        19.2868 49.364 76.669
        19.2967 49.386 76.687
        19.3067 49.409 76.706
        19.3166 49.431 76.725
        19.3265 49.453 76.743
        19.3364 49.476 76.762
        19.3463 49.498 76.780
        19.3562 49.520 76.799
        19.3661 49.542 76.817
        19.3760 49.565 76.836
        19.3859 49.587 76.854
        19.3958 49.609 76.873
        19.4057 49.632 76.891
        19.4156 49.654 76.910
        19.4255 49.676 76.928
        19.4354 49.698 76.947
        19.4453 49.721 76.965
        19.4552 49.743 76.984
        19.4651 49.765 77.002
        19.4750 49.787 77.021
        19.4849 49.810 77.039
        19.4948 49.832 77.057
        19.5048 49.854 77.076
        19.5147 49.876 77.094
        19.5246 49.898 77.113
        19.5345 49.921 77.131
        19.5444 49.943 77.150
        19.5543 49.965 77.168
        19.5642 49.987 77.186
        19.5741 50.009 77.205
        19.5840 50.031 77.223
        19.5939 50.054 77.241
        19.6038 50.076 77.260
        19.6137 50.098 77.278
        19.6236 50.120 77.296
        19.6335 50.142 77.315
        19.6434 50.164 77.333
        19.6533 50.186 77.351
        19.6632 50.208 77.370
        19.6731 50.230 77.388
        19.6830 50.252 77.406
        19.6929 50.275 77.425
        19.7029 50.297 77.443
        19.7128 50.319 77.461
        19.7227 50.341 77.479
        19.7326 50.363 77.498
        19.7425 50.385 77.516
        19.7524 50.407 77.534
        19.7623 50.429 77.552
        19.7722 50.451 77.571
        19.7821 50.473 77.589
        19.7920 50.495 77.607
        19.8019 50.517 77.625
        19.8118 50.539 77.643
        19.8217 50.561 77.662
        19.8316 50.583 77.680
        19.8415 50.605 77.698
        19.8514 50.627 77.716
        19.8613 50.649 77.734
        19.8712 50.671 77.752
        19.8811 50.693 77.771
        19.8910 50.714 77.789
        19.9010 50.736 77.807
        19.9109 50.758 77.825
        19.9208 50.780 77.843
        19.9307 50.802 77.861
        19.9406 50.824 77.879
        19.9505 50.846 77.897
        19.9604 50.868 77.916
        19.9703 50.890 77.934
        19.9802 50.911 77.952
        19.9901 50.933 77.970
        20.0000 50.955 77.988
SPECS:
    n_is_absolute: true
    wavelength_is_vacuum: true
    film_thickness: 66e-9
    substrate: Si
    deposition_method: ALD
