Repository: polyanskiy/refractiveindex.info-database

## Notices

> ⚠️ **Nov 6, 2026** 
> COMMENTS field was renamed to NOTES in the `develop` branch. Maintainers of applications and libraries that consume the database should prepare their software to support this change.

> ⚠️ **Jun 14, 2026**  
> Markdown is now used in REFERENCES and COMMENTS fields in data YAML files, and in ABOUT fields in about.yml files. This change is currently in the `develop` branch. Maintainers of applications and libraries that consume the database should prepare their software to support Markdown in these fields.

> ⚠️ **Jan 18, 2026**  
> Please use the `develop` branch for contributing new data and any edits.

> ⚠️ **Jan 7, 2026**  
> The default branch was renamed from `master` to `main`.  
> Fork maintainers should update local tracking accordingly.

# Refractive Index Database

The refractiveindex.info database is an extensive collection of optical constants for a wide range of materials. The database is in the public domain. Copyright and related rights were waived by <a href="mailto:polyanskiy@refractiveindex.info">Mikhail Polyanskiy</a> through the <a href="https://creativecommons.org/publicdomain/zero/1.0/">CC0 1.0 Universal Public Domain Dedication</a>. You may copy, modify, and distribute the refractiveindex.info database, even for commercial purposes, without asking permission.

The YAML file format is used to store material information and the database structure. Many text editors have built-in syntax highlighting for YAML markup. <a href="https://code.visualstudio.com/">Visual Studio Code</a> (cross-platform) or <a href="https://notepad-plus-plus.org/">Notepad++</a> (under Windows) are recommended for viewing and editing refractiveindex.info database files.

## Web interface

https://refractiveindex.info/

## How to cite

If you use data from this database in research, publications, reports, or software, please cite the peer-reviewed data descriptor published in *Scientific Data*:

**Reference:**

> Polyanskiy, M. N. *Refractiveindex.info database of optical constants*.  
> *Scientific Data* **11**, 94 (2024).  
> https://doi.org/10.1038/s41597-023-02898-2

**BibTeX:**
```bibtex
@article{polyanskiy2024,
  title   = {Refractiveindex.info database of optical constants},
  author  = {Polyanskiy, Mikhail N.},
  journal = {Scientific Data},
  volume  = {11},
  pages   = {94},
  year    = {2024},
  doi     = {10.1038/s41597-023-02898-2}
}
```

**Optional web citation** (not preferred over the peer-reviewed article):

> M. N. Polyanskiy, Refractive index database, https://refractiveindex.info. Accessed on YYYY-MM-DD.

When appropriate, please also cite the original publications from which specific datasets were obtained; these references are listed in the corresponding data files.

### General guidelines

- Please base all contributions on the `develop` branch.
- Follow existing conventions for directory structure, file naming, and YAML formatting.
- Ensure that all numerical data are traceable to a reliable source (peer-reviewed publications, manufacturer datasheets, etc.).

## Related projects

### refractiveindex.info-scripts
Collection of Python scripts related to the refractiveindex.info database  
https://github.com/polyanskiy/refractiveindex.info-scripts

### refractiveindex
Easy Python interface to the refractiveindex.info database  
https://github.com/toftul/refractiveindex

### RefractiveIndex.jl
Julia interface to the refractiveindex.info database  
https://github.com/stillyslalom/RefractiveIndex.jl

### PyTMM
Database browser and Transfer Matrix Method implementation  
https://github.com/kitchenknif/PyTMM

### tmmnlay
Another TMM package loosely based on PyTMM  
https://github.com/ovidiopr/tmmnlay

### refractiveindex.info-sqlite
Python 3 + SQLite wrapper for the refractiveindex.info database  
https://github.com/HugoGuillen/refractiveindex.info-sqlite

### refractiveindex.info
Support for operations not possible through the web interface (e.g., finding materials with refractive index within a specified range)  
https://github.com/cinek810/refractiveindex.info (original scripts)  
https://github.com/mtarek/refractiveindex.info (fork and further development)

### PyMoosh
Python library for multilayer simulation and optimization  
https://github.com/AnMoreau/PyMoosh

### pyElli
Ellipsometry data processing package with a built-in refractive index data loader  
https://pyelli.readthedocs.io

### TFStudio
GUI-based thin-film coating design program with a built-in refractiveindex.info browser
https://github.com/aai2k/TFStudio

### RefractiveIndexApp
Simple Android app that serves as a front end to the refractiveindex.info database
https://github.com/Xpr3ss0/RefractiveIndexApp

File: database/data-nk/main/LaF3/Amotchkina.yml
# this file is part of refractiveindex.info database
# refractiveindex.info database is in the public domain
# copyright and related rights waived via CC0 1.0

REFERENCES: "T. Amotchkina, M. Trubetskov, D. Hahner, V. Pervak, Characterization of e-beam evaporated Ge, YbF<sub>3</sub>, ZnS, and LaF<sub>3</sub> thin films for laser-oriented coatings, <a href=\"https://doi.org/10.1364/AO.59.000A40\"><i>Appl. Opt.</i> <b>59</b>, A40-A47 (2020)</a> (Data kindly provided by Tatiana Amotchkina [<a href=\"https://refractiveindex.info/download/data/2020/Amotchkina/LaF3_nk.xlsx\">data</a>] [<a href=\"https://refractiveindex.info/download/data/2020/Amotchkina/Summary_for_RefractiveIndexINFO.pdf\">description</a>])"
COMMENTS: "1.368 µm LaF<sub>3</sub> film deposited on 1 mm thick ZnSe substratee by e-beam evaporation at 120 °C substrate temperature."
DATA:
  - type: formula 2
    wavelength_range: 0.4 12
    coefficients: -0.812958 2.030974 0.01057737 0.024492 -0.851254 4.544580 1149.999773
  - type: tabulated k
    data: |
        9.49308 0.00E+00
        9.50308 3.92E-04
        9.51309 3.72E-04
        9.52309 3.52E-04
        9.53309 3.33E-04
        9.54310 3.13E-04
        9.55310 2.93E-04
        9.56310 2.74E-04
        9.57311 2.54E-04
        9.58311 2.34E-04
        9.59311 2.33E-04
        9.60312 2.37E-04
        9.61312 2.42E-04
        9.62312 2.46E-04
        9.63313 2.51E-04
        9.64313 2.55E-04
        9.65313 2.60E-04
        9.66314 2.64E-04
        9.67314 2.69E-04
        9.68314 2.73E-04
        9.69315 2.78E-04
        9.70315 2.82E-04
        9.71315 2.87E-04
        9.72316 2.91E-04
        9.73316 2.96E-04
        9.74316 3.00E-04
        9.75317 3.05E-04
        9.76317 3.10E-04
        9.77317 3.23E-04
        9.78318 3.51E-04
        9.79318 3.79E-04
        9.80318 4.07E-04
        9.81319 4.35E-04
        9.82319 4.62E-04
        9.83319 4.90E-04
        9.84320 5.18E-04
        9.85320 5.46E-04
        9.86320 5.74E-04
        9.87321 6.02E-04
        9.88321 6.30E-04
        9.89321 6.58E-04
        9.90322 6.86E-04
        9.91322 7.14E-04
        9.92323 7.42E-04
        9.93323 7.69E-04
        9.94323 7.97E-04
        9.95324 8.25E-04
        9.96324 8.66E-04
        9.97324 9.07E-04
        9.98325 9.48E-04
        9.99325 9.88E-04
        10.0033 1.03E-03
        10.0133 1.07E-03
        10.0233 1.11E-03
        10.0333 1.15E-03
        10.0433 1.19E-03
        10.0533 1.23E-03
        10.0633 1.27E-03
        10.0733 1.31E-03
        10.0833 1.35E-03
        10.0933 1.40E-03
        10.1033 1.44E-03
        10.1133 1.48E-03
        10.1233 1.52E-03
        10.1333 1.56E-03
        10.1433 1.61E-03
        10.1533 1.68E-03
        10.1633 1.74E-03
        10.1733 1.80E-03
        10.1833 1.87E-03
        10.1933 1.93E-03
        10.2033 1.99E-03
        10.2133 2.06E-03
        10.2233 2.12E-03
        10.2333 2.18E-03
        10.2433 2.25E-03
        10.2533 2.31E-03
        10.2633 2.37E-03
        10.2733 2.44E-03
        10.2833 2.50E-03
        10.2934 2.57E-03
        10.3034 2.63E-03
        10.3134 2.69E-03
        10.3234 2.76E-03
        10.3334 2.85E-03
        10.3434 2.94E-03
        10.3534 3.03E-03
        10.3634 3.12E-03
        10.3734 3.21E-03
        10.3834 3.31E-03
        10.3934 3.40E-03
        10.4034 3.49E-03
        10.4134 3.58E-03
        10.4234 3.67E-03
        10.4334 3.76E-03
        10.4434 3.85E-03
        10.4534 3.94E-03
        10.4634 4.03E-03
        10.4734 4.12E-03
        10.4834 4.21E-03
        10.4934 4.30E-03
        10.5034 4.39E-03
        10.5134 4.50E-03
        10.5234 4.62E-03
        10.5334 4.74E-03
        10.5434 4.85E-03
        10.5534 4.97E-03
        10.5634 5.09E-03
        10.5734 5.20E-03
        10.5834 5.32E-03
        10.5935 5.44E-03
        10.6035 5.55E-03
        10.6135 5.67E-03
        10.6235 5.79E-03
        10.6335 5.90E-03
        10.6435 6.02E-03
        10.6535 6.13E-03
        10.6635 6.25E-03
        10.6735 6.37E-03
        10.6835 6.48E-03
        10.6935 6.61E-03
        10.7035 6.75E-03
        10.7135 6.89E-03
        10.7235 7.03E-03
        10.7335 7.17E-03
        10.7435 7.31E-03
        10.7535 7.45E-03
        10.7635 7.59E-03
        10.7735 7.73E-03
        10.7835 7.87E-03
        10.7935 8.01E-03
        10.8035 8.15E-03
        10.8135 8.29E-03
        10.8235 8.43E-03
        10.8335 8.57E-03
        10.8435 8.71E-03
        10.8535 8.84E-03
        10.8635 8.98E-03
        10.8735 9.13E-03
        10.8836 9.28E-03
        10.8936 9.44E-03
        10.9036 9.59E-03
        10.9136 9.75E-03
        10.9236 9.90E-03
        10.9336 1.01E-02
        10.9436 1.02E-02
        10.9536 1.04E-02
        10.9636 1.05E-02
        10.9736 1.07E-02
        10.9836 1.08E-02
        10.9936 1.10E-02
        11.0036 1.11E-02
        11.0136 1.13E-02
        11.0236 1.15E-02
        11.0336 1.16E-02
        11.0436 1.18E-02
        11.0536 1.19E-02
        11.0636 1.21E-02
        11.0736 1.23E-02
        11.0836 1.24E-02
        11.0936 1.26E-02
        11.1036 1.28E-02
        11.1136 1.30E-02
        11.1236 1.31E-02
        11.1336 1.33E-02
        11.1436 1.35E-02
        11.1536 1.36E-02
        11.1636 1.38E-02
        11.1736 1.40E-02
        11.1837 1.42E-02
        11.1937 1.43E-02
        11.2037 1.45E-02
        11.2137 1.47E-02
        11.2237 1.49E-02
        11.2337 1.50E-02
        11.2437 1.52E-02
        11.2537 1.54E-02
        11.2637 1.56E-02
        11.2737 1.57E-02
        11.2837 1.59E-02
        11.2937 1.61E-02
        11.3037 1.63E-02
        11.3137 1.65E-02
        11.3237 1.66E-02
        11.3337 1.68E-02
        11.3437 1.70E-02
        11.3537 1.72E-02
        11.3637 1.73E-02
        11.3737 1.75E-02
        11.3837 1.77E-02
        11.3937 1.79E-02
        11.4037 1.81E-02
        11.4137 1.82E-02
        11.4237 1.84E-02
        11.4337 1.86E-02
        11.4437 1.88E-02
        11.4537 1.89E-02
        11.4637 1.91E-02
        11.4738 1.93E-02
        11.4838 1.95E-02
        11.4938 1.96E-02
        11.5038 1.98E-02
        11.5138 2.00E-02
        11.5238 2.02E-02
        11.5338 2.03E-02
        11.5438 2.05E-02
        11.5538 2.07E-02
        11.5638 2.08E-02
        11.5738 2.10E-02
        11.5838 2.12E-02
        11.5938 2.14E-02
        11.6038 2.15E-02
        11.6138 2.17E-02
        11.6238 2.19E-02
        11.6338 2.20E-02
        11.6438 2.22E-02
        11.6538 2.24E-02
        11.6638 2.26E-02
        11.6738 2.27E-02
        11.6838 2.29E-02
        11.6938 2.31E-02
        11.7038 2.32E-02
        11.7138 2.34E-02
        11.7238 2.36E-02
        11.7338 2.37E-02
        11.7438 2.39E-02
        11.7538 2.41E-02
        11.7638 2.43E-02
        11.7739 2.44E-02
        11.7839 2.46E-02
        11.7939 2.48E-02
        11.8039 2.49E-02
        11.8139 2.51E-02
        11.8239 2.53E-02
        11.8339 2.55E-02
        11.8439 2.56E-02
        11.8539 2.58E-02
        11.8639 2.60E-02
        11.8739 2.61E-02
        11.8839 2.63E-02
        11.8939 2.65E-02
        11.9039 2.67E-02
        11.9139 2.68E-02
        11.9239 2.70E-02
        11.9339 2.72E-02
        11.9439 2.73E-02
        11.9539 2.75E-02
        11.9639 2.77E-02
        11.9739 2.79E-02
SPECS:
    n_is_absolute: false
    wavelength_is_vacuum: false
    substrate: ZnSe
    film_thickness: 1.368 µm

File: database/data-nk/main/LaF3/Laihoa-e.yml
# this file is part of refractiveindex.info database
# refractiveindex.info database is in the public domain
# copyright and related rights waived via CC0 1.0

REFERENCES: |
    R. Laihoa and M. Lakkistoa. Investigation of the refractive indices of LaF<sub>3</sub>, CeF<sub>3</sub>, PrF<sub>3</sub> and NdF<sub>3</sub>, <a href="https://doi.org/10.1080/13642818308226470"><i>Phil. Mag. B</i> <b>48</b>, 203-207 (1983)</a> (As cited in Handbook of Optics, 2nd edition, Vol. 2. McGraw-Hill 1994).
COMMENTS: |
    Extraordinary ray (e)
DATA:
  - type: formula 1
    wavelength_range: 0.35 0.70
    coefficients: 0 1.5149 0.0878

File: database/data-nk/main/LaF3/Laihoa-o.yml
# this file is part of refractiveindex.info database
# refractiveindex.info database is in the public domain
# copyright and related rights waived via CC0 1.0

REFERENCES: |
    R. Laihoa and M. Lakkistoa. Investigation of the refractive indices of LaF<sub>3</sub>, CeF<sub>3</sub>, PrF<sub>3</sub> and NdF<sub>3</sub>, <a href="https://doi.org/10.1080/13642818308226470"><i>Phil. Mag. B</i> <b>48</b>, 203-207 (1983)</a> (As cited in Handbook of Optics, 2nd edition, Vol. 2. McGraw-Hill 1994).
COMMENTS: |
    Ordinary ray (o)
DATA:
  - type: formula 1
    wavelength_range: 0.35 0.70
    coefficients: 0 1.5376 0.0881

File: database/data-nk/main/LaF3/Rodriguez-de Marcos.yml
# this file is part of refractiveindex.info database
# refractiveindex.info database is in the public domain
# copyright and related rights waived via CC0 1.0

REFERENCES: |
    L. V. Rodríguez-de Marcos, J. I. Larruquert, J. A. Méndez, J. A. Aznárez.
    Self-consistent optical constants of MgF<sub>2</sub>, LaF<sub>3</sub>, and CeF<sub>3</sub> films.
    <a href="https://doi.org/10.1364/OME.7.000989"><i>Opt. Mater. Express</i> <b>7</b>, 989-1006 (2017)</a>
    (Numerical data kindly provided by Juan Larruquert)
COMMENTS: |
    48 nm film prepared by evaporation from tungsten boat at 250 °C
DATA:
  - type: tabulated nk
    data: |
        2.99274E-02 0.836223 0.151339
        3.01027E-02 0.834433 0.153481
        3.02790E-02 0.832576 0.155661
        3.04564E-02 0.830656 0.157875
        3.06348E-02 0.828672 0.160122
        3.08143E-02 0.826618 0.162404
        3.09948E-02 0.824490 0.164721
        3.11764E-02 0.822284 0.167081
        3.13590E-02 0.819996 0.169483
        3.15427E-02 0.817623 0.171921
        3.17275E-02 0.815145 0.174372
        3.19133E-02 0.812526 0.176826
        3.21003E-02 0.809725 0.179301
        3.22883E-02 0.806684 0.181782
        3.24775E-02 0.803279 0.184259
        3.26677E-02 0.799212 0.186766
        3.28591E-02 0.794777 0.190761
        3.30516E-02 0.790837 0.195930
        3.32452E-02 0.787409 0.200850
        3.34399E-02 0.784142 0.205901
        3.36358E-02 0.781025 0.211110
        3.38329E-02 0.778056 0.216459
        3.40311E-02 0.775221 0.221919
        3.42304E-02 0.772500 0.227484
        3.44309E-02 0.769876 0.233149
        3.46326E-02 0.767355 0.238950
        3.48355E-02 0.764940 0.244833
        3.50396E-02 0.762612 0.250786
        3.52448E-02 0.760351 0.256800
        3.54513E-02 0.758139 0.262870
        3.56590E-02 0.755930 0.268956
        3.58679E-02 0.753670 0.275109
        3.60780E-02 0.751332 0.281394
        3.62893E-02 0.748910 0.287873
        3.65019E-02 0.746448 0.294663
        3.67157E-02 0.744007 0.301739
        3.69308E-02 0.741608 0.309077
        3.71471E-02 0.739254 0.316683
        3.73648E-02 0.736946 0.324575
        3.75836E-02 0.734739 0.332850
        3.78038E-02 0.732677 0.341403
        3.80253E-02 0.730752 0.350234
        3.82480E-02 0.728958 0.359343
        3.84721E-02 0.727313 0.368794
        3.86974E-02 0.725867 0.378591
        3.89241E-02 0.724640 0.388671
        3.91521E-02 0.723623 0.399035
        3.93815E-02 0.722801 0.409685
        3.96122E-02 0.722218 0.420743
        3.98442E-02 0.721926 0.432113
        4.00776E-02 0.721921 0.443783
        4.03124E-02 0.722196 0.455757
        4.05486E-02 0.722754 0.468080
        4.07861E-02 0.723655 0.480836
        4.10250E-02 0.724944 0.493926
        4.12653E-02 0.726615 0.507359
        4.15071E-02 0.728663 0.521146
        4.17502E-02 0.731131 0.535414
        4.19948E-02 0.734102 0.550141
        4.22408E-02 0.737613 0.565283
        4.24882E-02 0.741675 0.580860
        4.27371E-02 0.746294 0.596897
        4.29875E-02 0.751587 0.613651
        4.32393E-02 0.757694 0.630953
        4.34926E-02 0.764659 0.648842
        4.37474E-02 0.772544 0.667359
        4.40036E-02 0.781471 0.686695
        4.42614E-02 0.791713 0.707037
        4.45207E-02 0.803557 0.728309
        4.47815E-02 0.817302 0.750643
        4.50438E-02 0.833385 0.774201
        4.53077E-02 0.853097 0.799965
        4.55731E-02 0.877699 0.825694
        4.58401E-02 0.907317 0.849624
        4.61086E-02 0.941744 0.870537
        4.63787E-02 0.980775 0.887172
        4.66504E-02 1.023154 0.896614
        4.69237E-02 1.067150 0.899076
        4.71985E-02 1.111289 0.893578
        4.74750E-02 1.153493 0.879612
        4.77531E-02 1.190361 0.856518
        4.80329E-02 1.220362 0.831208
        4.83143E-02 1.244730 0.805285
        4.85973E-02 1.264301 0.779485
        4.88820E-02 1.279606 0.754397
        4.91683E-02 1.291373 0.731128
        4.94563E-02 1.300437 0.709720
        4.97461E-02 1.307394 0.690309
        5.00375E-02 1.312788 0.673016
        5.03306E-02 1.317331 0.658187
        5.06254E-02 1.322085 0.645792
        5.09220E-02 1.327458 0.633911
        5.12203E-02 1.333106 0.622190
        5.15203E-02 1.338803 0.610483
        5.18221E-02 1.344421 0.598808
        5.21257E-02 1.349934 0.587177
        5.24311E-02 1.355371 0.575574
        5.27382E-02 1.360813 0.563971
        5.30471E-02 1.366448 0.552313
        5.33579E-02 1.372400 0.540035
        5.36705E-02 1.378320 0.526267
        5.39849E-02 1.383639 0.511014
        5.43011E-02 1.387937 0.494351
        5.46192E-02 1.390746 0.476204
        5.49391E-02 1.391540 0.456867
        5.52610E-02 1.389941 0.436853
        5.55847E-02 1.385607 0.416474
        5.59103E-02 1.377959 0.396119
        5.62378E-02 1.366682 0.377532
        5.65673E-02 1.352837 0.363166
        5.68986E-02 1.337879 0.352511
        5.72320E-02 1.322566 0.345263
        5.75672E-02 1.307502 0.341327
        5.79044E-02 1.293481 0.340775
        5.82436E-02 1.281062 0.342537
        5.85848E-02 1.270481 0.346391
        5.89280E-02 1.262146 0.352107
        5.92732E-02 1.256895 0.359673
        5.96204E-02 1.255493 0.367266
        5.99697E-02 1.257364 0.372169
        6.03210E-02 1.261070 0.373659
        6.06744E-02 1.265531 0.371928
        6.10298E-02 1.269564 0.366348
        6.13873E-02 1.272236 0.358298
        6.17469E-02 1.273181 0.347990
        6.21086E-02 1.271898 0.335651
        6.24724E-02 1.267656 0.321322
        6.28384E-02 1.259459 0.305537
        6.32065E-02 1.246229 0.289380
        6.35768E-02 1.227079 0.274910
        6.39492E-02 1.201344 0.264881
        6.43238E-02 1.172772 0.268680
        6.47006E-02 1.146694 0.281919
        6.50796E-02 1.125139 0.302642
        6.54609E-02 1.109858 0.329885
        6.58443E-02 1.103379 0.363053
        6.62301E-02 1.111979 0.402351
        6.66180E-02 1.132210 0.420805
        6.70083E-02 1.150939 0.421948
        6.74008E-02 1.160397 0.414392
        6.77956E-02 1.166998 0.421966
        6.81928E-02 1.178114 0.426047
        6.85923E-02 1.191173 0.426324
        6.89941E-02 1.205220 0.422552
        6.93982E-02 1.219998 0.414665
        6.98048E-02 1.234942 0.400390
        7.02137E-02 1.247716 0.376987
        7.06250E-02 1.254788 0.344017
        7.10387E-02 1.252052 0.301731
        7.14549E-02 1.233593 0.250909
        7.18734E-02 1.189813 0.196630
        7.22945E-02 1.127897 0.180427
        7.27180E-02 1.070187 0.198804
        7.31440E-02 1.031893 0.238253
        7.35724E-02 1.007199 0.260628
        7.40034E-02 0.984894 0.283685
        7.44369E-02 0.965625 0.307274
        7.48730E-02 0.949194 0.331478
        7.53116E-02 0.935620 0.356519
        7.57528E-02 0.925723 0.382813
        7.61965E-02 0.919472 0.407013
        7.66429E-02 0.915581 0.428631
        7.70918E-02 0.913056 0.447371
        7.75434E-02 0.910774 0.462648
        7.79977E-02 0.907094 0.473961
        7.84546E-02 0.899358 0.481062
        7.89142E-02 0.884952 0.487444
        7.93765E-02 0.862765 0.498156
        7.98414E-02 0.836943 0.523806
        8.03092E-02 0.813672 0.561539
        8.07796E-02 0.797810 0.612066
        8.12528E-02 0.795369 0.671922
        8.17288E-02 0.810555 0.731354
        8.22076E-02 0.835664 0.768129
        8.26891E-02 0.859317 0.792072
        8.31735E-02 0.877623 0.808091
        8.36607E-02 0.888370 0.821488
        8.41508E-02 0.893181 0.841463
        8.46438E-02 0.897876 0.871905
        8.51396E-02 0.908124 0.909947
        8.56384E-02 0.927224 0.950581
        8.61400E-02 0.955477 0.986575
        8.66446E-02 0.987752 1.009144
        8.71522E-02 1.015865 1.020040
        8.76627E-02 1.036594 1.030728
        8.81763E-02 1.053696 1.049635
        8.86928E-02 1.078253 1.083407
        8.92124E-02 1.113799 1.106040
        8.97350E-02 1.148290 1.108825
        9.02606E-02 1.171074 1.103342
        9.07894E-02 1.180964 1.106522
        9.13212E-02 1.200085 1.149043
        9.18562E-02 1.237422 1.170563
        9.23943E-02 1.271480 1.168133
        9.29355E-02 1.290282 1.163746
        9.34799E-02 1.321951 1.208575
        9.40275E-02 1.357998 1.186584
        9.45783E-02 1.378306 1.193395
        9.51324E-02 1.405207 1.208775
        9.56897E-02 1.437531 1.214657
        9.62502E-02 1.469487 1.214299
        9.68140E-02 1.494227 1.202833
        9.73812E-02 1.511706 1.202975
        9.79516E-02 1.530848 1.212292
        9.85254E-02 1.552441 1.220396
        9.91026E-02 1.578016 1.236075
        9.96831E-02 1.608274 1.245875
        1.00267E-01 1.639505 1.253708
        1.00854E-01 1.671763 1.261538
        1.01445E-01 1.705781 1.269370
        1.02039E-01 1.742293 1.277209
        1.02637E-01 1.782832 1.285045
        1.03238E-01 1.827141 1.287123
        1.03843E-01 1.870160 1.279713
        1.04452E-01 1.912419 1.276531
        1.05063E-01 1.953476 1.264235
        1.05679E-01 1.991946 1.257307
        1.06298E-01 2.034044 1.255222
        1.06921E-01 2.081413 1.248752
        1.07547E-01 2.129466 1.232882
        1.08177E-01 2.173748 1.213018
        1.08811E-01 2.214917 1.197107
        1.09448E-01 2.258383 1.190395
        1.10089E-01 2.313615 1.194184
        1.10734E-01 2.384913 1.190812
        1.11383E-01 2.469817 1.174964
        1.12035E-01 2.565442 1.140218
        1.12692E-01 2.666949 1.082553
        1.13352E-01 2.800601 1.034404
        1.14016E-01 2.917070 0.805745
        1.14684E-01 2.921398 0.525164
        1.15355E-01 2.830515 0.327704
        1.16031E-01 2.730729 0.264186
        1.16711E-01 2.657696 0.201038
        1.17395E-01 2.585354 0.138257
        1.18082E-01 2.507106 0.093934
        1.18774E-01 2.438043 0.087739
        1.19470E-01 2.385890 0.081580
        1.20170E-01 2.342740 0.075726
        1.20874E-01 2.305712 0.070225
        1.21582E-01 2.273187 0.064757
        1.22294E-01 2.244032 0.059321
        1.23010E-01 2.217478 0.053916
        1.23731E-01 2.192949 0.048542
        1.24456E-01 2.169969 0.043200
        1.25185E-01 2.148073 0.037889
        1.25918E-01 2.126543 0.032609
        1.26656E-01 2.106040 0.030238
        1.27398E-01 2.087433 0.028239
        1.28144E-01 2.070224 0.026253
        1.28895E-01 2.054054 0.024277
        1.29650E-01 2.038655 0.022314
        1.30409E-01 2.023664 0.020362
        1.31173E-01 2.009397 0.019832
        1.31942E-01 1.996288 0.019496
        1.32714E-01 1.984103 0.019162
        1.33492E-01 1.972683 0.018829
        1.34274E-01 1.961938 0.018499
        1.35060E-01 1.951820 0.018171
        1.35852E-01 1.942287 0.017765
        1.36647E-01 1.933180 0.017098
        1.37448E-01 1.924382 0.016434
        1.38253E-01 1.915900 0.015775
        1.39063E-01 1.907710 0.015119
        1.39878E-01 1.899774 0.014467
        1.40697E-01 1.892015 0.013819
        1.41521E-01 1.884494 0.013495
        1.42350E-01 1.877350 0.013332
        1.43184E-01 1.870570 0.013170
        1.44023E-01 1.864102 0.013008
        1.44867E-01 1.857926 0.012848
        1.45715E-01 1.852043 0.012689
        1.46569E-01 1.846461 0.012473
        1.47427E-01 1.841052 0.011966
        1.48291E-01 1.835715 0.011461
        1.49160E-01 1.830481 0.010960
        1.50033E-01 1.825345 0.010461
        1.50912E-01 1.820266 0.009966
        1.51796E-01 1.815301 0.009696
        1.52686E-01 1.810554 0.009535
        1.53580E-01 1.806031 0.009375
        1.54480E-01 1.801732 0.009215
        1.55385E-01 1.797574 0.008845
        1.56295E-01 1.793472 0.008460
        1.57210E-01 1.789443 0.008077
        1.58131E-01 1.785492 0.007695
        1.59058E-01 1.781615 0.007317
        1.59989E-01 1.777803 0.006948
        1.60927E-01 1.774066 0.006622
        1.61869E-01 1.770407 0.006299
        1.62818E-01 1.766794 0.005977
        1.63771E-01 1.763250 0.005767
        1.64731E-01 1.759819 0.005605
        1.65696E-01 1.756494 0.005444
        1.66666E-01 1.753251 0.005284
        1.67643E-01 1.750088 0.005157
        1.68625E-01 1.747022 0.005064
        1.69613E-01 1.744056 0.004971
        1.70606E-01 1.741185 0.004879
        1.71606E-01 1.738409 0.004768
        1.72611E-01 1.735693 0.004585
        1.73622E-01 1.733013 0.004403
        1.74639E-01 1.730377 0.004222
        1.75662E-01 1.727786 0.004042
        1.76691E-01 1.725237 0.003863
        1.77726E-01 1.722724 0.003685
        1.78767E-01 1.720232 0.003509
        1.79814E-01 1.717771 0.003407
        1.80868E-01 1.715417 0.003415
        1.81927E-01 1.713165 0.003321
        1.82993E-01 1.710943 0.003181
        1.84065E-01 1.708742 0.003041
        1.85143E-01 1.706562 0.002902
        1.86228E-01 1.704396 0.002772
        1.87319E-01 1.702270 0.002718
        1.88416E-01 1.700206 0.002665
        1.89520E-01 1.698188 0.002612
        1.90630E-01 1.696209 0.002559
        1.91747E-01 1.694269 0.002529
        1.92870E-01 1.692378 0.002508
        1.94000E-01 1.690533 0.002487
        1.95136E-01 1.688728 0.002466
        1.96279E-01 1.686963 0.002446
        1.97429E-01 1.685234 0.002426
        1.98586E-01 1.683542 0.002406
        1.99749E-01 1.681883 0.002386
        2.00919E-01 1.680258 0.002366
        2.02096E-01 1.678665 0.002347
        2.03280E-01 1.677103 0.002328
        2.04471E-01 1.675571 0.002309
        2.05669E-01 1.674068 0.002291
        2.06873E-01 1.672594 0.002272
        2.08085E-01 1.671147 0.002254
        2.09304E-01 1.669728 0.002236
        2.10530E-01 1.668335 0.002218
        2.11764E-01 1.666967 0.002201
        2.13004E-01 1.665624 0.002184
        2.14252E-01 1.664305 0.002166
        2.15507E-01 1.663010 0.002149
        2.16769E-01 1.661738 0.002133
        2.18039E-01 1.660489 0.002116
        2.19316E-01 1.659261 0.002100
        2.20601E-01 1.658055 0.002083
        2.21894E-01 1.656870 0.002067
        2.23193E-01 1.655706 0.002052
        2.24501E-01 1.654561 0.002036
        2.25816E-01 1.653436 0.002020
        2.27139E-01 1.652331 0.002005
        2.28469E-01 1.651243 0.001990
        2.29808E-01 1.650175 0.001975
        2.31154E-01 1.649124 0.001960
        2.32508E-01 1.648090 0.001945
        2.33870E-01 1.647074 0.001930
        2.35240E-01 1.646074 0.001916
        2.36618E-01 1.645091 0.001902
        2.38004E-01 1.644124 0.001888
        2.39398E-01 1.643172 0.001874
        2.40801E-01 1.642236 0.001860
        2.42211E-01 1.641315 0.001846
        2.43630E-01 1.640409 0.001832
        2.45057E-01 1.639517 0.001819
        2.46493E-01 1.638640 0.001806
        2.47937E-01 1.637776 0.001792
        2.49389E-01 1.636926 0.001779
        2.50850E-01 1.636089 0.001766
        2.52320E-01 1.635266 0.001754
        2.53798E-01 1.634455 0.001741
        2.55285E-01 1.633657 0.001728
        2.56780E-01 1.632871 0.001716
        2.58284E-01 1.632097 0.001704
        2.59797E-01 1.631335 0.001692
        2.61319E-01 1.630585 0.001679
        2.62850E-01 1.629846 0.001667
        2.64390E-01 1.629119 0.001656
        2.65938E-01 1.628402 0.001644
        2.67496E-01 1.627697 0.001632
        2.69063E-01 1.627002 0.001621
        2.70639E-01 1.626317 0.001609
        2.72225E-01 1.625643 0.001598
        2.73820E-01 1.624978 0.001587
        2.75424E-01 1.624324 0.001576
        2.77037E-01 1.623679 0.001565
        2.78660E-01 1.623043 0.001554
        2.80292E-01 1.622417 0.001543
        2.81934E-01 1.621800 0.001532
        2.83586E-01 1.621193 0.001522
        2.85247E-01 1.620594 0.001511
        2.86918E-01 1.620003 0.001501
        2.88599E-01 1.619422 0.001490
        2.90289E-01 1.618849 0.001480
        2.91990E-01 1.618283 0.001470
        2.93700E-01 1.617727 0.001460
        2.95421E-01 1.617178 0.001450
        2.97151E-01 1.616637 0.001440
        2.98892E-01 1.616103 0.001430
        3.00643E-01 1.615578 0.001420
        3.02404E-01 1.615059 0.001411
        3.04176E-01 1.614548 0.001401
        3.05958E-01 1.614045 0.001392
        3.07750E-01 1.613548 0.001382
        3.09553E-01 1.613058 0.001373
        3.11366E-01 1.612575 0.001364
        3.13190E-01 1.612099 0.001355
        3.15025E-01 1.611630 0.001346
        3.16870E-01 1.611167 0.001337
        3.18726E-01 1.610711 0.001328
        3.20593E-01 1.610261 0.001319
        3.22471E-01 1.609817 0.001310
        3.24360E-01 1.609379 0.001301
        3.26260E-01 1.608947 0.001293
        3.28172E-01 1.608521 0.001284
        3.30094E-01 1.608102 0.001275
        3.32028E-01 1.607687 0.001267
        3.33973E-01 1.607279 0.001259
        3.35929E-01 1.606876 0.001250
        3.37897E-01 1.606478 0.001242
        3.39876E-01 1.606086 0.001234
        3.41867E-01 1.605700 0.001226
        3.43870E-01 1.605318 0.001218
        3.45884E-01 1.604942 0.001210
        3.47911E-01 1.604570 0.001202
        3.49949E-01 1.604204 0.001194
        3.51999E-01 1.603843 0.001186
        3.54061E-01 1.603486 0.001179
        3.56135E-01 1.603134 0.001171
        3.58221E-01 1.602787 0.001163
        3.60319E-01 1.602445 0.001156
        3.62430E-01 1.602107 0.001148
        3.64553E-01 1.601773 0.001141
        3.66689E-01 1.601444 0.001133
        3.68837E-01 1.601120 0.001126
        3.70998E-01 1.600800 0.001119
        3.73171E-01 1.600483 0.001112
        3.75357E-01 1.600172 0.001104
        3.77556E-01 1.599864 0.001097
        3.79767E-01 1.599560 0.001090
        3.81992E-01 1.599260 0.001083
        3.84230E-01 1.598964 0.001076
        3.86481E-01 1.598672 0.001069
        3.88745E-01 1.598384 0.001063
        3.91022E-01 1.598100 0.001056
        3.93312E-01 1.597819 0.001049
        3.95616E-01 1.597542 0.001042
        3.97934E-01 1.597269 0.001036
        4.00265E-01 1.596999 0.001029
        4.02610E-01 1.596732 0.001023
        4.04968E-01 1.596469 0.001016
        4.07341E-01 1.596210 0.001010
        4.09727E-01 1.595954 0.001003
        4.12127E-01 1.595701 0.000997
        4.14541E-01 1.595451 0.000991
        4.16970E-01 1.595205 0.000984
        4.19412E-01 1.594962 0.000978
        4.21869E-01 1.594721 0.000972
        4.24340E-01 1.594484 0.000966
        4.26826E-01 1.594250 0.000960
        4.29326E-01 1.594019 0.000954
        4.31841E-01 1.593791 0.000948
        4.34371E-01 1.593566 0.000942
        4.36916E-01 1.593344 0.000936
        4.39475E-01 1.593124 0.000930
        4.42050E-01 1.592908 0.000924
        4.44639E-01 1.592694 0.000918
        4.47244E-01 1.592483 0.000913
        4.49864E-01 1.592274 0.000907
        4.52499E-01 1.592068 0.000901
        4.55150E-01 1.591865 0.000896
        4.57816E-01 1.591664 0.000890
        4.60498E-01 1.591466 0.000885
        4.63195E-01 1.591270 0.000879
        4.65909E-01 1.591077 0.000874
        4.68638E-01 1.590886 0.000868
        4.71383E-01 1.590698 0.000863
        4.74145E-01 1.590512 0.000857
        4.76922E-01 1.590328 0.000852
        4.79716E-01 1.590147 0.000847
        4.82526E-01 1.589968 0.000842
        4.85353E-01 1.589791 0.000836
        4.88196E-01 1.589616 0.000831
        4.91056E-01 1.589444 0.000826
        4.93932E-01 1.589274 0.000821
        4.96826E-01 1.589105 0.000816
        4.99736E-01 1.588939 0.000811
        5.02664E-01 1.588775 0.000806
        5.05608E-01 1.588613 0.000801
        5.08570E-01 1.588453 0.000796
        5.11549E-01 1.588295 0.000791
        5.14546E-01 1.588139 0.000786
        5.17560E-01 1.587985 0.000781
        5.20592E-01 1.587833 0.000777
        5.23642E-01 1.587683 0.000772
        5.26709E-01 1.587534 0.000767
        5.29795E-01 1.587388 0.000762
        5.32898E-01 1.587243 0.000758
        5.36020E-01 1.587100 0.000753
        5.39160E-01 1.586959 0.000749
        5.42318E-01 1.586819 0.000744
        5.45495E-01 1.586682 0.000739
        5.48691E-01 1.586545 0.000735
        5.51905E-01 1.586411 0.000730
        5.55138E-01 1.586278 0.000726
        5.58390E-01 1.586147 0.000721
        5.61661E-01 1.586018 0.000717
        5.64951E-01 1.585890 0.000713
        5.68261E-01 1.585763 0.000708
        5.71589E-01 1.585639 0.000704
        5.74938E-01 1.585515 0.000700
        5.78306E-01 1.585394 0.000696
        5.81693E-01 1.585273 0.000691
        5.85101E-01 1.585154 0.000687
        5.88528E-01 1.585037 0.000683
        5.91976E-01 1.584921 0.000679
        5.95444E-01 1.584807 0.000675
        5.98932E-01 1.584694 0.000671
        6.02440E-01 1.584582 0.000667
        6.05970E-01 1.584471 0.000663
        6.09519E-01 1.584362 0.000659
        6.13090E-01 1.584255 0.000655
        6.16681E-01 1.584148 0.000651
        6.20294E-01 1.584043 0.000647
        6.23927E-01 1.583939 0.000643
        6.27582E-01 1.583837 0.000639
        6.31259E-01 1.583736 0.000635
        6.34957E-01 1.583635 0.000631
        6.38676E-01 1.583537 0.000627
        6.42418E-01 1.583439 0.000624
        6.46181E-01 1.583342 0.000620
        6.49966E-01 1.583247 0.000616
        6.53774E-01 1.583153 0.000612
        6.57603E-01 1.583060 0.000609
        6.61456E-01 1.582968 0.000605
        6.65330E-01 1.582877 0.000601
        6.69228E-01 1.582788 0.000598
        6.73148E-01 1.582699 0.000594
        6.77092E-01 1.582611 0.000591
        6.81058E-01 1.582525 0.000587
        6.85048E-01 1.582439 0.000584
        6.89061E-01 1.582355 0.000580
        6.93097E-01 1.582272 0.000577
        6.97157E-01 1.582189 0.000573
        7.01241E-01 1.582108 0.000570
        7.05349E-01 1.582027 0.000566
        7.09481E-01 1.581948 0.000563
        7.13637E-01 1.581869 0.000559
        7.17818E-01 1.581792 0.000556
        7.22022E-01 1.581715 0.000553
        7.26252E-01 1.581639 0.000549
        7.30506E-01 1.581565 0.000546
        7.34786E-01 1.581491 0.000543
        7.39090E-01 1.581418 0.000540
        7.43420E-01 1.581346 0.000536
        7.47775E-01 1.581274 0.000533
        7.52155E-01 1.581204 0.000530
        7.56561E-01 1.581134 0.000527
        7.60993E-01 1.581066 0.000524
        7.65451E-01 1.580998 0.000521
        7.69935E-01 1.580931 0.000518
        7.74445E-01 1.580864 0.000514
        7.78982E-01 1.580799 0.000511
        7.83545E-01 1.580734 0.000508
        7.88135E-01 1.580670 0.000505
        7.92752E-01 1.580607 0.000502
        7.97396E-01 1.580544 0.000499
        8.02067E-01 1.580483 0.000496
        8.06766E-01 1.580422 0.000493
        8.11492E-01 1.580361 0.000490
        8.16245E-01 1.580302 0.000488
        8.21027E-01 1.580243 0.000485
        8.25836E-01 1.580185 0.000482
        8.30674E-01 1.580128 0.000479
        8.35540E-01 1.580071 0.000476
        8.40435E-01 1.580015 0.000473
        8.45358E-01 1.579959 0.000470
        8.50310E-01 1.579905 0.000468
        8.55291E-01 1.579851 0.000465
        8.60301E-01 1.579797 0.000462
        8.65341E-01 1.579744 0.000459
        8.70410E-01 1.579692 0.000457
        8.75509E-01 1.579641 0.000454
        8.80638E-01 1.579590 0.000451
        8.85796E-01 1.579539 0.000449
        8.90985E-01 1.579490 0.000446
        8.96205E-01 1.579440 0.000443
        9.01455E-01 1.579392 0.000441
        9.06735E-01 1.579344 0.000438
        9.12047E-01 1.579297 0.000435
        9.17390E-01 1.579250 0.000433
        9.22764E-01 1.579203 0.000430
        9.28169E-01 1.579158 0.000428
        9.33607E-01 1.579112 0.000425
        9.39076E-01 1.579068 0.000423
        9.44577E-01 1.579024 0.000420
        9.50110E-01 1.578980 0.000418
        9.55676E-01 1.578937 0.000415
        9.61274E-01 1.578894 0.000413
        9.66905E-01 1.578852 0.000410
        9.72569E-01 1.578811 0.000408
        9.78267E-01 1.578769 0.000405
        9.83997E-01 1.578729 0.000403
        9.89762E-01 1.578689 0.000401
        9.95560E-01 1.578649 0.000398
        1.00139E+00 1.578610 0.000396
        1.00726E+00 1.578571 0.000394
        1.01316E+00 1.578533 0.000391
        1.01909E+00 1.578495 0.000389
        1.02506E+00 1.578458 0.000387
        1.03107E+00 1.578421 0.000384
        1.03711E+00 1.578384 0.000382
        1.04318E+00 1.578348 0.000380
        1.04929E+00 1.578313 0.000378
        1.05544E+00 1.578277 0.000375
        1.06162E+00 1.578242 0.000373
        1.06784E+00 1.578208 0.000371
        1.07410E+00 1.578174 0.000369
        1.08039E+00 1.578140 0.000367
        1.08672E+00 1.578107 0.000364
        1.09308E+00 1.578074 0.000362
        1.09949E+00 1.578042 0.000360
        1.10593E+00 1.578010 0.000358
        1.11241E+00 1.577978 0.000356
        1.11892E+00 1.577947 0.000354
        1.12548E+00 1.577916 0.000352
        1.13207E+00 1.577886 0.000350
        1.13870E+00 1.577855 0.000348
        1.14537E+00 1.577826 0.000346
        1.15208E+00 1.577796 0.000344
        1.15883E+00 1.577767 0.000342
        1.16562E+00 1.577738 0.000340
        1.17245E+00 1.577710 0.000338
        1.17932E+00 1.577682 0.000336
        1.18623E+00 1.577654 0.000334
        1.19317E+00 1.577626 0.000332
        1.20016E+00 1.577599 0.000330
        1.20719E+00 1.577572 0.000328
        1.21427E+00 1.577546 0.000326
        1.22138E+00 1.577520 0.000324
        1.22853E+00 1.577494 0.000322
        1.23573E+00 1.577468 0.000320
        1.24297E+00 1.577443 0.000318
        1.25025E+00 1.577418 0.000316
        1.25757E+00 1.577393 0.000314
        1.26494E+00 1.577369 0.000313
        1.27235E+00 1.577345 0.000311
        1.27980E+00 1.577321 0.000309
        1.28730E+00 1.577297 0.000307
        1.29484E+00 1.577274 0.000305
        1.30243E+00 1.577251 0.000304
        1.31006E+00 1.577228 0.000302
        1.31773E+00 1.577206 0.000300
        1.32545E+00 1.577184 0.000298
        1.33322E+00 1.577162 0.000296
        1.34103E+00 1.577140 0.000295
        1.34888E+00 1.577119 0.000293
        1.35678E+00 1.577097 0.000291
        1.36473E+00 1.577077 0.000290
        1.37273E+00 1.577056 0.000288
        1.38077E+00 1.577035 0.000286
        1.38886E+00 1.577015 0.000285
        1.39699E+00 1.576995 0.000283
        1.40517E+00 1.576975 0.000281
        1.41341E+00 1.576956 0.000280
        1.42169E+00 1.576937 0.000278
        1.43001E+00 1.576918 0.000276
        1.43839E+00 1.576899 0.000275
        1.44682E+00 1.576880 0.000273
        1.45529E+00 1.576862 0.000271
        1.46382E+00 1.576844 0.000270
        1.47239E+00 1.576826 0.000268
        1.48102E+00 1.576808 0.000267
        1.48969E+00 1.576790 0.000265
        1.49842E+00 1.576773 0.000264
        1.50720E+00 1.576756 0.000262
        1.51603E+00 1.576739 0.000260
        1.52491E+00 1.576722 0.000259
        1.53384E+00 1.576706 0.000257
        1.54283E+00 1.576689 0.000256
        1.55186E+00 1.576673 0.000254
        1.56095E+00 1.576657 0.000253
        1.57010E+00 1.576641 0.000251
        1.57930E+00 1.576626 0.000250
        1.58855E+00 1.576610 0.000249
        1.59785E+00 1.576595 0.000247
        1.60721E+00 1.576580 0.000246
        1.61663E+00 1.576565 0.000244
        1.62610E+00 1.576551 0.000243
        1.63562E+00 1.576536 0.000241
        1.64521E+00 1.576522 0.000240
        1.65484E+00 1.576508 0.000239
        1.66454E+00 1.576494 0.000237
        1.67429E+00 1.576480 0.000236
        1.68410E+00 1.576466 0.000234
        1.69396E+00 1.576452 0.000233
        1.70389E+00 1.576439 0.000232
        1.71387E+00 1.576426 0.000230
        1.72391E+00 1.576413 0.000229
        1.73400E+00 1.576400 0.000228
        1.74416E+00 1.576387 0.000226
        1.75438E+00 1.576374 0.000225
        1.76466E+00 1.576362 0.000224
        1.77499E+00 1.576350 0.000222
        1.78539E+00 1.576337 0.000221
        1.79585E+00 1.576325 0.000220
        1.80637E+00 1.576314 0.000218
        1.81695E+00 1.576302 0.000217
        1.82760E+00 1.576290 0.000216
        1.83830E+00 1.576279 0.000215
        1.84907E+00 1.576267 0.000213
        1.85990E+00 1.576256 0.000212
        1.87080E+00 1.576245 0.000211
        1.88176E+00 1.576234 0.000210
        1.89278E+00 1.576223 0.000208
        1.90387E+00 1.576212 0.000207
        1.91502E+00 1.576202 0.000206
        1.92624E+00 1.576191 0.000205
        1.93752E+00 1.576181 0.000204
        1.94887E+00 1.576171 0.000202
        1.96029E+00 1.576161 0.000201
        1.97177E+00 1.576151 0.000200
        1.98332E+00 1.576141 0.000199
        1.99494E+00 1.576131 0.000198
        2.00663E+00 1.576122 0.000197
SPECS:
    deposition_temperature: 250 °C
