Repository: polyanskiy/refractiveindex.info-database

## Notices

> ⚠️ **Nov 6, 2026** 
> COMMENTS field was renamed to NOTES in the `develop` branch. Maintainers of applications and libraries that consume the database should prepare their software to support this change.

> ⚠️ **Jun 14, 2026**  
> Markdown is now used in REFERENCES and COMMENTS fields in data YAML files, and in ABOUT fields in about.yml files. This change is currently in the `develop` branch. Maintainers of applications and libraries that consume the database should prepare their software to support Markdown in these fields.

> ⚠️ **Jan 18, 2026**  
> Please use the `develop` branch for contributing new data and any edits.

> ⚠️ **Jan 7, 2026**  
> The default branch was renamed from `master` to `main`.  
> Fork maintainers should update local tracking accordingly.

# Refractive Index Database

The refractiveindex.info database is an extensive collection of optical constants for a wide range of materials. The database is in the public domain. Copyright and related rights were waived by <a href="mailto:polyanskiy@refractiveindex.info">Mikhail Polyanskiy</a> through the <a href="https://creativecommons.org/publicdomain/zero/1.0/">CC0 1.0 Universal Public Domain Dedication</a>. You may copy, modify, and distribute the refractiveindex.info database, even for commercial purposes, without asking permission.

The YAML file format is used to store material information and the database structure. Many text editors have built-in syntax highlighting for YAML markup. <a href="https://code.visualstudio.com/">Visual Studio Code</a> (cross-platform) or <a href="https://notepad-plus-plus.org/">Notepad++</a> (under Windows) are recommended for viewing and editing refractiveindex.info database files.

## Web interface

https://refractiveindex.info/

## How to cite

If you use data from this database in research, publications, reports, or software, please cite the peer-reviewed data descriptor published in *Scientific Data*:

**Reference:**

> Polyanskiy, M. N. *Refractiveindex.info database of optical constants*.  
> *Scientific Data* **11**, 94 (2024).  
> https://doi.org/10.1038/s41597-023-02898-2

**BibTeX:**
```bibtex
@article{polyanskiy2024,
  title   = {Refractiveindex.info database of optical constants},
  author  = {Polyanskiy, Mikhail N.},
  journal = {Scientific Data},
  volume  = {11},
  pages   = {94},
  year    = {2024},
  doi     = {10.1038/s41597-023-02898-2}
}
```

**Optional web citation** (not preferred over the peer-reviewed article):

> M. N. Polyanskiy, Refractive index database, https://refractiveindex.info. Accessed on YYYY-MM-DD.

When appropriate, please also cite the original publications from which specific datasets were obtained; these references are listed in the corresponding data files.

### General guidelines

- Please base all contributions on the `develop` branch.
- Follow existing conventions for directory structure, file naming, and YAML formatting.
- Ensure that all numerical data are traceable to a reliable source (peer-reviewed publications, manufacturer datasheets, etc.).

## Related projects

### refractiveindex.info-scripts
Collection of Python scripts related to the refractiveindex.info database  
https://github.com/polyanskiy/refractiveindex.info-scripts

### refractiveindex
Easy Python interface to the refractiveindex.info database  
https://github.com/toftul/refractiveindex

### RefractiveIndex.jl
Julia interface to the refractiveindex.info database  
https://github.com/stillyslalom/RefractiveIndex.jl

### PyTMM
Database browser and Transfer Matrix Method implementation  
https://github.com/kitchenknif/PyTMM

### tmmnlay
Another TMM package loosely based on PyTMM  
https://github.com/ovidiopr/tmmnlay

### refractiveindex.info-sqlite
Python 3 + SQLite wrapper for the refractiveindex.info database  
https://github.com/HugoGuillen/refractiveindex.info-sqlite

### refractiveindex.info
Support for operations not possible through the web interface (e.g., finding materials with refractive index within a specified range)  
https://github.com/cinek810/refractiveindex.info (original scripts)  
https://github.com/mtarek/refractiveindex.info (fork and further development)

### PyMoosh
Python library for multilayer simulation and optimization  
https://github.com/AnMoreau/PyMoosh

### pyElli
Ellipsometry data processing package with a built-in refractive index data loader  
https://pyelli.readthedocs.io

### TFStudio
GUI-based thin-film coating design program with a built-in refractiveindex.info browser
https://github.com/aai2k/TFStudio

### RefractiveIndexApp
Simple Android app that serves as a front end to the refractiveindex.info database
https://github.com/Xpr3ss0/RefractiveIndexApp

File: database/data-nk/main/TiN/Pfluger.yml
# this file is part of refractiveindex.info database
# refractiveindex.info database is in the public domain
# copyright and related rights waived via CC0 1.0

REFERENCES: |
    1) J. Pflüger, J. Fink. Determination of optical constants by high-energy, electron-energy-loss spectroscopy (EELS), in <i>Handbook of optical constants of solids II</i>, Edward D. Palik, ed. Academic Press, 1991. pp. 293-310<br>2) J. Pflüger, J. Fink, W. Weber, K. P. Bohnen,  G. Crecelius. Dielectric properties of TiC<sub>x</sub>, TiN<sub>x</sub>, VC<sub>x</sub>, and VN<sub>x</sub> from 1.5 to 40 eV determined by electron-energy-loss spectroscopy, <a href="https://doi.org/10.1103/PhysRevB.30.1155"><i>Phys. Rev. B</i> <b>30</b>, 1155-1163 (1984)</a><br>
COMMENTS: |
    TiN<sub>1.0</sub> film on Mo substratre. Room temperature.
DATA:
  - type: tabulated nk
    data: |
        0.03107 8.40E-1 5.05E-2
        0.03179 8.31E-1 6.49E-2
        0.03263 8.34E-1 7.31E-2
        0.03351 8.31E-1 7.03E-2
        0.03444 8.15E-1 7.07E-2
        0.03542 8.01E-1 7.39E-2
        0.03646 7.81E-1 7.67E-2
        0.03757 7.60E-1 8.63E-2
        0.03874 7.37E-1 1.02E-1
        0.03999 7.15E-1 1.24E-1
        0.04133 6.98E-1 1.48E-1
        0.04275 6.81E-1 1.72E-1
        0.04428 6.58E-1 2.00E-1
        0.04592 6.33E-1 2.31E-1
        0.04768 6.02E-1 2.78E-1
        0.04959 5.83E-1 3.48E-1
        0.05166 5.89E-1 4.31E-1
        0.05390 6.28E-1 4.97E-1
        0.05635 6.67E-1 5.45E-1
        0.05904 7.02E-1 5.87E-1
        0.06199 7.49E-1 6.22E-1
        0.06525 7.93E-1 6.27E-1
        0.06888 8.11E-1 6.28E-1
        0.07293 7.91E-1 6.34E-1
        0.07749 7.47E-1 6.89E-1
        0.08265 7.59E-1 7.95E-1
        0.08856 7.93E-1 8.74E-1
        0.09537 8.60E-1 9.48E-1
        0.1033 8.55E-1 9.76E-1
        0.1127 8.23E-1 1.17E0
        0.1240 1.00E0 1.38E0
        0.1305 1.09E0 1.43E0
        0.1378 1.19E0 1.49E0
        0.1459 1.28E0 1.49E0
        0.1550 1.38E0 1.53E0
        0.1653 1.46E0 1.58E0
        0.1771 1.55E0 1.64E0
        0.1907 1.69E0 1.66E0
        0.2066 1.85E0 1.71E0
        0.2254 2.06E0 1.64E0
        0.2480 2.25E0 1.54E0
        0.2755 2.31E0 1.38E0
        0.3100 2.27E0 1.23E0
        0.3542 2.14E0 1.06E0
        0.4133 1.74E0 1.04E0
        0.4959 1.20E0 1.65E0
        0.6199 1.32E0 2.69E0
        0.8266 1.82E0 3.81E0
        1.2399 2.69E0 5.04E0
        2.4797 4.52E0 8.25E0
SPECS:
    n_is_absolute: true
    wavelength_is_vacuum: true
    substrate: Mo

File: database/data-nk/main/TiN/Schnabel.yml
# this file is part of refractiveindex.info database
# refractiveindex.info database is in the public domain
# copyright and related rights waived via CC0 1.0

REFERENCES: |
    V. Schnabel, R. Spolenak, M. Döbeli, H. Galinski. Structural color sensors with thermal memory: Measuring functional properties of Ti-based nitrides by eye, <a href="https://doi.org/10.1002/adom.201800656"><i>Adv. Opt. Mater.</i> <b>6</b>, 1800656 (2018)</a>
COMMENTS: |
    Reactive magnetron sputtering; Ar/N<sub>2</sub> gas mixture of 10/1; negative bias potential: 100 V; substrate temperature: 400°C
DATA:
  - type: tabulated nk
    data: |
        0.2916 2.373 1.055
        0.2932 2.381 1.049
        0.2948 2.360 1.058
        0.2963 2.342 1.060
        0.2979 2.330 1.069
        0.2995 2.333 1.061
        0.3011 2.321 1.057
        0.3027 2.316 1.066
        0.3043 2.311 1.066
        0.3059 2.305 1.074
        0.3075 2.294 1.059
        0.3091 2.287 1.074
        0.3107 2.278 1.073
        0.3123 2.272 1.074
        0.3139 2.257 1.067
        0.3154 2.260 1.065
        0.3170 2.261 1.066
        0.3186 2.245 1.080
        0.3202 2.251 1.078
        0.3218 2.243 1.075
        0.3234 2.236 1.074
        0.3250 2.232 1.074
        0.3266 2.226 1.067
        0.3282 2.226 1.062
        0.3298 2.216 1.070
        0.3314 2.216 1.076
        0.3329 2.218 1.070
        0.3345 2.205 1.065
        0.3361 2.210 1.062
        0.3377 2.198 1.065
        0.3393 2.198 1.061
        0.3409 2.197 1.073
        0.3425 2.191 1.061
        0.3441 2.190 1.053
        0.3457 2.177 1.056
        0.3473 2.177 1.057
        0.3489 2.179 1.055
        0.3505 2.167 1.052
        0.3520 2.168 1.042
        0.3536 2.165 1.046
        0.3552 2.153 1.036
        0.3568 2.145 1.036
        0.3584 2.152 1.026
        0.3600 2.148 1.026
        0.3616 2.135 1.018
        0.3632 2.130 1.011
        0.3648 2.124 1.015
        0.3664 2.124 1.013
        0.3679 2.113 1.009
        0.3695 2.112 1.007
        0.3711 2.104 1.000
        0.3727 2.103 0.988
        0.3743 2.093 0.980
        0.3759 2.082 0.982
        0.3775 2.071 0.979
        0.3791 2.064 0.969
        0.3807 2.060 0.965
        0.3823 2.046 0.960
        0.3838 2.039 0.953
        0.3854 2.034 0.950
        0.3870 2.018 0.942
        0.3886 2.015 0.941
        0.3902 1.998 0.932
        0.3918 1.989 0.929
        0.3934 1.979 0.928
        0.3950 1.964 0.925
        0.3966 1.959 0.921
        0.3981 1.947 0.912
        0.3997 1.937 0.906
        0.4013 1.920 0.908
        0.4029 1.907 0.908
        0.4045 1.894 0.904
        0.4061 1.886 0.903
        0.4077 1.875 0.898
        0.4093 1.858 0.896
        0.4109 1.841 0.894
        0.4124 1.831 0.896
        0.4140 1.818 0.898
        0.4156 1.804 0.899
        0.4172 1.791 0.898
        0.4188 1.778 0.895
        0.4204 1.765 0.898
        0.4220 1.749 0.898
        0.4236 1.739 0.901
        0.4252 1.724 0.906
        0.4267 1.708 0.909
        0.4283 1.695 0.907
        0.4299 1.683 0.909
        0.4315 1.664 0.912
        0.4331 1.652 0.916
        0.4347 1.637 0.920
        0.4363 1.621 0.926
        0.4379 1.605 0.934
        0.4394 1.591 0.936
        0.4410 1.578 0.941
        0.4426 1.563 0.944
        0.4442 1.549 0.949
        0.4458 1.535 0.955
        0.4474 1.519 0.963
        0.4490 1.503 0.971
        0.4506 1.490 0.979
        0.4521 1.474 0.988
        0.4537 1.462 0.994
        0.4553 1.449 0.999
        0.4569 1.434 1.008
        0.4585 1.422 1.014
        0.4601 1.407 1.027
        0.4617 1.392 1.037
        0.4632 1.379 1.049
        0.4648 1.364 1.058
        0.4664 1.354 1.068
        0.4680 1.342 1.079
        0.4696 1.329 1.090
        0.4712 1.316 1.099
        0.4728 1.305 1.107
        0.4744 1.295 1.122
        0.4759 1.283 1.132
        0.4775 1.272 1.146
        0.4791 1.262 1.157
        0.4807 1.251 1.172
        0.4823 1.239 1.184
        0.4839 1.228 1.197
        0.4855 1.220 1.206
        0.4870 1.210 1.220
        0.4886 1.201 1.233
        0.4902 1.193 1.246
        0.4918 1.183 1.259
        0.4934 1.173 1.270
        0.4950 1.164 1.286
        0.4966 1.155 1.300
        0.4982 1.148 1.313
        0.4997 1.141 1.326
        0.5013 1.133 1.337
        0.5029 1.125 1.349
        0.5045 1.116 1.364
        0.5061 1.110 1.376
        0.5077 1.103 1.392
        0.5093 1.095 1.403
        0.5108 1.089 1.417
        0.5124 1.085 1.434
        0.5140 1.076 1.445
        0.5156 1.070 1.454
        0.5172 1.070 1.467
        0.5188 1.060 1.480
        0.5204 1.053 1.499
        0.5219 1.049 1.512
        0.5235 1.045 1.516
        0.5251 1.044 1.523
        0.5267 1.039 1.534
        0.5283 1.033 1.546
        0.5299 1.027 1.563
        0.5315 1.020 1.578
        0.5330 1.015 1.588
        0.5346 1.008 1.606
        0.5362 1.006 1.620
        0.5378 0.999 1.630
        0.5394 0.996 1.644
        0.5410 0.992 1.655
        0.5426 0.988 1.667
        0.5442 0.983 1.681
        0.5457 0.981 1.690
        0.5473 0.972 1.706
        0.5489 0.970 1.717
        0.5505 0.965 1.728
        0.5521 0.962 1.742
        0.5537 0.959 1.754
        0.5553 0.956 1.770
        0.5568 0.952 1.781
        0.5584 0.948 1.791
        0.5600 0.943 1.805
        0.5616 0.940 1.818
        0.5632 0.938 1.831
        0.5648 0.933 1.837
        0.5664 0.930 1.851
        0.5680 0.927 1.862
        0.5695 0.922 1.876
        0.5711 0.920 1.889
        0.5727 0.917 1.904
        0.5743 0.914 1.915
        0.5759 0.910 1.926
        0.5775 0.904 1.938
        0.5791 0.899 1.950
        0.5807 0.899 1.962
        0.5822 0.895 1.974
        0.5838 0.894 1.984
        0.5854 0.890 1.998
        0.5870 0.887 2.011
        0.5886 0.888 2.025
        0.5902 0.883 2.034
        0.5918 0.882 2.049
        0.5933 0.879 2.060
        0.5949 0.874 2.074
        0.5965 0.874 2.088
        0.5981 0.872 2.098
        0.5997 0.867 2.108
        0.6013 0.867 2.120
        0.6029 0.863 2.133
        0.6045 0.858 2.145
        0.6060 0.859 2.156
        0.6076 0.855 2.170
        0.6092 0.852 2.178
        0.6108 0.852 2.191
        0.6124 0.847 2.199
        0.6140 0.847 2.215
        0.6156 0.845 2.226
        0.6172 0.843 2.238
        0.6187 0.843 2.249
        0.6203 0.837 2.260
        0.6219 0.835 2.274
        0.6235 0.833 2.284
        0.6251 0.834 2.299
        0.6267 0.829 2.309
        0.6283 0.830 2.326
        0.6299 0.826 2.333
        0.6314 0.825 2.343
        0.6330 0.821 2.353
        0.6346 0.821 2.370
        0.6362 0.819 2.381
        0.6378 0.821 2.398
        0.6394 0.819 2.404
        0.6410 0.818 2.414
        0.6426 0.816 2.428
        0.6442 0.817 2.437
        0.6457 0.813 2.455
        0.6473 0.812 2.464
        0.6489 0.810 2.473
        0.6505 0.809 2.484
        0.6521 0.805 2.498
        0.6537 0.808 2.513
        0.6553 0.804 2.517
        0.6569 0.800 2.533
        0.6584 0.806 2.547
        0.6600 0.804 2.562
        0.6616 0.800 2.570
        0.6632 0.801 2.579
        0.6648 0.797 2.589
        0.6664 0.796 2.603
        0.6680 0.798 2.619
        0.6696 0.797 2.625
        0.6712 0.796 2.636
        0.6727 0.798 2.648
        0.6743 0.803 2.660
        0.6759 0.794 2.674
        0.6775 0.793 2.680
        0.6791 0.793 2.698
        0.6807 0.790 2.706
        0.6823 0.792 2.720
        0.6839 0.793 2.727
        0.6855 0.794 2.735
        0.6870 0.791 2.752
        0.6886 0.794 2.761
        0.6902 0.790 2.777
        0.6918 0.786 2.788
        0.6934 0.783 2.792
        0.6950 0.785 2.809
        0.6966 0.787 2.819
        0.6981 0.784 2.826
        0.6997 0.791 2.843
        0.7013 0.786 2.851
        0.7029 0.789 2.868
        0.7045 0.786 2.872
        0.7061 0.785 2.883
        0.7077 0.788 2.899
        0.7093 0.788 2.909
        0.7109 0.782 2.918
        0.7125 0.785 2.935
        0.7140 0.787 2.943
        0.7156 0.797 2.959
        0.7172 0.791 2.965
        0.7188 0.795 2.972
        0.7204 0.792 2.980
        0.7220 0.792 3.001
        0.7236 0.789 2.993
        0.7252 0.790 3.017
        0.7267 0.786 3.028
        0.7283 0.792 3.030
        0.7299 0.787 3.040
        0.7315 0.782 3.060
        0.7331 0.792 3.075
        0.7347 0.786 3.078
        0.7363 0.790 3.094
        0.7378 0.785 3.101
        0.7394 0.792 3.110
        0.7410 0.788 3.119
        0.7426 0.789 3.137
        0.7442 0.800 3.146
        0.7458 0.793 3.158
        0.7474 0.799 3.171
        0.7490 0.795 3.188
        0.7505 0.796 3.180
        0.7521 0.798 3.183
        0.7537 0.795 3.217
        0.7553 0.801 3.222
        0.7569 0.795 3.234
        0.7585 0.792 3.233
        0.7601 0.796 3.246
        0.7616 0.797 3.248
        0.7632 0.800 3.273
        0.7648 0.800 3.283
        0.7664 0.796 3.307
        0.7680 0.794 3.306
        0.7696 0.799 3.317
        0.7711 0.800 3.327
        0.7727 0.793 3.326
        0.7743 0.805 3.348
        0.7759 0.806 3.353
        0.7775 0.803 3.363
        0.7791 0.809 3.365
        0.7806 0.815 3.387
        0.7822 0.804 3.394
        0.7838 0.811 3.411
        0.7854 0.807 3.414
        0.7870 0.812 3.441
        0.7886 0.818 3.445
        0.7901 0.811 3.445
        0.7917 0.824 3.482
        0.7933 0.807 3.485
        0.7949 0.805 3.490
        0.7965 0.823 3.494
        0.7980 0.817 3.497
        0.7996 0.821 3.515
        0.8012 0.820 3.539
        0.8028 0.822 3.538
        0.8044 0.819 3.546
        0.8059 0.825 3.554
        0.8075 0.812 3.552
        0.8091 0.832 3.579

File: database/data-nk/main/TiN/Shkondin-700.yml
# this file is part of refractiveindex.info database
# refractiveindex.info database is in the public domain
# copyright and related rights waived via CC0 1.0

REFERENCES: |
    E. Shkondin, T. Repän, O. Takayama, and A. V. Lavrinenko. High aspect ratio titanium nitride trench structures as plasmonic biosensor, <a href="https://doi.org/10.1364/OME.7.004171"><i>Opt. Mater. Express</i> <b>7</b>, 4171-4182 (2017)</a> (Numerical data kindly provided by Osamu Takayama)
COMMENTS: |
    105 nm thick titanium nitride (TiN) film on Si substrate annealed at 700 °C.
DATA:
  - type: tabulated nk
    data: |
        0.21073 1.730231 1.561166
        0.21231 1.747062 1.563256
        0.21389 1.763656 1.564840
        0.21547 1.780001 1.565940
        0.21705 1.796087 1.566580
        0.21863 1.811906 1.566781
        0.22021 1.827448 1.566567
        0.22179 1.842707 1.565958
        0.22337 1.857679 1.564976
        0.22495 1.872358 1.563639
        0.22652 1.886741 1.561969
        0.22810 1.900824 1.559984
        0.22968 1.914607 1.557702
        0.23126 1.928086 1.555142
        0.23284 1.941263 1.552320
        0.23442 1.954137 1.549254
        0.23601 1.966708 1.545958
        0.23759 1.978979 1.542449
        0.23917 1.990950 1.538741
        0.24075 2.002626 1.534848
        0.24233 2.014008 1.530783
        0.24391 2.025100 1.526560
        0.24549 2.035905 1.522190
        0.24707 2.046427 1.517685
        0.24865 2.056671 1.513055
        0.25023 2.066642 1.508312
        0.25181 2.076343 1.503465
        0.25339 2.085779 1.498523
        0.25497 2.094957 1.493495
        0.25656 2.103881 1.488388
        0.25814 2.112556 1.483210
        0.25972 2.120989 1.477968
        0.26130 2.129183 1.472669
        0.26288 2.137146 1.467318
        0.26446 2.144881 1.461921
        0.26604 2.152396 1.456482
        0.26763 2.159694 1.451007
        0.26921 2.166782 1.445499
        0.27079 2.173664 1.439962
        0.27237 2.180346 1.434399
        0.27395 2.186833 1.428813
        0.27554 2.193129 1.423207
        0.27712 2.199239 1.417582
        0.27870 2.205169 1.411940
        0.28028 2.210921 1.406283
        0.28187 2.216500 1.400612
        0.28345 2.221911 1.394928
        0.28503 2.227157 1.389231
        0.28661 2.232241 1.383522
        0.28820 2.237166 1.377801
        0.28978 2.241936 1.372067
        0.29136 2.246554 1.366322
        0.29294 2.251021 1.360563
        0.29453 2.255340 1.354791
        0.29611 2.259514 1.349004
        0.29769 2.263542 1.343203
        0.29927 2.267428 1.337385
        0.30086 2.271171 1.331551
        0.30244 2.274773 1.325698
        0.30402 2.278234 1.319826
        0.30561 2.281554 1.313934
        0.30719 2.284733 1.308020
        0.30877 2.287771 1.302084
        0.31036 2.290665 1.296124
        0.31194 2.293416 1.290140
        0.31352 2.296022 1.284131
        0.31511 2.298481 1.278096
        0.31669 2.300790 1.272034
        0.31828 2.302947 1.265946
        0.31986 2.304950 1.259831
        0.32144 2.306795 1.253689
        0.32303 2.308479 1.247522
        0.32461 2.309998 1.241330
        0.32619 2.311348 1.235114
        0.32778 2.312525 1.228876
        0.32936 2.313524 1.222618
        0.33095 2.314341 1.216343
        0.33253 2.314970 1.210055
        0.33412 2.315406 1.203757
        0.33570 2.315646 1.197454
        0.33728 2.315682 1.191151
        0.33887 2.315510 1.184856
        0.34045 2.315125 1.178574
        0.34204 2.314522 1.172315
        0.34362 2.313697 1.166087
        0.34521 2.312644 1.159900
        0.34679 2.311361 1.153767
        0.34837 2.309845 1.147699
        0.34996 2.308094 1.141710
        0.35154 2.306106 1.135816
        0.35313 2.303882 1.130032
        0.35471 2.301424 1.124376
        0.35630 2.298737 1.118867
        0.35788 2.295826 1.113524
        0.35947 2.292701 1.108369
        0.36105 2.289373 1.103422
        0.36264 2.285858 1.098704
        0.36422 2.282175 1.094238
        0.36581 2.278349 1.090044
        0.36739 2.274407 1.086142
        0.36898 2.270383 1.082549
        0.37056 2.266316 1.079280
        0.37215 2.262251 1.076344
        0.37373 2.258237 1.073744
        0.37532 2.254330 1.071476
        0.37690 2.250589 1.069527
        0.37849 2.247076 1.067871
        0.38007 2.243854 1.066469
        0.38166 2.240985 1.065265
        0.38325 2.238524 1.064188
        0.38483 2.236517 1.063146
        0.38642 2.234991 1.062030
        0.38800 2.233952 1.060714
        0.38959 2.233372 1.059060
        0.39117 2.233184 1.056925
        0.39276 2.233271 1.054178
        0.39434 2.233468 1.050710
        0.39593 2.233558 1.046468
        0.39752 2.233289 1.041477
        0.39910 2.232407 1.035873
        0.40069 2.230712 1.029921
        0.40227 2.228145 1.024002
        0.40386 2.224873 1.018538
        0.40544 2.221352 1.013835
        0.40703 2.218246 1.009851
        0.40862 2.216140 1.006025
        0.41020 2.215095 1.001386
        0.41179 2.214362 0.995085
        0.41337 2.212699 0.987085
        0.41496 2.209233 0.978325
        0.41654 2.204124 0.970017
        0.41813 2.198312 0.962710
        0.41972 2.192632 0.956050
        0.42130 2.187263 0.949319
        0.42289 2.181840 0.942039
        0.42447 2.175874 0.934153
        0.42606 2.169029 0.925887
        0.42765 2.161177 0.917542
        0.42923 2.152335 0.909377
        0.43082 2.142591 0.901585
        0.43240 2.132057 0.894295
        0.43399 2.120848 0.887593
        0.43558 2.109081 0.881534
        0.43716 2.096861 0.876148
        0.43875 2.084293 0.871444
        0.44034 2.071471 0.867414
        0.44192 2.058476 0.864033
        0.44351 2.045379 0.861265
        0.44509 2.032232 0.859069
        0.44668 2.019075 0.857396
        0.44827 2.005933 0.856203
        0.44985 1.992819 0.855446
        0.45144 1.979737 0.855091
        0.45302 1.966688 0.855109
        0.45461 1.953663 0.855480
        0.45620 1.940658 0.856188
        0.45778 1.927667 0.857227
        0.45937 1.914687 0.858592
        0.46096 1.901717 0.860283
        0.46254 1.888761 0.862302
        0.46413 1.875824 0.864648
        0.46571 1.862915 0.867324
        0.46730 1.850043 0.870328
        0.46889 1.837219 0.873660
        0.47047 1.824455 0.877314
        0.47206 1.811763 0.881286
        0.47365 1.799152 0.885568
        0.47523 1.786633 0.890154
        0.47682 1.774213 0.895034
        0.47841 1.761901 0.900201
        0.47999 1.749702 0.905644
        0.48158 1.737621 0.911357
        0.48316 1.725663 0.917329
        0.48475 1.713832 0.923556
        0.48634 1.702130 0.930028
        0.48792 1.690562 0.936740
        0.48951 1.679129 0.943687
        0.49110 1.667836 0.950862
        0.49268 1.656685 0.958261
        0.49427 1.645682 0.965878
        0.49585 1.634828 0.973709
        0.49744 1.624129 0.981749
        0.49903 1.613589 0.989992
        0.50061 1.603212 0.998433
        0.50220 1.593003 1.007066
        0.50379 1.582967 1.015884
        0.50537 1.573106 1.024882
        0.50696 1.563428 1.034052
        0.50854 1.553934 1.043387
        0.51013 1.544629 1.052878
        0.51172 1.535515 1.062518
        0.51330 1.526596 1.072298
        0.51489 1.517873 1.082210
        0.51647 1.509348 1.092245
        0.51806 1.501022 1.102394
        0.51965 1.492896 1.112649
        0.52123 1.484969 1.123001
        0.52282 1.477241 1.133441
        0.52440 1.469711 1.143961
        0.52599 1.462377 1.154552
        0.52758 1.455237 1.165207
        0.52916 1.448288 1.175918
        0.53075 1.441529 1.186678
        0.53233 1.434954 1.197480
        0.53392 1.428561 1.208317
        0.53551 1.422347 1.219183
        0.53709 1.416306 1.230072
        0.53868 1.410435 1.240979
        0.54026 1.404729 1.251900
        0.54185 1.399184 1.262829
        0.54344 1.393796 1.273761
        0.54502 1.388559 1.284695
        0.54661 1.383469 1.295625
        0.54819 1.378522 1.306549
        0.54978 1.373713 1.317465
        0.55136 1.369037 1.328369
        0.55295 1.364490 1.339260
        0.55454 1.360068 1.350135
        0.55612 1.355766 1.360994
        0.55771 1.351580 1.371834
        0.55929 1.347507 1.382656
        0.56088 1.343542 1.393457
        0.56246 1.339682 1.404237
        0.56405 1.335922 1.414996
        0.56563 1.332261 1.425733
        0.56722 1.328694 1.436448
        0.56881 1.325217 1.447141
        0.57039 1.321830 1.457812
        0.57198 1.318527 1.468461
        0.57356 1.315307 1.479088
        0.57515 1.312166 1.489693
        0.57673 1.309104 1.500278
        0.57832 1.306116 1.510842
        0.57990 1.303202 1.521385
        0.58149 1.300358 1.531909
        0.58307 1.297583 1.542413
        0.58466 1.294875 1.552899
        0.58624 1.292233 1.563366
        0.58783 1.289654 1.573817
        0.58941 1.287138 1.584250
        0.59100 1.284682 1.594667
        0.59258 1.282286 1.605068
        0.59417 1.279948 1.615455
        0.59575 1.277667 1.625827
        0.59734 1.275442 1.636185
        0.59892 1.273272 1.646529
        0.60051 1.271156 1.656861
        0.60209 1.269093 1.667181
        0.60368 1.267083 1.677489
        0.60526 1.265124 1.687786
        0.60685 1.263216 1.698072
        0.60843 1.261358 1.708349
        0.61001 1.259549 1.718615
        0.61160 1.257790 1.728872
        0.61318 1.256079 1.739120
        0.61477 1.254416 1.749360
        0.61635 1.252801 1.759591
        0.61794 1.251233 1.769814
        0.61952 1.249711 1.780030
        0.62110 1.248236 1.790239
        0.62269 1.246807 1.800440
        0.62427 1.245423 1.810635
        0.62586 1.244085 1.820823
        0.62744 1.242792 1.831005
        0.62902 1.241544 1.841181
        0.63061 1.240341 1.851351
        0.63219 1.239181 1.861514
        0.63378 1.238067 1.871672
        0.63536 1.236995 1.881825
        0.63694 1.235968 1.891972
        0.63853 1.234984 1.902113
        0.64011 1.234043 1.912248
        0.64169 1.233146 1.922379
        0.64328 1.232292 1.932503
        0.64486 1.231480 1.942623
        0.64644 1.230711 1.952737
        0.64803 1.229984 1.962845
        0.64961 1.229300 1.972948
        0.65119 1.228659 1.983045
        0.65278 1.228058 1.993137
        0.65436 1.227500 2.003223
        0.65594 1.226984 2.013303
        0.65752 1.226509 2.023378
        0.65911 1.226076 2.033446
        0.66069 1.225684 2.043509
        0.66227 1.225332 2.053565
        0.66386 1.225022 2.063615
        0.66544 1.224753 2.073659
        0.66702 1.224524 2.083696
        0.66860 1.224336 2.093727
        0.67019 1.224187 2.103750
        0.67177 1.224079 2.113767
        0.67335 1.224011 2.123776
        0.67493 1.223983 2.133779
        0.67652 1.223994 2.143774
        0.67810 1.224045 2.153761
        0.67968 1.224135 2.163741
        0.68126 1.224264 2.173713
        0.68284 1.224432 2.183676
        0.68442 1.224638 2.193632
        0.68601 1.224883 2.203579
        0.68759 1.225167 2.213518
        0.68917 1.225488 2.223448
        0.69075 1.225847 2.233369
        0.69233 1.226244 2.243281
        0.69391 1.226679 2.253183
        0.69550 1.227151 2.263077
        0.69708 1.227660 2.272961
        0.69866 1.228206 2.282835
        0.70024 1.228788 2.292699
        0.70182 1.229407 2.302553
        0.70340 1.230062 2.312397
        0.70498 1.230754 2.322230
        0.70656 1.231481 2.332053
        0.70814 1.232243 2.341865
        0.70972 1.233042 2.351667
        0.71131 1.233875 2.361457
        0.71289 1.234743 2.371236
        0.71447 1.235646 2.381004
        0.71605 1.236583 2.390761
        0.71763 1.237555 2.400505
        0.71921 1.238561 2.410238
        0.72079 1.239600 2.419959
        0.72237 1.240673 2.429668
        0.72395 1.241780 2.439364
        0.72553 1.242919 2.449049
        0.72711 1.244092 2.458721
        0.72869 1.245297 2.468380
        0.73027 1.246535 2.478026
        0.73185 1.247805 2.487660
        0.73343 1.249106 2.497281
        0.73501 1.250440 2.506888
        0.73658 1.251805 2.516482
        0.73816 1.253201 2.526063
        0.73974 1.254628 2.535630
        0.74132 1.256086 2.545184
        0.74290 1.257575 2.554724
        0.74448 1.259094 2.564250
        0.74606 1.260643 2.573762
        0.74764 1.262222 2.583261
        0.74922 1.263831 2.592745
        0.75079 1.265469 2.602215
        0.75237 1.267137 2.611670
        0.75395 1.268833 2.621111
        0.75553 1.270558 2.630538
        0.75711 1.272311 2.639950
        0.75869 1.274093 2.649348
        0.76026 1.275903 2.658731
        0.76184 1.277740 2.668098
        0.76342 1.279606 2.677451
        0.76500 1.281498 2.686789
        0.76658 1.283418 2.696112
        0.76815 1.285365 2.705420
        0.76973 1.287338 2.714712
        0.77131 1.289338 2.723990
        0.77289 1.291365 2.733252
        0.77446 1.293417 2.742498
        0.77604 1.295495 2.751729
        0.77762 1.297599 2.760945
        0.77919 1.299728 2.770145
        0.78077 1.301882 2.779329
        0.78235 1.304061 2.788498
        0.78392 1.306266 2.797651
        0.78550 1.308494 2.806788
        0.78708 1.310747 2.815909
        0.78865 1.313024 2.825015
        0.79023 1.315325 2.834105
        0.79180 1.317650 2.843178
        0.79338 1.319999 2.852236
        0.79496 1.322370 2.861278
        0.79653 1.324765 2.870303
        0.79811 1.327183 2.879312
        0.79968 1.329623 2.888306
        0.80126 1.332086 2.897283
        0.80283 1.334572 2.906244
        0.80441 1.337079 2.915189
        0.80598 1.339608 2.924117
        0.80756 1.342160 2.933030
        0.80913 1.344732 2.941925
        0.81071 1.347326 2.950805
        0.81228 1.349942 2.959669
        0.81386 1.352578 2.968516
        0.81543 1.355235 2.977346
        0.81701 1.357913 2.986161
        0.81858 1.360611 2.994958
        0.82016 1.363330 3.003740
        0.82173 1.366068 3.012505
        0.82330 1.368827 3.021253
        0.82488 1.371605 3.029986
        0.82645 1.374403 3.038701
        0.82803 1.377220 3.047400
        0.82960 1.380056 3.056083
        0.83117 1.382912 3.064749
        0.83275 1.385786 3.073399
        0.83432 1.388679 3.082032
        0.83589 1.391591 3.090649
        0.83746 1.394521 3.099250
        0.83904 1.397469 3.107834
        0.84061 1.400435 3.116401
        0.84218 1.403419 3.124952
        0.84375 1.406421 3.133487
        0.84533 1.409441 3.142005
        0.84690 1.412478 3.150506
        0.84847 1.415532 3.158991
        0.85004 1.418603 3.167460
        0.85162 1.421691 3.175912
        0.85319 1.424796 3.184348
        0.85476 1.427917 3.192767
        0.85633 1.431056 3.201170
        0.85790 1.434210 3.209557
        0.85947 1.437381 3.217927
        0.86104 1.440567 3.226281
        0.86261 1.443770 3.234618
        0.86419 1.446988 3.242939
        0.86576 1.450222 3.251243
        0.86733 1.453472 3.259532
        0.86890 1.456737 3.267804
        0.87047 1.460017 3.276060
        0.87204 1.463312 3.284299
        0.87361 1.466622 3.292522
        0.87518 1.469947 3.300729
        0.87675 1.473286 3.308919
        0.87832 1.476640 3.317094
        0.87989 1.480008 3.325252
        0.88146 1.483391 3.333394
        0.88303 1.486788 3.341520
        0.88460 1.490199 3.349630
        0.88616 1.493624 3.357724
        0.88773 1.497062 3.365801
        0.88930 1.500514 3.373862
        0.89087 1.503980 3.381908
        0.89244 1.507459 3.389937
        0.89401 1.510951 3.397950
        0.89558 1.514456 3.405947
        0.89714 1.517975 3.413929
        0.89871 1.521506 3.421894
        0.90028 1.525050 3.429844
        0.90185 1.528607 3.437777
        0.90342 1.532176 3.445695
        0.90498 1.535758 3.453597
        0.90655 1.539352 3.461483
        0.90812 1.542959 3.469353
        0.90968 1.546577 3.477208
        0.91125 1.550207 3.485047
        0.91282 1.553850 3.492869
        0.91438 1.557504 3.500677
        0.91595 1.561170 3.508469
        0.91752 1.564847 3.516245
        0.91908 1.568536 3.524005
        0.92065 1.572236 3.531750
        0.92222 1.575947 3.539480
        0.92378 1.579670 3.547193
        0.92535 1.583403 3.554892
        0.92691 1.587148 3.562574
        0.92848 1.590903 3.570242
        0.93004 1.594669 3.577894
        0.93161 1.598446 3.585531
        0.93317 1.602233 3.593152
        0.93474 1.606031 3.600758
        0.93630 1.609839 3.608349
        0.93787 1.613658 3.615924
        0.93943 1.617486 3.623484
        0.94099 1.621325 3.631029
        0.94256 1.625174 3.638559
        0.94412 1.629032 3.646074
        0.94569 1.632900 3.653574
        0.94725 1.636778 3.661058
        0.94881 1.640666 3.668528
        0.95038 1.644563 3.675982
        0.95194 1.648470 3.683422
        0.95350 1.652386 3.690846
        0.95506 1.656311 3.698256
        0.95663 1.660245 3.705650
        0.95819 1.664189 3.713031
        0.95975 1.668141 3.720396
        0.96131 1.672103 3.727746
        0.96288 1.676073 3.735081
        0.96444 1.680052 3.742402
        0.96600 1.684040 3.749708
        0.96756 1.688036 3.757000
        0.96912 1.692041 3.764276
        0.97068 1.696054 3.771538
        0.97225 1.700076 3.778786
        0.97381 1.704106 3.786019
        0.97537 1.708144 3.793238
        0.97693 1.712190 3.800442
        0.97849 1.716245 3.807631
        0.98005 1.720307 3.814807
        0.98161 1.724377 3.821968
        0.98317 1.728455 3.829114
        0.98473 1.732541 3.836246
        0.98629 1.736634 3.843364
        0.98785 1.740736 3.850468
        0.98941 1.744845 3.857557
        0.99097 1.748961 3.864633
        0.99252 1.753084 3.871694
        0.99408 1.757215 3.878741
        0.99564 1.761353 3.885774
        0.99720 1.765499 3.892793
        0.99876 1.769651 3.899798
        1.01269 1.807099 3.961835
        1.01608 1.816289 3.976759
        1.01946 1.825512 3.991625
        1.02285 1.834768 4.006431
        1.02624 1.844057 4.021180
        1.02963 1.853377 4.035871
        1.03302 1.862729 4.050504
        1.03640 1.872111 4.065080
        1.03979 1.881524 4.079598
        1.04319 1.890966 4.094060
        1.04658 1.900438 4.108465
        1.04997 1.909939 4.122814
        1.05336 1.919467 4.137106
        1.05675 1.929023 4.151343
        1.06014 1.938607 4.165525
        1.06354 1.948217 4.179651
        1.06693 1.957854 4.193723
        1.07033 1.967516 4.207740
        1.07372 1.977204 4.221702
        1.07711 1.986917 4.235611
        1.08051 1.996654 4.249465
        1.08391 2.006416 4.263267
        1.08730 2.016201 4.277015
        1.09070 2.026010 4.290710
        1.09410 2.035841 4.304352
        1.09750 2.045695 4.317942
        1.10089 2.055570 4.331480
        1.10429 2.065468 4.344966
        1.10769 2.075387 4.358399
        1.11109 2.085327 4.371782
        1.11449 2.095287 4.385114
        1.11789 2.105268 4.398395
        1.12129 2.115268 4.411625
        1.12470 2.125288 4.424806
        1.12810 2.135328 4.437936
        1.13150 2.145385 4.451016
        1.13490 2.155462 4.464046
        1.13831 2.165556 4.477028
        1.14171 2.175669 4.489960
        1.14511 2.185799 4.502843
        1.14852 2.195946 4.515678
        1.15192 2.206110 4.528465
        1.15533 2.216290 4.541204
        1.15874 2.226487 4.553895
        1.16214 2.236700 4.566538
        1.16555 2.246929 4.579134
        1.16896 2.257173 4.591683
        1.17237 2.267432 4.604185
        1.17578 2.277706 4.616641
        1.17918 2.287995 4.629050
        1.18259 2.298297 4.641413
        1.18600 2.308614 4.653731
        1.18942 2.318945 4.666002
        1.19283 2.329289 4.678228
        1.19624 2.339647 4.690410
        1.19965 2.350017 4.702546
        1.20306 2.360400 4.714637
        1.20647 2.370796 4.726684
        1.20989 2.381204 4.738687
        1.21330 2.391624 4.750646
        1.21672 2.402056 4.762561
        1.22013 2.412500 4.774432
        1.22355 2.422955 4.786260
        1.22696 2.433421 4.798045
        1.23038 2.443898 4.809787
        1.23379 2.454386 4.821487
        1.23721 2.464884 4.833143
        1.24063 2.475392 4.844758
        1.24405 2.485911 4.856331
        1.24747 2.496439 4.867861
        1.25088 2.506978 4.879350
        1.25430 2.517525 4.890798
        1.25772 2.528082 4.902205
        1.26114 2.538648 4.913570
        1.26456 2.549223 4.924895
        1.26799 2.559807 4.936179
        1.27141 2.570399 4.947423
        1.27483 2.581000 4.958627
        1.27825 2.591609 4.969790
        1.28168 2.602226 4.980914
        1.28510 2.612850 4.991998
        1.28852 2.623482 5.003043
        1.29195 2.634122 5.014049
        1.29537 2.644769 5.025016
        1.29880 2.655424 5.035944
        1.30222 2.666085 5.046833
        1.30565 2.676753 5.057684
        1.30908 2.687428 5.068497
        1.31251 2.698109 5.079272
        1.31593 2.708797 5.090009
        1.31936 2.719491 5.100708
        1.32279 2.730191 5.111370
        1.32622 2.740897 5.121995
        1.32965 2.751609 5.132582
        1.33308 2.762326 5.143133
        1.33651 2.773049 5.153647
        1.33994 2.783777 5.164125
        1.34337 2.794511 5.174566
        1.34680 2.805250 5.184971
        1.35024 2.815993 5.195340
        1.35367 2.826742 5.205673
        1.35710 2.837495 5.215970
        1.36054 2.848253 5.226232
        1.36397 2.859015 5.236459
        1.36741 2.869782 5.246651
        1.37084 2.880552 5.256808
        1.37428 2.891327 5.266929
        1.37771 2.902106 5.277017
        1.38115 2.912889 5.287070
        1.38459 2.923675 5.297088
        1.38803 2.934465 5.307073
        1.39146 2.945259 5.317023
        1.39490 2.956056 5.326940
        1.39834 2.966856 5.336823
        1.40178 2.977660 5.346673
        1.40522 2.988466 5.356490
        1.40866 2.999276 5.366273
        1.41210 3.010088 5.376024
        1.41554 3.020903 5.385741
        1.41899 3.031721 5.395426
        1.42243 3.042542 5.405079
        1.42587 3.053365 5.414699
        1.42931 3.064190 5.424287
        1.43276 3.075018 5.433843
        1.43620 3.085848 5.443368
        1.43965 3.096680 5.452860
        1.44309 3.107514 5.462321
        1.44654 3.118349 5.471750
        1.44998 3.129187 5.481149
        1.45343 3.140027 5.490516
        1.45688 3.150868 5.499852
        1.46032 3.161711 5.509158
        1.46377 3.172555 5.518433
        1.46722 3.183401 5.527677
        1.47067 3.194248 5.536891
        1.47412 3.205096 5.546075
        1.47757 3.215945 5.555228
        1.48102 3.226796 5.564352
        1.48447 3.237647 5.573446
        1.48792 3.248500 5.582510
        1.49137 3.259353 5.591545
        1.49482 3.270207 5.600550
        1.49828 3.281062 5.609526
        1.50173 3.291918 5.618473
        1.50518 3.302774 5.627391
        1.50864 3.313631 5.636281
        1.51209 3.324488 5.645141
        1.51555 3.335346 5.653973
        1.51900 3.346203 5.662777
        1.52246 3.357061 5.671552
        1.52591 3.367920 5.680299
        1.52937 3.378778 5.689018
        1.53283 3.389636 5.697709
        1.53628 3.400495 5.706373
        1.53974 3.411353 5.715009
        1.54320 3.422211 5.723617
        1.54666 3.433069 5.732198
        1.55012 3.443927 5.740752
        1.55358 3.454784 5.749278
        1.55704 3.465642 5.757778
        1.56050 3.476498 5.766251
        1.56396 3.487355 5.774697
        1.56742 3.498210 5.783116
        1.57089 3.509065 5.791509
        1.57435 3.519920 5.799875
        1.57781 3.530774 5.808215
        1.58128 3.541627 5.816529
        1.58474 3.552479 5.824817
        1.58820 3.563330 5.833080
        1.59167 3.574181 5.841316
        1.59514 3.585031 5.849527
        1.59860 3.595879 5.857712
        1.60207 3.606727 5.865872
        1.60553 3.617573 5.874006
        1.60900 3.628419 5.882115
        1.61247 3.639263 5.890200
        1.61594 3.650106 5.898259
        1.61941 3.660948 5.906293
        1.62288 3.671789 5.914303
        1.62635 3.682628 5.922288
        1.62982 3.693466 5.930248
        1.63329 3.704302 5.938184
        1.63676 3.715137 5.946096
        1.64023 3.725970 5.953984
        1.64370 3.736802 5.961847
        1.64717 3.747632 5.969687
        1.65065 3.758461 5.977502
        1.65412 3.769288 5.985294
        1.65759 3.780113 5.993062
        1.66107 3.790937 6.000807
        1.66454 3.801759 6.008528
        1.66802 3.812579 6.016227
        1.67150 3.823397 6.023901
        1.67497 3.834213 6.031553
        1.67845 3.845028 6.039181
        1.68193 3.855840 6.046787
        1.68540 3.866651 6.054370
        1.68888 3.877459 6.061930
SPECS:
    film_thickness: 105e-9
    substrate: Si
    annealing_temperature: 700 °C

File: database/data-nk/main/TiN/Shkondin-800.yml
# this file is part of refractiveindex.info database
# refractiveindex.info database is in the public domain
# copyright and related rights waived via CC0 1.0

REFERENCES: |
    E. Shkondin, T. Repän, O. Takayama, A. V. Lavrinenko.
    High aspect ratio titanium nitride trench structures as plasmonic biosensor.
    <a href="https://doi.org/10.1364/OME.7.004171"><i>Opt. Mater. Express</i> <b>7</b>, 4171-4182 (2017)</a>
    (Numerical data kindly provided by Osamu Takayama)
COMMENTS: |
    105 nm thick titanium nitride (TiN) film on Si substrate annealed at 800 °C.
DATA:
  - type: tabulated nk
    data: |
        0.21073 1.756608 1.582417
        0.21231 1.778780 1.583148
        0.21389 1.800542 1.582953
        0.21547 1.821863 1.581881
        0.21705 1.842714 1.579977
        0.21863 1.863072 1.577286
        0.22021 1.882911 1.573855
        0.22179 1.902214 1.569726
        0.22337 1.920962 1.564945
        0.22495 1.939142 1.559552
        0.22652 1.956740 1.553591
        0.22810 1.973747 1.547101
        0.22968 1.990156 1.540124
        0.23126 2.005960 1.532697
        0.23284 2.021155 1.524858
        0.23442 2.035741 1.516645
        0.23601 2.049716 1.508090
        0.23759 2.063083 1.499230
        0.23917 2.075844 1.490097
        0.24075 2.088003 1.480721
        0.24233 2.099566 1.471133
        0.24391 2.110540 1.461361
        0.24549 2.120932 1.451433
        0.24707 2.130750 1.441375
        0.24865 2.140005 1.431211
        0.25023 2.148706 1.420965
        0.25181 2.156863 1.410658
        0.25339 2.164488 1.400312
        0.25497 2.171592 1.389946
        0.25656 2.178188 1.379578
        0.25814 2.184287 1.369226
        0.25972 2.189901 1.358906
        0.26130 2.195043 1.348633
        0.26288 2.199726 1.338420
        0.26446 2.203962 1.328282
        0.26604 2.207764 1.318229
        0.26763 2.211144 1.308274
        0.26921 2.214115 1.298427
        0.27079 2.216689 1.288697
        0.27237 2.218878 1.279093
        0.27395 2.220694 1.269624
        0.27554 2.222149 1.260297
        0.27712 2.223255 1.251119
        0.27870 2.224022 1.242096
        0.28028 2.224462 1.233235
        0.28187 2.224585 1.224541
        0.28345 2.224403 1.216018
        0.28503 2.223925 1.207671
        0.28661 2.223161 1.199504
        0.28820 2.222121 1.191522
        0.28978 2.220815 1.183728
        0.29136 2.219252 1.176125
        0.29294 2.217440 1.168716
        0.29453 2.215389 1.161505
        0.29611 2.213107 1.154494
        0.29769 2.210602 1.147685
        0.29927 2.207883 1.141081
        0.30086 2.204956 1.134685
        0.30244 2.201832 1.128499
        0.30402 2.198515 1.122525
        0.30561 2.195015 1.116765
        0.30719 2.191338 1.111223
        0.30877 2.187492 1.105900
        0.31036 2.183485 1.100799
        0.31194 2.179322 1.095922
        0.31352 2.175013 1.091272
        0.31511 2.170563 1.086852
        0.31669 2.165980 1.082663
        0.31828 2.161273 1.078710
        0.31986 2.156448 1.074995
        0.32144 2.151514 1.071522
        0.32303 2.146478 1.068292
        0.32461 2.141350 1.065311
        0.32619 2.136138 1.062580
        0.32778 2.130852 1.060104
        0.32936 2.125502 1.057886
        0.33095 2.120098 1.055930
        0.33253 2.114652 1.054239
        0.33412 2.109175 1.052816
        0.33570 2.103681 1.051664
        0.33728 2.098182 1.050787
        0.33887 2.092694 1.050187
        0.34045 2.087232 1.049865
        0.34204 2.081813 1.049825
        0.34362 2.076454 1.050066
        0.34521 2.071176 1.050588
        0.34679 2.065999 1.051389
        0.34837 2.060944 1.052468
        0.34996 2.056034 1.053820
        0.35154 2.051295 1.055438
        0.35313 2.046752 1.057315
        0.35471 2.042431 1.059439
        0.35630 2.038362 1.061796
        0.35788 2.034572 1.064369
        0.35947 2.031092 1.067136
        0.36105 2.027950 1.070073
        0.36264 2.025176 1.073149
        0.36422 2.022800 1.076329
        0.36581 2.020847 1.079573
        0.36739 2.019343 1.082833
        0.36898 2.018310 1.086056
        0.37056 2.017764 1.089183
        0.37215 2.017716 1.092148
        0.37373 2.018171 1.094878
        0.37532 2.019123 1.097292
        0.37690 2.020555 1.099307
        0.37849 2.022437 1.100832
        0.38007 2.024723 1.101775
        0.38166 2.027348 1.102041
        0.38325 2.030226 1.101540
        0.38483 2.033245 1.100187
        0.38642 2.036269 1.097911
        0.38800 2.039131 1.094662
        0.38959 2.041639 1.090423
        0.39117 2.043574 1.085221
        0.39276 2.044704 1.079146
        0.39434 2.044798 1.072367
        0.39593 2.043659 1.065146
        0.39752 2.041166 1.057849
        0.39910 2.037347 1.050923
        0.40069 2.032442 1.044840
        0.40227 2.026963 1.039967
        0.40386 2.021656 1.036379
        0.40544 2.017319 1.033649
        0.40703 2.014407 1.030801
        0.40862 2.012587 1.026597
        0.41020 2.010596 1.020242
        0.41179 2.006790 1.012115
        0.41337 2.000249 1.003795
        0.41496 1.991560 0.997080
        0.41654 1.982427 0.992685
        0.41813 1.974381 0.989845
        0.41972 1.967805 0.987103
        0.42130 1.962015 0.983386
        0.42289 1.955997 0.978467
        0.42447 1.949027 0.972751
        0.42606 1.940857 0.966839
        0.42765 1.931594 0.961219
        0.42923 1.921500 0.956170
        0.43082 1.910851 0.951782
        0.43240 1.899859 0.948030
        0.43399 1.888664 0.944833
        0.43558 1.877339 0.942101
        0.43716 1.865915 0.939752
        0.43875 1.854392 0.937723
        0.44034 1.842756 0.935968
        0.44192 1.830985 0.934457
        0.44351 1.819056 0.933176
        0.44509 1.806944 0.932118
        0.44668 1.794625 0.931285
        0.44827 1.782078 0.930688
        0.44985 1.769283 0.930345
        0.45144 1.756225 0.930277
        0.45302 1.742893 0.930513
        0.45461 1.729281 0.931085
        0.45620 1.715389 0.932029
        0.45778 1.701223 0.933382
        0.45937 1.686797 0.935184
        0.46096 1.672133 0.937473
        0.46254 1.657257 0.940285
        0.46413 1.642206 0.943653
        0.46571 1.627018 0.947606
        0.46730 1.611741 0.952165
        0.46889 1.596423 0.957349
        0.47047 1.581116 0.963167
        0.47206 1.565874 0.969619
        0.47365 1.550751 0.976702
        0.47523 1.535797 0.984404
        0.47682 1.521064 0.992705
        0.47841 1.506597 1.001580
        0.47999 1.492439 1.011001
        0.48158 1.478628 1.020931
        0.48316 1.465196 1.031334
        0.48475 1.452170 1.042167
        0.48634 1.439571 1.053391
        0.48792 1.427415 1.064960
        0.48951 1.415712 1.076834
        0.49110 1.404467 1.088968
        0.49268 1.393682 1.101324
        0.49427 1.383353 1.113862
        0.49585 1.373472 1.126547
        0.49744 1.364030 1.139343
        0.49903 1.355014 1.152221
        0.50061 1.346409 1.165153
        0.50220 1.338199 1.178112
        0.50379 1.330366 1.191078
        0.50537 1.322892 1.204030
        0.50696 1.315757 1.216953
        0.50854 1.308945 1.229831
        0.51013 1.302435 1.242654
        0.51172 1.296209 1.255411
        0.51330 1.290250 1.268094
        0.51489 1.284541 1.280698
        0.51647 1.279064 1.293218
        0.51806 1.273806 1.305650
        0.51965 1.268750 1.317993
        0.52123 1.263883 1.330247
        0.52282 1.259192 1.342409
        0.52440 1.254665 1.354483
        0.52599 1.250291 1.366468
        0.52758 1.246060 1.378366
        0.52916 1.241962 1.390180
        0.53075 1.237989 1.401911
        0.53233 1.234132 1.413563
        0.53392 1.230384 1.425139
        0.53551 1.226739 1.436641
        0.53709 1.223190 1.448072
        0.53868 1.219732 1.459435
        0.54026 1.216361 1.470734
        0.54185 1.213070 1.481972
        0.54344 1.209857 1.493150
        0.54502 1.206717 1.504274
        0.54661 1.203648 1.515344
        0.54819 1.200646 1.526364
        0.54978 1.197708 1.537337
        0.55136 1.194833 1.548264
        0.55295 1.192017 1.559149
        0.55454 1.189259 1.569994
        0.55612 1.186558 1.580800
        0.55771 1.183911 1.591571
        0.55929 1.181317 1.602307
        0.56088 1.178774 1.613010
        0.56246 1.176283 1.623683
        0.56405 1.173841 1.634326
        0.56563 1.171447 1.644942
        0.56722 1.169102 1.655532
        0.56881 1.166803 1.666096
        0.57039 1.164551 1.676637
        0.57198 1.162344 1.687155
        0.57356 1.160182 1.697652
        0.57515 1.158064 1.708128
        0.57673 1.155991 1.718585
        0.57832 1.153961 1.729022
        0.57990 1.151974 1.739441
        0.58149 1.150030 1.749843
        0.58307 1.148128 1.760228
        0.58466 1.146267 1.770598
        0.58624 1.144449 1.780951
        0.58783 1.142672 1.791289
        0.58941 1.140935 1.801613
        0.59100 1.139239 1.811923
        0.59258 1.137584 1.822219
        0.59417 1.135969 1.832501
        0.59575 1.134393 1.842770
        0.59734 1.132857 1.853027
        0.59892 1.131360 1.863271
        0.60051 1.129902 1.873502
        0.60209 1.128483 1.883722
        0.60368 1.127103 1.893929
        0.60526 1.125760 1.904126
        0.60685 1.124456 1.914310
        0.60843 1.123189 1.924482
        0.61001 1.121960 1.934644
        0.61160 1.120768 1.944794
        0.61318 1.119612 1.954933
        0.61477 1.118494 1.965062
        0.61635 1.117412 1.975178
        0.61794 1.116366 1.985285
        0.61952 1.115356 1.995380
        0.62110 1.114382 2.005465
        0.62269 1.113444 2.015539
        0.62427 1.112540 2.025602
        0.62586 1.111672 2.035654
        0.62744 1.110838 2.045696
        0.62902 1.110039 2.055727
        0.63061 1.109273 2.065748
        0.63219 1.108542 2.075758
        0.63378 1.107844 2.085757
        0.63536 1.107180 2.095746
        0.63694 1.106549 2.105724
        0.63853 1.105952 2.115691
        0.64011 1.105386 2.125647
        0.64169 1.104853 2.135593
        0.64328 1.104353 2.145529
        0.64486 1.103884 2.155453
        0.64644 1.103447 2.165367
        0.64803 1.103042 2.175270
        0.64961 1.102667 2.185162
        0.65119 1.102324 2.195043
        0.65278 1.102012 2.204914
        0.65436 1.101730 2.214774
        0.65594 1.101478 2.224623
        0.65752 1.101256 2.234461
        0.65911 1.101064 2.244289
        0.66069 1.100901 2.254105
        0.66227 1.100768 2.263910
        0.66386 1.100664 2.273705
        0.66544 1.100589 2.283489
        0.66702 1.100542 2.293261
        0.66860 1.100524 2.303023
        0.67019 1.100534 2.312773
        0.67177 1.100572 2.322513
        0.67335 1.100637 2.332242
        0.67493 1.100730 2.341959
        0.67652 1.100851 2.351665
        0.67810 1.100998 2.361361
        0.67968 1.101172 2.371045
        0.68126 1.101373 2.380718
        0.68284 1.101600 2.390379
        0.68442 1.101854 2.400030
        0.68601 1.102133 2.409670
        0.68759 1.102438 2.419298
        0.68917 1.102769 2.428915
        0.69075 1.103125 2.438521
        0.69233 1.103507 2.448115
        0.69391 1.103913 2.457698
        0.69550 1.104344 2.467270
        0.69708 1.104800 2.476831
        0.69866 1.105280 2.486381
        0.70024 1.105784 2.495919
        0.70182 1.106312 2.505446
        0.70340 1.106864 2.514961
        0.70498 1.107440 2.524465
        0.70656 1.108039 2.533959
        0.70814 1.108662 2.543440
        0.70972 1.109307 2.552910
        0.71131 1.109975 2.562369
        0.71289 1.110667 2.571817
        0.71447 1.111380 2.581253
        0.71605 1.112116 2.590678
        0.71763 1.112874 2.600091
        0.71921 1.113655 2.609493
        0.72079 1.114457 2.618884
        0.72237 1.115281 2.628264
        0.72395 1.116126 2.637632
        0.72553 1.116992 2.646988
        0.72711 1.117880 2.656333
        0.72869 1.118789 2.665667
        0.73027 1.119719 2.674990
        0.73185 1.120670 2.684301
        0.73343 1.121641 2.693601
        0.73501 1.122632 2.702889
        0.73658 1.123644 2.712166
        0.73816 1.124676 2.721432
        0.73974 1.125727 2.730686
        0.74132 1.126799 2.739929
        0.74290 1.127890 2.749160
        0.74448 1.129001 2.758380
        0.74606 1.130131 2.767589
        0.74764 1.131280 2.776787
        0.74922 1.132449 2.785972
        0.75079 1.133636 2.795147
        0.75237 1.134842 2.804311
        0.75395 1.136067 2.813463
        0.75553 1.137310 2.822603
        0.75711 1.138572 2.831732
        0.75869 1.139852 2.840851
        0.76026 1.141150 2.849957
        0.76184 1.142466 2.859052
        0.76342 1.143800 2.868136
        0.76500 1.145152 2.877209
        0.76658 1.146521 2.886271
        0.76815 1.147908 2.895321
        0.76973 1.149312 2.904360
        0.77131 1.150734 2.913387
        0.77289 1.152172 2.922403
        0.77446 1.153628 2.931408
        0.77604 1.155100 2.940402
        0.77762 1.156590 2.949385
        0.77919 1.158095 2.958356
        0.78077 1.159618 2.967316
        0.78235 1.161157 2.976264
        0.78392 1.162712 2.985202
        0.78550 1.164283 2.994128
        0.78708 1.165870 3.003043
        0.78865 1.167474 3.011947
        0.79023 1.169093 3.020840
        0.79180 1.170728 3.029721
        0.79338 1.172379 3.038592
        0.79496 1.174045 3.047451
        0.79653 1.175726 3.056299
        0.79811 1.177423 3.065135
        0.79968 1.179135 3.073961
        0.80126 1.180862 3.082775
        0.80283 1.182604 3.091579
        0.80441 1.184361 3.100371
        0.80598 1.186133 3.109152
        0.80756 1.187920 3.117922
        0.80913 1.189721 3.126681
        0.81071 1.191537 3.135429
        0.81228 1.193367 3.144166
        0.81386 1.195211 3.152891
        0.81543 1.197070 3.161606
        0.81701 1.198943 3.170310
        0.81858 1.200830 3.179002
        0.82016 1.202730 3.187683
        0.82173 1.204645 3.196354
        0.82330 1.206574 3.205014
        0.82488 1.208516 3.213662
        0.82645 1.210471 3.222300
        0.82803 1.212440 3.230926
        0.82960 1.214423 3.239541
        0.83117 1.216419 3.248146
        0.83275 1.218428 3.256739
        0.83432 1.220450 3.265322
        0.83589 1.222485 3.273894
        0.83746 1.224533 3.282455
        0.83904 1.226594 3.291005
        0.84061 1.228668 3.299543
        0.84218 1.230755 3.308071
        0.84375 1.232854 3.316589
        0.84533 1.234966 3.325095
        0.84690 1.237090 3.333591
        0.84847 1.239227 3.342075
        0.85004 1.241376 3.350549
        0.85162 1.243537 3.359012
        0.85319 1.245711 3.367464
        0.85476 1.247896 3.375905
        0.85633 1.250094 3.384336
        0.85790 1.252303 3.392756
        0.85947 1.254524 3.401165
        0.86104 1.256757 3.409563
        0.86261 1.259002 3.417950
        0.86419 1.261258 3.426327
        0.86576 1.263526 3.434692
        0.86733 1.265806 3.443048
        0.86890 1.268097 3.451392
        0.87047 1.270399 3.459726
        0.87204 1.272712 3.468049
        0.87361 1.275037 3.476362
        0.87518 1.277372 3.484663
        0.87675 1.279719 3.492954
        0.87832 1.282077 3.501235
        0.87989 1.284446 3.509505
        0.88146 1.286825 3.517764
        0.88303 1.289215 3.526012
        0.88460 1.291616 3.534250
        0.88616 1.294028 3.542477
        0.88773 1.296450 3.550694
        0.88930 1.298883 3.558900
        0.89087 1.301326 3.567096
        0.89244 1.303780 3.575281
        0.89401 1.306244 3.583455
        0.89558 1.308718 3.591619
        0.89714 1.311202 3.599773
        0.89871 1.313697 3.607915
        0.90028 1.316201 3.616048
        0.90185 1.318716 3.624169
        0.90342 1.321240 3.632281
        0.90498 1.323774 3.640382
        0.90655 1.326319 3.648472
        0.90812 1.328873 3.656552
        0.90968 1.331436 3.664622
        0.91125 1.334009 3.672681
        0.91282 1.336592 3.680729
        0.91438 1.339184 3.688768
        0.91595 1.341786 3.696796
        0.91752 1.344397 3.704813
        0.91908 1.347018 3.712821
        0.92065 1.349648 3.720817
        0.92222 1.352287 3.728804
        0.92378 1.354935 3.736780
        0.92535 1.357592 3.744745
        0.92691 1.360259 3.752701
        0.92848 1.362934 3.760646
        0.93004 1.365618 3.768581
        0.93161 1.368311 3.776505
        0.93317 1.371013 3.784419
        0.93474 1.373724 3.792323
        0.93630 1.376444 3.800218
        0.93787 1.379172 3.808101
        0.93943 1.381909 3.815974
        0.94099 1.384654 3.823837
        0.94256 1.387408 3.831690
        0.94412 1.390170 3.839533
        0.94569 1.392941 3.847365
        0.94725 1.395720 3.855187
        0.94881 1.398508 3.863000
        0.95038 1.401303 3.870802
        0.95194 1.404107 3.878594
        0.95350 1.406919 3.886375
        0.95506 1.409739 3.894147
        0.95663 1.412568 3.901908
        0.95819 1.415404 3.909660
        0.95975 1.418248 3.917401
        0.96131 1.421100 3.925132
        0.96288 1.423960 3.932853
        0.96444 1.426828 3.940564
        0.96600 1.429703 3.948265
        0.96756 1.432586 3.955956
        0.96912 1.435477 3.963637
        0.97068 1.438376 3.971308
        0.97225 1.441281 3.978969
        0.97381 1.444195 3.986620
        0.97537 1.447116 3.994261
        0.97693 1.450045 4.001892
        0.97849 1.452980 4.009513
        0.98005 1.455924 4.017124
        0.98161 1.458874 4.024726
        0.98317 1.461832 4.032317
        0.98473 1.464797 4.039898
        0.98629 1.467769 4.047470
        0.98785 1.470748 4.055031
        0.98941 1.473734 4.062583
        0.99097 1.476727 4.070125
        0.99252 1.479728 4.077657
        0.99408 1.482735 4.085179
        0.99564 1.485749 4.092692
        0.99720 1.488770 4.100194
        0.99876 1.491798 4.107687
        1.01269 1.519176 4.174271
        1.01608 1.525914 4.190351
        1.01946 1.532685 4.206391
        1.02285 1.539488 4.222391
        1.02624 1.546322 4.238352
        1.02963 1.553188 4.254273
        1.03302 1.560085 4.270155
        1.03640 1.567013 4.285998
        1.03979 1.573971 4.301802
        1.04319 1.580959 4.317566
        1.04658 1.587977 4.333292
        1.04997 1.595024 4.348979
        1.05336 1.602100 4.364627
        1.05675 1.609205 4.380237
        1.06014 1.616338 4.395808
        1.06354 1.623499 4.411340
        1.06693 1.630687 4.426834
        1.07033 1.637904 4.442290
        1.07372 1.645147 4.457708
        1.07711 1.652417 4.473087
        1.08051 1.659714 4.488429
        1.08391 1.667037 4.503732
        1.08730 1.674385 4.518998
        1.09070 1.681760 4.534226
        1.09410 1.689159 4.549417
        1.09750 1.696584 4.564570
        1.10089 1.704034 4.579685
        1.10429 1.711507 4.594763
        1.10769 1.719005 4.609804
        1.11109 1.726527 4.624808
        1.11449 1.734073 4.639775
        1.11789 1.741642 4.654704
        1.12129 1.749234 4.669597
        1.12470 1.756849 4.684454
        1.12810 1.764487 4.699273
        1.13150 1.772147 4.714056
        1.13490 1.779828 4.728802
        1.13831 1.787532 4.743512
        1.14171 1.795257 4.758186
        1.14511 1.803004 4.772824
        1.14852 1.810772 4.787425
        1.15192 1.818560 4.801990
        1.15533 1.826369 4.816520
        1.15874 1.834198 4.831014
        1.16214 1.842048 4.845471
        1.16555 1.849917 4.859894
        1.16896 1.857806 4.874281
        1.17237 1.865715 4.888632
        1.17578 1.873642 4.902948
        1.17918 1.881589 4.917229
        1.18259 1.889554 4.931475
        1.18600 1.897538 4.945686
        1.18942 1.905540 4.959862
        1.19283 1.913560 4.974002
        1.19624 1.921598 4.988109
        1.19965 1.929653 5.002180
        1.20306 1.937727 5.016217
        1.20647 1.945817 5.030219
        1.20989 1.953924 5.044187
        1.21330 1.962048 5.058121
        1.21672 1.970189 5.072021
        1.22013 1.978346 5.085886
        1.22355 1.986519 5.099718
        1.22696 1.994708 5.113515
        1.23038 2.002913 5.127279
        1.23379 2.011134 5.141009
        1.23721 2.019370 5.154706
        1.24063 2.027621 5.168369
        1.24405 2.035888 5.181998
        1.24747 2.044169 5.195594
        1.25088 2.052465 5.209157
        1.25430 2.060775 5.222687
        1.25772 2.069100 5.236184
        1.26114 2.077439 5.249648
        1.26456 2.085792 5.263079
        1.26799 2.094158 5.276478
        1.27141 2.102538 5.289843
        1.27483 2.110932 5.303177
        1.27825 2.119339 5.316477
        1.28168 2.127758 5.329745
        1.28510 2.136191 5.342981
        1.28852 2.144637 5.356185
        1.29195 2.153095 5.369357
        1.29537 2.161565 5.382497
        1.29880 2.170048 5.395604
        1.30222 2.178543 5.408681
        1.30565 2.187050 5.421725
        1.30908 2.195568 5.434738
        1.31251 2.204099 5.447719
        1.31593 2.212640 5.460669
        1.31936 2.221193 5.473588
        1.32279 2.229757 5.486474
        1.32622 2.238332 5.499330
        1.32965 2.246918 5.512156
        1.33308 2.255515 5.524950
        1.33651 2.264122 5.537713
        1.33994 2.272740 5.550445
        1.34337 2.281368 5.563147
        1.34680 2.290006 5.575818
        1.35024 2.298654 5.588459
        1.35367 2.307312 5.601070
        1.35710 2.315979 5.613650
        1.36054 2.324657 5.626200
        1.36397 2.333343 5.638719
        1.36741 2.342039 5.651209
        1.37084 2.350744 5.663669
        1.37428 2.359458 5.676098
        1.37771 2.368181 5.688499
        1.38115 2.376913 5.700869
        1.38459 2.385653 5.713210
        1.38803 2.394402 5.725521
        1.39146 2.403159 5.737804
        1.39490 2.411924 5.750056
        1.39834 2.420698 5.762280
        1.40178 2.429480 5.774474
        1.40522 2.438269 5.786640
        1.40866 2.447066 5.798776
        1.41210 2.455871 5.810884
        1.41554 2.464684 5.822963
        1.41899 2.473504 5.835014
        1.42243 2.482331 5.847035
        1.42587 2.491165 5.859028
        1.42931 2.500006 5.870994
        1.43276 2.508855 5.882930
        1.43620 2.517710 5.894838
        1.43965 2.526572 5.906719
        1.44309 2.535440 5.918571
        1.44654 2.544315 5.930395
        1.44998 2.553197 5.942192
        1.45343 2.562084 5.953960
        1.45688 2.570978 5.965701
        1.46032 2.579878 5.977415
        1.46377 2.588784 5.989100
        1.46722 2.597695 6.000759
        1.47067 2.606613 6.012390
        1.47412 2.615536 6.023994
        1.47757 2.624465 6.035571
        1.48102 2.633399 6.047121
        1.48447 2.642339 6.058644
        1.48792 2.651283 6.070140
        1.49137 2.660233 6.081608
        1.49482 2.669188 6.093051
        1.49828 2.678148 6.104467
        1.50173 2.687113 6.115856
        1.50518 2.696082 6.127218
        1.50864 2.705057 6.138555
        1.51209 2.714036 6.149865
        1.51555 2.723019 6.161149
        1.51900 2.732007 6.172407
        1.52246 2.740999 6.183638
        1.52591 2.749996 6.194845
        1.52937 2.758996 6.206024
        1.53283 2.768001 6.217179
        1.53628 2.777009 6.228307
        1.53974 2.786022 6.239410
        1.54320 2.795038 6.250487
        1.54666 2.804058 6.261539
        1.55012 2.813082 6.272566
        1.55358 2.822109 6.283567
        1.55704 2.831140 6.294543
        1.56050 2.840174 6.305494
        1.56396 2.849211 6.316420
        1.56742 2.858252 6.327321
        1.57089 2.867296 6.338197
        1.57435 2.876343 6.349049
        1.57781 2.885392 6.359875
        1.58128 2.894445 6.370677
        1.58474 2.903501 6.381455
        1.58820 2.912559 6.392208
        1.59167 2.921620 6.402936
        1.59514 2.930684 6.413641
        1.59860 2.939750 6.424321
        1.60207 2.948820 6.434977
        1.60553 2.957890 6.445609
        1.60900 2.966964 6.456217
        1.61247 2.976040 6.466801
        1.61594 2.985118 6.477362
        1.61941 2.994198 6.487898
        1.62288 3.003280 6.498411
        1.62635 3.012364 6.508900
        1.62982 3.021450 6.519366
        1.63329 3.030538 6.529809
        1.63676 3.039628 6.540228
        1.64023 3.048720 6.550624
        1.64370 3.057813 6.560996
        1.64717 3.066908 6.571346
        1.65065 3.076004 6.581672
        1.65412 3.085102 6.591976
        1.65759 3.094200 6.602256
        1.66107 3.103301 6.612514
        1.66454 3.112403 6.622749
        1.66802 3.121506 6.632962
        1.67150 3.130610 6.643152
        1.67497 3.139715 6.653319
        1.67845 3.148822 6.663464
        1.68193 3.157929 6.673586
        1.68540 3.167038 6.683687
        1.68888 3.176147 6.693765
SPECS:
    film_thickness: 105e-9
    substrate: Si
    annealing_temperature: 800 °C
