Repository: polyanskiy/refractiveindex.info-database

# Refractive Index Database

The refractiveindex.info database is an extensive collection of optical constants for a wide range of materials. The database is in the public domain. Copyright and related rights were waived by <a href="mailto:polyanskiy@refractiveindex.info">Mikhail Polyanskiy</a> through the <a href="https://creativecommons.org/publicdomain/zero/1.0/">CC0 1.0 Universal Public Domain Dedication</a>. You may copy, modify, and distribute the refractiveindex.info database, even for commercial purposes, without asking permission.

The YAML file format is used to store material information and the database structure.

File: database/data-nk/main/TiN/Shkondin.yml
# this file is part of refractiveindex.info database
# refractiveindex.info database is in the public domain
# copyright and related rights waived via CC0 1.0

REFERENCES: |
    E. Shkondin, T. Repän, O. Takayama, and A. V. Lavrinenko. High aspect ratio titanium nitride trench structures as plasmonic biosensor, <a href="https://doi.org/10.1364/OME.7.004171"><i>Opt. Mater. Express</i> <b>7</b>, 4171-4182 (2017)</a> (Numerical data kindly provided by Osamu Takayama)
COMMENTS: |
    105 nm thick titanium nitride (TiN) film on Si substrate as deposited (not annealed).
DATA:
  - type: tabulated nk
    data: |
        0.21073 1.708805 1.639257
        0.21231 1.723351 1.642573
        0.21389 1.737947 1.645703
        0.21547 1.752574 1.648621
        0.21705 1.767212 1.651306
        0.21863 1.781841 1.653741
        0.22021 1.796442 1.655912
        0.22179 1.810995 1.657810
        0.22337 1.825481 1.659428
        0.22495 1.839879 1.660762
        0.22652 1.854174 1.661811
        0.22810 1.868346 1.662577
        0.22968 1.882378 1.663062
        0.23126 1.896257 1.663272
        0.23284 1.909966 1.663212
        0.23442 1.923492 1.662892
        0.23601 1.936823 1.662320
        0.23759 1.949947 1.661508
        0.23917 1.962855 1.660467
        0.24075 1.975538 1.659209
        0.24233 1.987988 1.657747
        0.24391 2.000199 1.656095
        0.24549 2.012167 1.654267
        0.24707 2.023887 1.652277
        0.24865 2.035357 1.650139
        0.25023 2.046576 1.647867
        0.25181 2.057544 1.645476
        0.25339 2.068261 1.642981
        0.25497 2.078730 1.640394
        0.25656 2.088955 1.637729
        0.25814 2.098938 1.635000
        0.25972 2.108686 1.632218
        0.26130 2.118204 1.629396
        0.26288 2.127499 1.626545
        0.26446 2.136579 1.623676
        0.26604 2.145451 1.620798
        0.26763 2.154126 1.617919
        0.26921 2.162613 1.615049
        0.27079 2.170920 1.612195
        0.27237 2.179060 1.609362
        0.27395 2.187042 1.606556
        0.27554 2.194877 1.603780
        0.27712 2.202576 1.601039
        0.27870 2.210151 1.598335
        0.28028 2.217613 1.595667
        0.28187 2.224972 1.593038
        0.28345 2.232239 1.590445
        0.28503 2.239425 1.587887
        0.28661 2.246540 1.585361
        0.28820 2.253593 1.582863
        0.28978 2.260594 1.580388
        0.29136 2.267550 1.577931
        0.29294 2.274470 1.575487
        0.29453 2.281360 1.573046
        0.29611 2.288226 1.570603
        0.29769 2.295075 1.568148
        0.29927 2.301908 1.565674
        0.30086 2.308731 1.563170
        0.30244 2.315544 1.560628
        0.30402 2.322349 1.558038
        0.30561 2.329145 1.555391
        0.30719 2.335931 1.552677
        0.30877 2.342705 1.549887
        0.31036 2.349464 1.547012
        0.31194 2.356202 1.544043
        0.31352 2.362914 1.540973
        0.31511 2.369595 1.537793
        0.31669 2.376235 1.534498
        0.31828 2.382828 1.531082
        0.31986 2.389364 1.527538
        0.32144 2.395834 1.523864
        0.32303 2.402228 1.520057
        0.32461 2.408536 1.516115
        0.32619 2.414746 1.512036
        0.32778 2.420849 1.507822
        0.32936 2.426833 1.503474
        0.33095 2.432687 1.498995
        0.33253 2.438402 1.494389
        0.33412 2.443967 1.489661
        0.33570 2.449372 1.484816
        0.33728 2.454609 1.479863
        0.33887 2.459670 1.474809
        0.34045 2.464546 1.469663
        0.34204 2.469232 1.464435
        0.34362 2.473721 1.459135
        0.34521 2.478010 1.453774
        0.34679 2.482094 1.448363
        0.34837 2.485972 1.442915
        0.34996 2.489643 1.437440
        0.35154 2.493105 1.431951
        0.35313 2.496362 1.426459
        0.35471 2.499415 1.420976
        0.35630 2.502267 1.415513
        0.35788 2.504925 1.410081
        0.35947 2.507392 1.404690
        0.36105 2.509677 1.399348
        0.36264 2.511787 1.394064
        0.36422 2.513729 1.388845
        0.36581 2.515513 1.383696
        0.36739 2.517148 1.378623
        0.36898 2.518642 1.373628
        0.37056 2.520004 1.368715
        0.37215 2.521244 1.363882
        0.37373 2.522368 1.359129
        0.37532 2.523382 1.354456
        0.37690 2.524293 1.349859
        0.37849 2.525102 1.345337
        0.38007 2.525811 1.340886
        0.38166 2.526418 1.336506
        0.38325 2.526921 1.332198
        0.38483 2.527314 1.327965
        0.38642 2.527591 1.323817
        0.38800 2.527747 1.319767
        0.38959 2.527780 1.315837
        0.39117 2.527694 1.312053
        0.39276 2.527505 1.308451
        0.39434 2.527243 1.305064
        0.39593 2.526960 1.301925
        0.39752 2.526727 1.299050
        0.39910 2.526638 1.296421
        0.40069 2.526787 1.293976
        0.40227 2.527240 1.291587
        0.40386 2.527984 1.289080
        0.40544 2.528865 1.286291
        0.40703 2.529590 1.283203
        0.40862 2.529863 1.280122
        0.41020 2.529788 1.277707
        0.41179 2.530370 1.276417
        0.41337 2.533129 1.275186
        0.41496 2.537576 1.270979
        0.41654 2.538971 1.262825
        0.41813 2.534049 1.256972
        0.41972 2.529921 1.259378
        0.42130 2.534900 1.263152
        0.42289 2.543657 1.258693
        0.42447 2.546744 1.248693
        0.42606 2.543941 1.241072
        0.42765 2.540673 1.238306
        0.42923 2.540415 1.237809
        0.43082 2.543052 1.236465
        0.43240 2.546800 1.232889
        0.43399 2.550015 1.227303
        0.43558 2.551886 1.220638
        0.43716 2.552362 1.213828
        0.43875 2.551823 1.207485
        0.44034 2.550775 1.201850
        0.44192 2.549665 1.196884
        0.44351 2.548790 1.192390
        0.44509 2.548300 1.188110
        0.44668 2.548216 1.183799
        0.44827 2.548475 1.179258
        0.44985 2.548964 1.174345
        0.45144 2.549548 1.168978
        0.45302 2.550093 1.163123
        0.45461 2.550476 1.156787
        0.45620 2.550592 1.150001
        0.45778 2.550358 1.142818
        0.45937 2.549709 1.135299
        0.46096 2.548600 1.127510
        0.46254 2.547001 1.119518
        0.46413 2.544899 1.111388
        0.46571 2.542287 1.103180
        0.46730 2.539172 1.094948
        0.46889 2.535563 1.086744
        0.47047 2.531476 1.078608
        0.47206 2.526933 1.070581
        0.47365 2.521955 1.062693
        0.47523 2.516564 1.054973
        0.47682 2.510785 1.047443
        0.47841 2.504643 1.040122
        0.47999 2.498162 1.033025
        0.48158 2.491364 1.026165
        0.48316 2.484272 1.019551
        0.48475 2.476908 1.013189
        0.48634 2.469292 1.007087
        0.48792 2.461443 1.001245
        0.48951 2.453380 0.995667
        0.49110 2.445120 0.990354
        0.49268 2.436677 0.985304
        0.49427 2.428068 0.980517
        0.49585 2.419305 0.975991
        0.49744 2.410402 0.971723
        0.49903 2.401370 0.967712
        0.50061 2.392220 0.963953
        0.50220 2.382962 0.960443
        0.50379 2.373606 0.957179
        0.50537 2.364159 0.954157
        0.50696 2.354631 0.951373
        0.50854 2.345028 0.948823
        0.51013 2.335357 0.946505
        0.51172 2.325624 0.944412
        0.51330 2.315836 0.942543
        0.51489 2.305997 0.940894
        0.51647 2.296113 0.939460
        0.51806 2.286188 0.938238
        0.51965 2.276226 0.937226
        0.52123 2.266232 0.936418
        0.52282 2.256209 0.935813
        0.52440 2.246161 0.935408
        0.52599 2.236091 0.935198
        0.52758 2.226001 0.935182
        0.52916 2.215896 0.935357
        0.53075 2.205777 0.935720
        0.53233 2.195647 0.936268
        0.53392 2.185509 0.937000
        0.53551 2.175365 0.937913
        0.53709 2.165216 0.939004
        0.53868 2.155067 0.940272
        0.54026 2.144917 0.941715
        0.54185 2.134770 0.943331
        0.54344 2.124627 0.945118
        0.54502 2.114489 0.947074
        0.54661 2.104360 0.949197
        0.54819 2.094241 0.951487
        0.54978 2.084132 0.953941
        0.55136 2.074037 0.956559
        0.55295 2.063956 0.959338
        0.55454 2.053892 0.962278
        0.55612 2.043846 0.965378
        0.55771 2.033820 0.968635
        0.55929 2.023815 0.972049
        0.56088 2.013833 0.975619
        0.56246 2.003876 0.979343
        0.56405 1.993946 0.983221
        0.56563 1.984043 0.987252
        0.56722 1.974171 0.991434
        0.56881 1.964330 0.995767
        0.57039 1.954522 1.000250
        0.57198 1.944749 1.004881
        0.57356 1.935012 1.009660
        0.57515 1.925314 1.014585
        0.57673 1.915656 1.019657
        0.57832 1.906041 1.024873
        0.57990 1.896469 1.030233
        0.58149 1.886943 1.035735
        0.58307 1.877464 1.041380
        0.58466 1.868034 1.047166
        0.58624 1.858656 1.053091
        0.58783 1.849331 1.059155
        0.58941 1.840061 1.065356
        0.59100 1.830847 1.071694
        0.59258 1.821693 1.078167
        0.59417 1.812599 1.084775
        0.59575 1.803568 1.091515
        0.59734 1.794601 1.098387
        0.59892 1.785701 1.105389
        0.60051 1.776869 1.112520
        0.60209 1.768108 1.119779
        0.60368 1.759419 1.127163
        0.60526 1.750803 1.134672
        0.60685 1.742264 1.142305
        0.60843 1.733803 1.150058
        0.61001 1.725421 1.157931
        0.61160 1.717121 1.165922
        0.61318 1.708904 1.174029
        0.61477 1.700772 1.182250
        0.61635 1.692727 1.190584
        0.61794 1.684770 1.199029
        0.61952 1.676903 1.207582
        0.62110 1.669128 1.216241
        0.62269 1.661446 1.225006
        0.62427 1.653859 1.233872
        0.62586 1.646368 1.242839
        0.62744 1.638974 1.251904
        0.62902 1.631679 1.261065
        0.63061 1.624485 1.270319
        0.63219 1.617391 1.279664
        0.63378 1.610401 1.289099
        0.63536 1.603513 1.298620
        0.63694 1.596730 1.308225
        0.63853 1.590053 1.317912
        0.64011 1.583483 1.327678
        0.64169 1.577019 1.337521
        0.64328 1.570663 1.347438
        0.64486 1.564416 1.357427
        0.64644 1.558279 1.367486
        0.64803 1.552251 1.377611
        0.64961 1.546333 1.387802
        0.65119 1.540525 1.398053
        0.65278 1.534828 1.408365
        0.65436 1.529243 1.418734
        0.65594 1.523768 1.429157
        0.65752 1.518405 1.439632
        0.65911 1.513153 1.450157
        0.66069 1.508013 1.460730
        0.66227 1.502983 1.471347
        0.66386 1.498064 1.482007
        0.66544 1.493256 1.492707
        0.66702 1.488559 1.503446
        0.66860 1.483971 1.514220
        0.67019 1.479493 1.525028
        0.67177 1.475124 1.535867
        0.67335 1.470864 1.546735
        0.67493 1.466712 1.557631
        0.67652 1.462667 1.568551
        0.67810 1.458729 1.579495
        0.67968 1.454897 1.590459
        0.68126 1.451170 1.601443
        0.68284 1.447548 1.612444
        0.68442 1.444029 1.623461
        0.68601 1.440613 1.634491
        0.68759 1.437299 1.645533
        0.68917 1.434086 1.656585
        0.69075 1.430973 1.667647
        0.69233 1.427959 1.678714
        0.69391 1.425044 1.689787
        0.69550 1.422225 1.700865
        0.69708 1.419503 1.711944
        0.69866 1.416875 1.723025
        0.70024 1.414341 1.734105
        0.70182 1.411901 1.745184
        0.70340 1.409552 1.756260
        0.70498 1.407294 1.767331
        0.70656 1.405125 1.778397
        0.70814 1.403045 1.789457
        0.70972 1.401052 1.800509
        0.71131 1.399146 1.811553
        0.71289 1.397324 1.822586
        0.71447 1.395587 1.833610
        0.71605 1.393932 1.844621
        0.71763 1.392360 1.855620
        0.71921 1.390868 1.866606
        0.72079 1.389456 1.877577
        0.72237 1.388122 1.888534
        0.72395 1.386865 1.899475
        0.72553 1.385685 1.910399
        0.72711 1.384580 1.921306
        0.72869 1.383549 1.932196
        0.73027 1.382591 1.943067
        0.73185 1.381705 1.953919
        0.73343 1.380890 1.964751
        0.73501 1.380145 1.975563
        0.73658 1.379469 1.986355
        0.73816 1.378860 1.997125
        0.73974 1.378318 2.007874
        0.74132 1.377842 2.018601
        0.74290 1.377431 2.029305
        0.74448 1.377084 2.039986
        0.74606 1.376799 2.050644
        0.74764 1.376576 2.061279
        0.74922 1.376415 2.071890
        0.75079 1.376313 2.082476
        0.75237 1.376270 2.093038
        0.75395 1.376286 2.103575
        0.75553 1.376359 2.114088
        0.75711 1.376488 2.124574
        0.75869 1.376673 2.135036
        0.76026 1.376912 2.145472
        0.76184 1.377206 2.155882
        0.76342 1.377552 2.166265
        0.76500 1.377950 2.176623
        0.76658 1.378400 2.186954
        0.76815 1.378901 2.197259
        0.76973 1.379451 2.207537
        0.77131 1.380051 2.217788
        0.77289 1.380699 2.228013
        0.77446 1.381394 2.238211
        0.77604 1.382136 2.248381
        0.77762 1.382924 2.258525
        0.77919 1.383758 2.268641
        0.78077 1.384636 2.278731
        0.78235 1.385558 2.288792
        0.78392 1.386524 2.298827
        0.78550 1.387532 2.308835
        0.78708 1.388583 2.318815
        0.78865 1.389675 2.328768
        0.79023 1.390807 2.338693
        0.79180 1.391980 2.348591
        0.79338 1.393193 2.358462
        0.79496 1.394444 2.368306
        0.79653 1.395734 2.378122
        0.79811 1.397061 2.387911
        0.79968 1.398426 2.397673
        0.80126 1.399827 2.407407
        0.80283 1.401265 2.417114
        0.80441 1.402738 2.426795
        0.80598 1.404246 2.436448
        0.80756 1.405789 2.446074
        0.80913 1.407366 2.455673
        0.81071 1.408976 2.465245
        0.81228 1.410619 2.474791
        0.81386 1.412295 2.484310
        0.81543 1.414003 2.493801
        0.81701 1.415743 2.503267
        0.81858 1.417514 2.512705
        0.82016 1.419315 2.522117
        0.82173 1.421147 2.531503
        0.82330 1.423009 2.540862
        0.82488 1.424900 2.550196
        0.82645 1.426820 2.559503
        0.82803 1.428769 2.568783
        0.82960 1.430746 2.578038
        0.83117 1.432750 2.587267
        0.83275 1.434782 2.596470
        0.83432 1.436841 2.605647
        0.83589 1.438927 2.614799
        0.83746 1.441039 2.623925
        0.83904 1.443177 2.633026
        0.84061 1.445340 2.642101
        0.84218 1.447529 2.651151
        0.84375 1.449742 2.660176
        0.84533 1.451980 2.669177
        0.84690 1.454242 2.678151
        0.84847 1.456528 2.687101
        0.85004 1.458837 2.696027
        0.85162 1.461170 2.704927
        0.85319 1.463525 2.713803
        0.85476 1.465903 2.722655
        0.85633 1.468303 2.731482
        0.85790 1.470726 2.740285
        0.85947 1.473169 2.749065
        0.86104 1.475635 2.757820
        0.86261 1.478121 2.766550
        0.86419 1.480628 2.775257
        0.86576 1.483155 2.783940
        0.86733 1.485704 2.792600
        0.86890 1.488271 2.801237
        0.87047 1.490859 2.809850
        0.87204 1.493466 2.818439
        0.87361 1.496093 2.827006
        0.87518 1.498738 2.835549
        0.87675 1.501402 2.844069
        0.87832 1.504085 2.852566
        0.87989 1.506786 2.861041
        0.88146 1.509505 2.869493
        0.88303 1.512241 2.877922
        0.88460 1.514995 2.886329
        0.88616 1.517767 2.894714
        0.88773 1.520556 2.903075
        0.88930 1.523361 2.911416
        0.89087 1.526184 2.919734
        0.89244 1.529023 2.928030
        0.89401 1.531878 2.936304
        0.89558 1.534749 2.944556
        0.89714 1.537636 2.952787
        0.89871 1.540539 2.960996
        0.90028 1.543457 2.969184
        0.90185 1.546391 2.977350
        0.90342 1.549340 2.985495
        0.90498 1.552303 2.993619
        0.90655 1.555282 3.001721
        0.90812 1.558275 3.009803
        0.90968 1.561282 3.017864
        0.91125 1.564303 3.025904
        0.91282 1.567339 3.033923
        0.91438 1.570388 3.041922
        0.91595 1.573452 3.049901
        0.91752 1.576529 3.057859
        0.91908 1.579619 3.065796
        0.92065 1.582722 3.073714
        0.92222 1.585838 3.081611
        0.92378 1.588968 3.089488
        0.92535 1.592110 3.097346
        0.92691 1.595264 3.105183
        0.92848 1.598432 3.113001
        0.93004 1.601611 3.120799
        0.93161 1.604803 3.128577
        0.93317 1.608006 3.136336
        0.93474 1.611222 3.144076
        0.93630 1.614449 3.151796
        0.93787 1.617688 3.159497
        0.93943 1.620939 3.167179
        0.94099 1.624200 3.174842
        0.94256 1.627473 3.182486
        0.94412 1.630757 3.190111
        0.94569 1.634052 3.197717
        0.94725 1.637358 3.205304
        0.94881 1.640674 3.212873
        0.95038 1.644002 3.220424
        0.95194 1.647339 3.227956
        0.95350 1.650687 3.235469
        0.95506 1.654045 3.242964
        0.95663 1.657413 3.250441
        0.95819 1.660792 3.257900
        0.95975 1.664180 3.265341
        0.96131 1.667578 3.272764
        0.96288 1.670985 3.280168
        0.96444 1.674402 3.287555
        0.96600 1.677829 3.294925
        0.96756 1.681264 3.302276
        0.96912 1.684710 3.309610
        0.97068 1.688164 3.316927
        0.97225 1.691627 3.324226
        0.97381 1.695099 3.331508
        0.97537 1.698580 3.338772
        0.97693 1.702070 3.346020
        0.97849 1.705568 3.353249
        0.98005 1.709075 3.360463
        0.98161 1.712591 3.367659
        0.98317 1.716114 3.374838
        0.98473 1.719646 3.382000
        0.98629 1.723186 3.389145
        0.98785 1.726735 3.396274
        0.98941 1.730291 3.403387
        0.99097 1.733855 3.410482
        0.99252 1.737427 3.417561
        0.99408 1.741006 3.424624
        0.99564 1.744594 3.431671
        0.99720 1.748189 3.438700
        0.99876 1.751791 3.445714
        1.01269 1.784331 3.507738
        1.01608 1.792330 3.522636
        1.01946 1.800363 3.537467
        1.02285 1.808429 3.552230
        1.02624 1.816528 3.566927
        1.02963 1.824659 3.581558
        1.03302 1.832822 3.596124
        1.03640 1.841016 3.610626
        1.03979 1.849239 3.625063
        1.04319 1.857492 3.639437
        1.04658 1.865775 3.653748
        1.04997 1.874085 3.667996
        1.05336 1.882424 3.682182
        1.05675 1.890790 3.696307
        1.06014 1.899183 3.710370
        1.06354 1.907603 3.724373
        1.06693 1.916048 3.738316
        1.07033 1.924519 3.752200
        1.07372 1.933014 3.766024
        1.07711 1.941534 3.779790
        1.08051 1.950078 3.793497
        1.08391 1.958646 3.807147
        1.08730 1.967236 3.820739
        1.09070 1.975849 3.834275
        1.09410 1.984485 3.847754
        1.09750 1.993142 3.861177
        1.10089 2.001821 3.874545
        1.10429 2.010520 3.887857
        1.10769 2.019240 3.901115
        1.11109 2.027981 3.914318
        1.11449 2.036741 3.927467
        1.11789 2.045521 3.940563
        1.12129 2.054319 3.953606
        1.12470 2.063137 3.966596
        1.12810 2.071973 3.979533
        1.13150 2.080827 3.992419
        1.13490 2.089699 4.005252
        1.13831 2.098588 4.018035
        1.14171 2.107495 4.030766
        1.14511 2.116418 4.043447
        1.14852 2.125357 4.056078
        1.15192 2.134313 4.068659
        1.15533 2.143285 4.081190
        1.15874 2.152272 4.093672
        1.16214 2.161274 4.106106
        1.16555 2.170292 4.118491
        1.16896 2.179324 4.130827
        1.17237 2.188371 4.143116
        1.17578 2.197432 4.155357
        1.17918 2.206507 4.167552
        1.18259 2.215595 4.179699
        1.18600 2.224697 4.191799
        1.18942 2.233812 4.203854
        1.19283 2.242940 4.215862
        1.19624 2.252081 4.227825
        1.19965 2.261234 4.239742
        1.20306 2.270399 4.251614
        1.20647 2.279576 4.263441
        1.20989 2.288765 4.275224
        1.21330 2.297966 4.286963
        1.21672 2.307177 4.298658
        1.22013 2.316400 4.310309
        1.22355 2.325634 4.321916
        1.22696 2.334879 4.333481
        1.23038 2.344134 4.345002
        1.23379 2.353399 4.356481
        1.23721 2.362674 4.367918
        1.24063 2.371959 4.379313
        1.24405 2.381254 4.390666
        1.24747 2.390558 4.401977
        1.25088 2.399872 4.413247
        1.25430 2.409195 4.424476
        1.25772 2.418527 4.435665
        1.26114 2.427867 4.446812
        1.26456 2.437216 4.457920
        1.26799 2.446574 4.468987
        1.27141 2.455940 4.480015
        1.27483 2.465314 4.491003
        1.27825 2.474696 4.501951
        1.28168 2.484085 4.512861
        1.28510 2.493482 4.523731
        1.28852 2.502887 4.534563
        1.29195 2.512299 4.545357
        1.29537 2.521718 4.556112
        1.29880 2.531144 4.566829
        1.30222 2.540578 4.577509
        1.30565 2.550017 4.588151
        1.30908 2.559464 4.598756
        1.31251 2.568916 4.609323
        1.31593 2.578375 4.619854
        1.31936 2.587841 4.630348
        1.32279 2.597312 4.640805
        1.32622 2.606789 4.651226
        1.32965 2.616272 4.661611
        1.33308 2.625760 4.671960
        1.33651 2.635254 4.682274
        1.33994 2.644753 4.692552
        1.34337 2.654258 4.702794
        1.34680 2.663768 4.713002
        1.35024 2.673283 4.723175
        1.35367 2.682802 4.733313
        1.35710 2.692327 4.743416
        1.36054 2.701856 4.753485
        1.36397 2.711389 4.763520
        1.36741 2.720927 4.773521
        1.37084 2.730470 4.783489
        1.37428 2.740016 4.793422
        1.37771 2.749567 4.803323
        1.38115 2.759122 4.813190
        1.38459 2.768680 4.823024
        1.38803 2.778243 4.832825
        1.39146 2.787809 4.842593
        1.39490 2.797379 4.852329
        1.39834 2.806952 4.862033
        1.40178 2.816528 4.871704
        1.40522 2.826108 4.881343
        1.40866 2.835692 4.890950
        1.41210 2.845278 4.900526
        1.41554 2.854867 4.910070
        1.41899 2.864459 4.919583
        1.42243 2.874055 4.929065
        1.42587 2.883652 4.938516
        1.42931 2.893253 4.947935
        1.43276 2.902856 4.957325
        1.43620 2.912462 4.966683
        1.43965 2.922070 4.976011
        1.44309 2.931680 4.985309
        1.44654 2.941293 4.994577
        1.44998 2.950908 5.003815
        1.45343 2.960525 5.013023
        1.45688 2.970143 5.022201
        1.46032 2.979764 5.031351
        1.46377 2.989387 5.040470
        1.46722 2.999012 5.049561
        1.47067 3.008638 5.058622
        1.47412 3.018266 5.067655
        1.47757 3.027895 5.076658
        1.48102 3.037526 5.085634
        1.48447 3.047159 5.094581
        1.48792 3.056793 5.103499
        1.49137 3.066428 5.112389
        1.49482 3.076064 5.121251
        1.49828 3.085702 5.130086
        1.50173 3.095340 5.138892
        1.50518 3.104980 5.147671
        1.50864 3.114621 5.156423
        1.51209 3.124262 5.165147
        1.51555 3.133905 5.173844
        1.51900 3.143548 5.182513
        1.52246 3.153192 5.191156
        1.52591 3.162837 5.199772
        1.52937 3.172482 5.208361
        1.53283 3.182127 5.216924
        1.53628 3.191774 5.225460
        1.53974 3.201421 5.233970
        1.54320 3.211067 5.242454
        1.54666 3.220715 5.250911
        1.55012 3.230363 5.259343
        1.55358 3.240011 5.267749
        1.55704 3.249659 5.276130
        1.56050 3.259307 5.284484
        1.56396 3.268955 5.292813
        1.56742 3.278603 5.301117
        1.57089 3.288252 5.309396
        1.57435 3.297900 5.317649
        1.57781 3.307548 5.325878
        1.58128 3.317196 5.334082
        1.58474 3.326843 5.342261
        1.58820 3.336491 5.350415
        1.59167 3.346138 5.358545
        1.59514 3.355785 5.366651
        1.59860 3.365431 5.374732
        1.60207 3.375077 5.382789
        1.60553 3.384722 5.390822
        1.60900 3.394367 5.398831
        1.61247 3.404011 5.406816
        1.61594 3.413655 5.414778
        1.61941 3.423298 5.422716
        1.62288 3.432940 5.430630
        1.62635 3.442581 5.438521
        1.62982 3.452222 5.446389
        1.63329 3.461862 5.454234
        1.63676 3.471501 5.462055
        1.64023 3.481139 5.469853
        1.64370 3.490777 5.477629
        1.64717 3.500413 5.485382
        1.65065 3.510048 5.493112
        1.65412 3.519682 5.500820
        1.65759 3.529315 5.508505
        1.66107 3.538947 5.516167
        1.66454 3.548578 5.523808
        1.66802 3.558208 5.531427
        1.67150 3.567836 5.539023
        1.67497 3.577463 5.546597
        1.67845 3.587089 5.554150
        1.68193 3.596714 5.561681
        1.68540 3.606338 5.569190
        1.68888 3.615960 5.576678
SPECS:
    film_thickness: 105e-9
    substrate: Si
