Repository: polyanskiy/refractiveindex.info-database

# Refractive Index Database

The refractiveindex.info database is an extensive collection of optical constants for a wide range of materials. The database is in the public domain. Copyright and related rights were waived by <a href="mailto:polyanskiy@refractiveindex.info">Mikhail Polyanskiy</a> through the <a href="https://creativecommons.org/publicdomain/zero/1.0/">CC0 1.0 Universal Public Domain Dedication</a>. You may copy, modify, and distribute the refractiveindex.info database, even for commercial purposes, without asking permission.

The YAML file format is used to store material information and the database structure.

File: database/data-nk/other/alloys/Au-Ag/Rioux-Au10Ag90.yml
# this file is part of refractiveindex.info database
# refractiveindex.info database is in the public domain
# copyright and related rights waived via CC0 1.0

REFERENCES: |
    D. Rioux, S. Vallières, S. Besner, P. Muñoz, E. Mazur and M. Meunier. An analytic model for the dielectric function of Au, Ag, and their alloys, <a href="https://doi.org/10.1002/adom.201300457"><i>Adv. Opt. Mater.</i> <b>2</b>, 176-182 (2014)</a> (See Supporting information for MATLAB model)
COMMENTS: |
    10% Au, 90% Ag. Model fitted on ellipsometric measurements on five different AuAg alloy thin film compositions; Thin film compositions: Au, Au:Ag 2:1, Au:Ag 1:1, Au:Ag 1:2, Ag; Film thickness: 80 nm
DATA:
  - type: tabulated nk
    data: |
        0.270 1.27084 1.36113
        0.271 1.27533 1.36073
        0.272 1.27980 1.36014
        0.273 1.28426 1.35937
        0.274 1.28870 1.35841
        0.275 1.29312 1.35725
        0.276 1.29751 1.35589
        0.277 1.30186 1.35432
        0.278 1.30618 1.35255
        0.279 1.31046 1.35055
        0.280 1.31470 1.34834
        0.281 1.31888 1.34590
        0.282 1.32301 1.34323
        0.283 1.32707 1.34032
        0.284 1.33106 1.33717
        0.285 1.33498 1.33377
        0.286 1.33881 1.33012
        0.287 1.34255 1.32621
        0.288 1.34618 1.32203
        0.289 1.34970 1.31759
        0.290 1.35310 1.31288
        0.291 1.35637 1.30789
        0.292 1.35950 1.30263
        0.293 1.36247 1.29708
        0.294 1.36528 1.29124
        0.295 1.36791 1.28512
        0.296 1.37035 1.27871
        0.297 1.37259 1.27200
        0.298 1.37462 1.26501
        0.299 1.37642 1.25773
        0.300 1.37798 1.25016
        0.301 1.37929 1.24231
        0.302 1.38034 1.23418
        0.303 1.38112 1.22576
        0.304 1.38163 1.21707
        0.305 1.38184 1.20811
        0.306 1.38177 1.19887
        0.307 1.38140 1.18937
        0.308 1.38073 1.17960
        0.309 1.37977 1.16957
        0.310 1.37851 1.15925
        0.311 1.37697 1.14866
        0.312 1.37515 1.13776
        0.313 1.37306 1.12654
        0.314 1.37070 1.11496
        0.315 1.36808 1.10299
        0.316 1.36520 1.09056
        0.317 1.36206 1.07761
        0.318 1.35864 1.06403
        0.319 1.35489 1.04972
        0.320 1.35075 1.03454
        0.321 1.34610 1.01833
        0.322 1.34075 1.00094
        0.323 1.33441 0.98220
        0.324 1.32671 0.96204
        0.325 1.31716 0.94048
        0.326 1.30524 0.91777
        0.327 1.29050 0.89434
        0.328 1.27271 0.87081
        0.329 1.25186 0.84782
        0.330 1.22813 0.82589
        0.331 1.20183 0.80542
        0.332 1.17324 0.78665
        0.333 1.14263 0.76976
        0.334 1.11021 0.75487
        0.335 1.07618 0.74211
        0.336 1.04070 0.73162
        0.337 1.00397 0.72357
        0.338 0.96622 0.71812
        0.339 0.92774 0.71541
        0.340 0.88887 0.71556
        0.341 0.85001 0.71860
        0.342 0.81152 0.72445
        0.343 0.77377 0.73297
        0.344 0.73704 0.74396
        0.345 0.70156 0.75717
        0.346 0.66750 0.77237
        0.347 0.63498 0.78929
        0.348 0.60410 0.80771
        0.349 0.57490 0.82738
        0.350 0.54741 0.84808
        0.351 0.52160 0.86959
        0.352 0.49745 0.89173
        0.353 0.47489 0.91431
        0.354 0.45386 0.93719
        0.355 0.43427 0.96023
        0.356 0.41604 0.98331
        0.357 0.39907 1.00636
        0.358 0.38327 1.02930
        0.359 0.36855 1.05206
        0.360 0.35482 1.07461
        0.361 0.34202 1.09691
        0.362 0.33005 1.11893
        0.363 0.31887 1.14067
        0.364 0.30839 1.16210
        0.365 0.29857 1.18322
        0.366 0.28934 1.20403
        0.367 0.28067 1.22452
        0.368 0.27252 1.24471
        0.369 0.26483 1.26459
        0.370 0.25757 1.28417
        0.371 0.25072 1.30346
        0.372 0.24424 1.32246
        0.373 0.23810 1.34118
        0.374 0.23228 1.35963
        0.375 0.22676 1.37782
        0.376 0.22152 1.39574
        0.377 0.21654 1.41342
        0.378 0.21179 1.43087
        0.379 0.20728 1.44807
        0.380 0.20297 1.46506
        0.381 0.19887 1.48182
        0.382 0.19494 1.49837
        0.383 0.19120 1.51472
        0.384 0.18761 1.53088
        0.385 0.18418 1.54684
        0.386 0.18090 1.56262
        0.387 0.17775 1.57822
        0.388 0.17474 1.59364
        0.389 0.17184 1.60890
        0.390 0.16907 1.62400
        0.391 0.16640 1.63894
        0.392 0.16383 1.65373
        0.393 0.16137 1.66837
        0.394 0.15900 1.68286
        0.395 0.15671 1.69722
        0.396 0.15452 1.71145
        0.397 0.15240 1.72555
        0.398 0.15036 1.73951
        0.399 0.14839 1.75336
        0.400 0.14650 1.76709
        0.401 0.14467 1.78070
        0.402 0.14290 1.79420
        0.403 0.14120 1.80759
        0.404 0.13955 1.82088
        0.405 0.13796 1.83406
        0.406 0.13642 1.84714
        0.407 0.13493 1.86012
        0.408 0.13349 1.87301
        0.409 0.13210 1.88581
        0.410 0.13076 1.89851
        0.411 0.12945 1.91113
        0.412 0.12819 1.92366
        0.413 0.12697 1.93611
        0.414 0.12579 1.94848
        0.415 0.12464 1.96077
        0.416 0.12353 1.97299
        0.417 0.12246 1.98512
        0.418 0.12142 1.99719
        0.419 0.12041 2.00918
        0.420 0.11942 2.02110
        0.421 0.11847 2.03296
        0.422 0.11755 2.04474
        0.423 0.11666 2.05647
        0.424 0.11579 2.06813
        0.425 0.11495 2.07972
        0.426 0.11413 2.09126
        0.427 0.11334 2.10274
        0.428 0.11257 2.11416
        0.429 0.11182 2.12552
        0.430 0.11109 2.13682
        0.431 0.11039 2.14808
        0.432 0.10970 2.15927
        0.433 0.10904 2.17042
        0.434 0.10839 2.18152
        0.435 0.10777 2.19256
        0.436 0.10716 2.20356
        0.437 0.10657 2.21451
        0.438 0.10599 2.22541
        0.439 0.10543 2.23627
        0.440 0.10489 2.24708
        0.441 0.10437 2.25785
        0.442 0.10385 2.26857
        0.443 0.10336 2.27925
        0.444 0.10288 2.28989
        0.445 0.10241 2.30049
        0.446 0.10195 2.31105
        0.447 0.10151 2.32157
        0.448 0.10108 2.33205
        0.449 0.10066 2.34250
        0.450 0.10026 2.35290
        0.451 0.09987 2.36327
        0.452 0.09948 2.37361
        0.453 0.09911 2.38391
        0.454 0.09875 2.39417
        0.455 0.09840 2.40440
        0.456 0.09807 2.41460
        0.457 0.09774 2.42476
        0.458 0.09742 2.43490
        0.459 0.09711 2.44500
        0.460 0.09681 2.45507
        0.461 0.09652 2.46511
        0.462 0.09624 2.47512
        0.463 0.09596 2.48510
        0.464 0.09570 2.49505
        0.465 0.09544 2.50497
        0.466 0.09519 2.51486
        0.467 0.09495 2.52473
        0.468 0.09472 2.53457
        0.469 0.09449 2.54438
        0.470 0.09428 2.55417
        0.471 0.09407 2.56393
        0.472 0.09386 2.57367
        0.473 0.09367 2.58338
        0.474 0.09348 2.59306
        0.475 0.09329 2.60272
        0.476 0.09312 2.61236
        0.477 0.09295 2.62197
        0.478 0.09278 2.63156
        0.479 0.09262 2.64113
        0.480 0.09247 2.65068
        0.481 0.09233 2.66020
        0.482 0.09219 2.66970
        0.483 0.09205 2.67918
        0.484 0.09192 2.68864
        0.485 0.09180 2.69807
        0.486 0.09168 2.70749
        0.487 0.09156 2.71689
        0.488 0.09146 2.72626
        0.489 0.09135 2.73562
        0.490 0.09125 2.74496
        0.491 0.09116 2.75427
        0.492 0.09107 2.76357
        0.493 0.09099 2.77285
        0.494 0.09091 2.78212
        0.495 0.09083 2.79136
        0.496 0.09076 2.80058
        0.497 0.09069 2.80979
        0.498 0.09063 2.81898
        0.499 0.09057 2.82816
        0.500 0.09052 2.83731
        0.501 0.09047 2.84645
        0.502 0.09042 2.85558
        0.503 0.09038 2.86468
        0.504 0.09034 2.87377
        0.505 0.09030 2.88285
        0.506 0.09027 2.89191
        0.507 0.09024 2.90095
        0.508 0.09022 2.90998
        0.509 0.09020 2.91899
        0.510 0.09018 2.92799
        0.511 0.09017 2.93697
        0.512 0.09015 2.94594
        0.513 0.09015 2.95490
        0.514 0.09014 2.96384
        0.515 0.09014 2.97276
        0.516 0.09014 2.98167
        0.517 0.09015 2.99057
        0.518 0.09016 2.99946
        0.519 0.09017 3.00833
        0.520 0.09018 3.01719
        0.521 0.09020 3.02603
        0.522 0.09022 3.03487
        0.523 0.09024 3.04369
        0.524 0.09026 3.05249
        0.525 0.09029 3.06129
        0.526 0.09032 3.07007
        0.527 0.09036 3.07884
        0.528 0.09039 3.08760
        0.529 0.09043 3.09635
        0.530 0.09047 3.10508
        0.531 0.09051 3.11380
        0.532 0.09056 3.12252
        0.533 0.09061 3.13122
        0.534 0.09066 3.13990
        0.535 0.09071 3.14858
        0.536 0.09077 3.15725
        0.537 0.09082 3.16590
        0.538 0.09088 3.17455
        0.539 0.09095 3.18318
        0.540 0.09101 3.19181
        0.541 0.09108 3.20042
        0.542 0.09115 3.20903
        0.543 0.09122 3.21762
        0.544 0.09129 3.22620
        0.545 0.09136 3.23477
        0.546 0.09144 3.24334
        0.547 0.09152 3.25189
        0.548 0.09160 3.26043
        0.549 0.09168 3.26897
        0.550 0.09177 3.27749
        0.551 0.09186 3.28601
        0.552 0.09194 3.29451
        0.553 0.09204 3.30301
        0.554 0.09213 3.31150
        0.555 0.09222 3.31998
        0.556 0.09232 3.32845
        0.557 0.09242 3.33691
        0.558 0.09252 3.34536
        0.559 0.09262 3.35380
        0.560 0.09272 3.36224
        0.561 0.09283 3.37067
        0.562 0.09293 3.37908
        0.563 0.09304 3.38749
        0.564 0.09315 3.39590
        0.565 0.09326 3.40429
        0.566 0.09338 3.41267
        0.567 0.09349 3.42105
        0.568 0.09361 3.42942
        0.569 0.09372 3.43778
        0.570 0.09384 3.44614
        0.571 0.09397 3.45448
        0.572 0.09409 3.46282
        0.573 0.09421 3.47115
        0.574 0.09434 3.47948
        0.575 0.09446 3.48779
        0.576 0.09459 3.49610
        0.577 0.09472 3.50440
        0.578 0.09485 3.51270
        0.579 0.09499 3.52098
        0.580 0.09512 3.52926
        0.581 0.09526 3.53754
        0.582 0.09539 3.54580
        0.583 0.09553 3.55406
        0.584 0.09567 3.56231
        0.585 0.09581 3.57056
        0.586 0.09596 3.57880
        0.587 0.09610 3.58703
        0.588 0.09625 3.59526
        0.589 0.09639 3.60347
        0.590 0.09654 3.61169
        0.591 0.09669 3.61989
        0.592 0.09684 3.62809
        0.593 0.09699 3.63629
        0.594 0.09714 3.64447
        0.595 0.09730 3.65265
        0.596 0.09745 3.66083
        0.597 0.09761 3.66900
        0.598 0.09777 3.67716
        0.599 0.09792 3.68532
        0.600 0.09808 3.69347
        0.601 0.09825 3.70161
        0.602 0.09841 3.70975
        0.603 0.09857 3.71789
        0.604 0.09874 3.72601
        0.605 0.09890 3.73413
        0.606 0.09907 3.74225
        0.607 0.09924 3.75036
        0.608 0.09941 3.75847
        0.609 0.09958 3.76657
        0.610 0.09975 3.77466
        0.611 0.09992 3.78275
        0.612 0.10009 3.79083
        0.613 0.10027 3.79891
        0.614 0.10044 3.80698
        0.615 0.10062 3.81505
        0.616 0.10080 3.82311
        0.617 0.10098 3.83117
        0.618 0.10116 3.83922
        0.619 0.10134 3.84727
        0.620 0.10152 3.85531
        0.621 0.10170 3.86334
        0.622 0.10189 3.87138
        0.623 0.10207 3.87940
        0.624 0.10226 3.88742
        0.625 0.10244 3.89544
        0.626 0.10263 3.90345
        0.627 0.10282 3.91146
        0.628 0.10301 3.91946
        0.629 0.10320 3.92746
        0.630 0.10339 3.93545
        0.631 0.10358 3.94344
        0.632 0.10378 3.95143
        0.633 0.10397 3.95941
        0.634 0.10417 3.96738
        0.635 0.10436 3.97535
        0.636 0.10456 3.98332
        0.637 0.10476 3.99128
        0.638 0.10496 3.99924
        0.639 0.10516 4.00719
        0.640 0.10536 4.01514
        0.641 0.10556 4.02308
        0.642 0.10576 4.03102
        0.643 0.10597 4.03896
        0.644 0.10617 4.04689
        0.645 0.10638 4.05481
        0.646 0.10658 4.06274
        0.647 0.10679 4.07066
        0.648 0.10700 4.07857
        0.649 0.10721 4.08648
        0.650 0.10742 4.09439
        0.651 0.10763 4.10229
        0.652 0.10784 4.11019
        0.653 0.10805 4.11808
        0.654 0.10826 4.12597
        0.655 0.10848 4.13386
        0.656 0.10869 4.14174
        0.657 0.10891 4.14962
        0.658 0.10912 4.15750
        0.659 0.10934 4.16537
        0.660 0.10956 4.17324
        0.661 0.10977 4.18110
        0.662 0.10999 4.18896
        0.663 0.11021 4.19682
        0.664 0.11043 4.20467
        0.665 0.11066 4.21252
        0.666 0.11088 4.22037
        0.667 0.11110 4.22821
        0.668 0.11133 4.23605
        0.669 0.11155 4.24388
        0.670 0.11178 4.25171
        0.671 0.11200 4.25954
        0.672 0.11223 4.26737
        0.673 0.11246 4.27519
        0.674 0.11269 4.28300
        0.675 0.11292 4.29082
        0.676 0.11315 4.29863
        0.677 0.11338 4.30644
        0.678 0.11361 4.31424
        0.679 0.11384 4.32204
        0.680 0.11407 4.32984
        0.681 0.11431 4.33763
        0.682 0.11454 4.34542
        0.683 0.11478 4.35321
        0.684 0.11501 4.36100
        0.685 0.11525 4.36878
        0.686 0.11549 4.37656
        0.687 0.11572 4.38433
        0.688 0.11596 4.39210
        0.689 0.11620 4.39987
        0.690 0.11644 4.40764
        0.691 0.11668 4.41540
        0.692 0.11692 4.42316
        0.693 0.11717 4.43092
        0.694 0.11741 4.43867
        0.695 0.11765 4.44642
        0.696 0.11790 4.45417
        0.697 0.11814 4.46192
        0.698 0.11839 4.46966
        0.699 0.11863 4.47740
        0.700 0.11888 4.48513
        0.701 0.11913 4.49287
        0.702 0.11938 4.50060
        0.703 0.11963 4.50832
        0.704 0.11988 4.51605
        0.705 0.12013 4.52377
        0.706 0.12038 4.53149
        0.707 0.12063 4.53920
        0.708 0.12088 4.54692
        0.709 0.12113 4.55463
        0.710 0.12139 4.56234
        0.711 0.12164 4.57004
        0.712 0.12190 4.57774
        0.713 0.12215 4.58544
        0.714 0.12241 4.59314
        0.715 0.12267 4.60084
        0.716 0.12292 4.60853
        0.717 0.12318 4.61622
        0.718 0.12344 4.62390
        0.719 0.12370 4.63159
        0.720 0.12396 4.63927
        0.721 0.12422 4.64695
        0.722 0.12448 4.65463
        0.723 0.12474 4.66230
        0.724 0.12501 4.66997
        0.725 0.12527 4.67764
        0.726 0.12553 4.68531
        0.727 0.12580 4.69297
        0.728 0.12606 4.70063
        0.729 0.12633 4.70829
        0.730 0.12660 4.71595
        0.731 0.12686 4.72360
        0.732 0.12713 4.73125
        0.733 0.12740 4.73890
        0.734 0.12767 4.74655
        0.735 0.12794 4.75420
        0.736 0.12821 4.76184
        0.737 0.12848 4.76948
        0.738 0.12875 4.77712
        0.739 0.12902 4.78475
        0.740 0.12929 4.79239
        0.741 0.12956 4.80002
        0.742 0.12984 4.80765
        0.743 0.13011 4.81527
        0.744 0.13039 4.82290
        0.745 0.13066 4.83052
        0.746 0.13094 4.83814
        0.747 0.13121 4.84575
        0.748 0.13149 4.85337
        0.749 0.13177 4.86098
        0.750 0.13205 4.86859
        0.751 0.13233 4.87620
        0.752 0.13261 4.88381
        0.753 0.13289 4.89141
        0.754 0.13317 4.89902
        0.755 0.13345 4.90662
        0.756 0.13373 4.91421
        0.757 0.13401 4.92181
        0.758 0.13429 4.92940
        0.759 0.13458 4.93700
        0.760 0.13486 4.94459
        0.761 0.13515 4.95217
        0.762 0.13543 4.95976
        0.763 0.13572 4.96734
        0.764 0.13600 4.97493
        0.765 0.13629 4.98251
        0.766 0.13658 4.99008
        0.767 0.13687 4.99766
        0.768 0.13715 5.00523
        0.769 0.13744 5.01280
        0.770 0.13773 5.02037
        0.771 0.13802 5.02794
        0.772 0.13831 5.03551
        0.773 0.13861 5.04307
        0.774 0.13890 5.05064
        0.775 0.13919 5.05820
        0.776 0.13948 5.06575
        0.777 0.13978 5.07331
        0.778 0.14007 5.08086
        0.779 0.14036 5.08842
        0.780 0.14066 5.09597
        0.781 0.14096 5.10352
        0.782 0.14125 5.11106
        0.783 0.14155 5.11861
        0.784 0.14185 5.12615
        0.785 0.14214 5.13370
        0.786 0.14244 5.14124
        0.787 0.14274 5.14877
        0.788 0.14304 5.15631
        0.789 0.14334 5.16384
        0.790 0.14364 5.17138
        0.791 0.14394 5.17891
        0.792 0.14424 5.18644
        0.793 0.14455 5.19397
        0.794 0.14485 5.20149
        0.795 0.14515 5.20902
        0.796 0.14546 5.21654
        0.797 0.14576 5.22406
        0.798 0.14607 5.23158
        0.799 0.14637 5.23910
        0.800 0.14668 5.24661
        0.801 0.14698 5.25413
        0.802 0.14729 5.26164
        0.803 0.14760 5.26915
        0.804 0.14791 5.27666
        0.805 0.14821 5.28416
        0.806 0.14852 5.29167
        0.807 0.14883 5.29917
        0.808 0.14914 5.30668
        0.809 0.14945 5.31418
        0.810 0.14976 5.32168
        0.811 0.15008 5.32918
        0.812 0.15039 5.33667
        0.813 0.15070 5.34417
        0.814 0.15101 5.35166
        0.815 0.15133 5.35915
        0.816 0.15164 5.36664
        0.817 0.15196 5.37413
        0.818 0.15227 5.38162
        0.819 0.15259 5.38910
        0.820 0.15290 5.39658
        0.821 0.15322 5.40407
        0.822 0.15354 5.41155
        0.823 0.15386 5.41903
        0.824 0.15417 5.42650
        0.825 0.15449 5.43398
        0.826 0.15481 5.44146
        0.827 0.15513 5.44893
        0.828 0.15545 5.45640
        0.829 0.15577 5.46387
        0.830 0.15609 5.47134
        0.831 0.15642 5.47881
        0.832 0.15674 5.48627
        0.833 0.15706 5.49374
        0.834 0.15738 5.50120
        0.835 0.15771 5.50866
        0.836 0.15803 5.51612
        0.837 0.15836 5.52358
        0.838 0.15868 5.53104
        0.839 0.15901 5.53849
        0.840 0.15934 5.54595
        0.841 0.15966 5.55340
        0.842 0.15999 5.56085
        0.843 0.16032 5.56830
        0.844 0.16065 5.57575
        0.845 0.16097 5.58320
        0.846 0.16130 5.59065
        0.847 0.16163 5.59809
        0.848 0.16196 5.60554
        0.849 0.16229 5.61298
        0.850 0.16263 5.62042
        0.851 0.16296 5.62786
        0.852 0.16329 5.63530
        0.853 0.16362 5.64273
        0.854 0.16396 5.65017
        0.855 0.16429 5.65760
        0.856 0.16462 5.66504
        0.857 0.16496 5.67247
        0.858 0.16529 5.67990
        0.859 0.16563 5.68733
        0.860 0.16597 5.69476
        0.861 0.16630 5.70218
        0.862 0.16664 5.70961
        0.863 0.16698 5.71703
        0.864 0.16732 5.72446
        0.865 0.16765 5.73188
        0.866 0.16799 5.73930
        0.867 0.16833 5.74672
        0.868 0.16867 5.75413
        0.869 0.16901 5.76155
        0.870 0.16935 5.76897
        0.871 0.16970 5.77638
        0.872 0.17004 5.78379
        0.873 0.17038 5.79120
        0.874 0.17072 5.79862
        0.875 0.17107 5.80602
        0.876 0.17141 5.81343
        0.877 0.17176 5.82084
        0.878 0.17210 5.82825
        0.879 0.17245 5.83565
        0.880 0.17279 5.84305
        0.881 0.17314 5.85046
        0.882 0.17348 5.85786
        0.883 0.17383 5.86526
        0.884 0.17418 5.87266
        0.885 0.17453 5.88005
        0.886 0.17488 5.88745
        0.887 0.17523 5.89484
        0.888 0.17558 5.90224
        0.889 0.17593 5.90963
        0.890 0.17628 5.91702
        0.891 0.17663 5.92441
        0.892 0.17698 5.93180
        0.893 0.17733 5.93919
        0.894 0.17768 5.94658
        0.895 0.17804 5.95397
        0.896 0.17839 5.96135
        0.897 0.17874 5.96874
        0.898 0.17910 5.97612
        0.899 0.17945 5.98350
        0.900 0.17981 5.99088
        0.901 0.18016 5.99826
        0.902 0.18052 6.00564
        0.903 0.18088 6.01302
        0.904 0.18123 6.02039
        0.905 0.18159 6.02777
        0.906 0.18195 6.03514
        0.907 0.18231 6.04252
        0.908 0.18267 6.04989
        0.909 0.18303 6.05726
        0.910 0.18339 6.06463
        0.911 0.18375 6.07200
        0.912 0.18411 6.07937
        0.913 0.18447 6.08674
        0.914 0.18483 6.09410
        0.915 0.18519 6.10147
        0.916 0.18556 6.10883
        0.917 0.18592 6.11619
        0.918 0.18628 6.12356
        0.919 0.18665 6.13092
        0.920 0.18701 6.13828
        0.921 0.18738 6.14564
        0.922 0.18774 6.15299
        0.923 0.18811 6.16035
        0.924 0.18848 6.16771
        0.925 0.18884 6.17506
        0.926 0.18921 6.18242
        0.927 0.18958 6.18977
        0.928 0.18995 6.19712
        0.929 0.19032 6.20447
        0.930 0.19069 6.21182
        0.931 0.19105 6.21917
        0.932 0.19142 6.22652
        0.933 0.19180 6.23387
        0.934 0.19217 6.24121
        0.935 0.19254 6.24856
        0.936 0.19291 6.25590
        0.937 0.19328 6.26325
        0.938 0.19366 6.27059
        0.939 0.19403 6.27793
        0.940 0.19440 6.28527
        0.941 0.19478 6.29261
        0.942 0.19515 6.29995
        0.943 0.19553 6.30729
        0.944 0.19590 6.31462
        0.945 0.19628 6.32196
        0.946 0.19666 6.32930
        0.947 0.19703 6.33663
        0.948 0.19741 6.34396
        0.949 0.19779 6.35130
        0.950 0.19817 6.35863
        0.951 0.19855 6.36596
        0.952 0.19892 6.37329
        0.953 0.19930 6.38062
        0.954 0.19968 6.38794
        0.955 0.20007 6.39527
        0.956 0.20045 6.40260
        0.957 0.20083 6.40992
        0.958 0.20121 6.41725
        0.959 0.20159 6.42457
        0.960 0.20198 6.43189
        0.961 0.20236 6.43922
        0.962 0.20274 6.44654
        0.963 0.20313 6.45386
        0.964 0.20351 6.46118
        0.965 0.20390 6.46849
        0.966 0.20428 6.47581
        0.967 0.20467 6.48313
        0.968 0.20505 6.49044
        0.969 0.20544 6.49776
        0.970 0.20583 6.50507
        0.971 0.20622 6.51239
        0.972 0.20661 6.51970
        0.973 0.20699 6.52701
        0.974 0.20738 6.53432
        0.975 0.20777 6.54163
        0.976 0.20816 6.54894
        0.977 0.20855 6.55625
        0.978 0.20894 6.56356
        0.979 0.20934 6.57086
        0.980 0.20973 6.57817
        0.981 0.21012 6.58547
        0.982 0.21051 6.59278
        0.983 0.21091 6.60008
        0.984 0.21130 6.60738
        0.985 0.21169 6.61469
        0.986 0.21209 6.62199
        0.987 0.21248 6.62929
        0.988 0.21288 6.63659
        0.989 0.21327 6.64389
        0.990 0.21367 6.65118
        0.991 0.21407 6.65848
        0.992 0.21447 6.66578
        0.993 0.21486 6.67307
        0.994 0.21526 6.68037
        0.995 0.21566 6.68766
        0.996 0.21606 6.69496
        0.997 0.21646 6.70225
        0.998 0.21686 6.70954
        0.999 0.21726 6.71683
        1.000 0.21766 6.72412
        1.001 0.21806 6.73141
        1.002 0.21846 6.73870
        1.003 0.21886 6.74599
        1.004 0.21927 6.75327
        1.005 0.21967 6.76056
        1.006 0.22007 6.76785
        1.007 0.22048 6.77513
        1.008 0.22088 6.78242
        1.009 0.22129 6.78970
        1.010 0.22169 6.79698
        1.011 0.22210 6.80426
        1.012 0.22250 6.81155
        1.013 0.22291 6.81883
        1.014 0.22332 6.82611
        1.015 0.22372 6.83339
        1.016 0.22413 6.84066
        1.017 0.22454 6.84794
        1.018 0.22495 6.85522
        1.019 0.22536 6.86250
        1.020 0.22577 6.86977
        1.021 0.22618 6.87705
        1.022 0.22659 6.88432
        1.023 0.22700 6.89159
        1.024 0.22741 6.89887
        1.025 0.22782 6.90614
        1.026 0.22823 6.91341
        1.027 0.22865 6.92068
        1.028 0.22906 6.92795
        1.029 0.22947 6.93522
        1.030 0.22989 6.94249
        1.031 0.23030 6.94976
        1.032 0.23072 6.95702
        1.033 0.23113 6.96429
        1.034 0.23155 6.97156
        1.035 0.23196 6.97882
        1.036 0.23238 6.98609
        1.037 0.23280 6.99335
        1.038 0.23322 7.00061
        1.039 0.23363 7.00787
        1.040 0.23405 7.01514
        1.041 0.23447 7.02240
        1.042 0.23489 7.02966
        1.043 0.23531 7.03692
        1.044 0.23573 7.04418
        1.045 0.23615 7.05144
        1.046 0.23657 7.05869
        1.047 0.23699 7.06595
        1.048 0.23741 7.07321
        1.049 0.23784 7.08046
        1.050 0.23826 7.08772
        1.051 0.23868 7.09497
        1.052 0.23911 7.10223
        1.053 0.23953 7.10948
        1.054 0.23995 7.11673
        1.055 0.24038 7.12398
        1.056 0.24080 7.13124
        1.057 0.24123 7.13849
        1.058 0.24166 7.14574
        1.059 0.24208 7.15299
        1.060 0.24251 7.16024
        1.061 0.24294 7.16748
        1.062 0.24336 7.17473
        1.063 0.24379 7.18198
        1.064 0.24422 7.18922
        1.065 0.24465 7.19647
        1.066 0.24508 7.20372
        1.067 0.24551 7.21096
        1.068 0.24594 7.21820
        1.069 0.24637 7.22545
        1.070 0.24680 7.23269
        1.071 0.24724 7.23993
        1.072 0.24767 7.24717
        1.073 0.24810 7.25441
        1.074 0.24853 7.26165
        1.075 0.24897 7.26889
        1.076 0.24940 7.27613
        1.077 0.24984 7.28337
        1.078 0.25027 7.29061
        1.079 0.25071 7.29785
        1.080 0.25114 7.30508
        1.081 0.25158 7.31232
        1.082 0.25201 7.31955
        1.083 0.25245 7.32679
        1.084 0.25289 7.33402
        1.085 0.25333 7.34126
        1.086 0.25376 7.34849
        1.087 0.25420 7.35572
        1.088 0.25464 7.36295
        1.089 0.25508 7.37019
        1.090 0.25552 7.37742
        1.091 0.25596 7.38465
        1.092 0.25640 7.39188
        1.093 0.25684 7.39911
        1.094 0.25729 7.40633
        1.095 0.25773 7.41356
        1.096 0.25817 7.42079
        1.097 0.25861 7.42802
        1.098 0.25906 7.43524
        1.099 0.25950 7.44247
        1.100 0.25994 7.44969
        1.101 0.26039 7.45692
        1.102 0.26083 7.46414
        1.103 0.26128 7.47137
        1.104 0.26173 7.47859
        1.105 0.26217 7.48581
        1.106 0.26262 7.49303
        1.107 0.26307 7.50025
        1.108 0.26351 7.50747
        1.109 0.26396 7.51469
        1.110 0.26441 7.52191
        1.111 0.26486 7.52913
        1.112 0.26531 7.53635
        1.113 0.26576 7.54357
        1.114 0.26621 7.55079
        1.115 0.26666 7.55800
        1.116 0.26711 7.56522
        1.117 0.26756 7.57244
        1.118 0.26801 7.57965
        1.119 0.26847 7.58686
        1.120 0.26892 7.59408
        1.121 0.26937 7.60129
        1.122 0.26983 7.60851
        1.123 0.27028 7.61572
        1.124 0.27073 7.62293
        1.125 0.27119 7.63014
        1.126 0.27164 7.63735
        1.127 0.27210 7.64456
        1.128 0.27256 7.65177
        1.129 0.27301 7.65898
        1.130 0.27347 7.66619
        1.131 0.27393 7.67340
        1.132 0.27439 7.68061
        1.133 0.27484 7.68782
        1.134 0.27530 7.69502
        1.135 0.27576 7.70223
        1.136 0.27622 7.70943
        1.137 0.27668 7.71664
        1.138 0.27714 7.72384
        1.139 0.27760 7.73105
        1.140 0.27806 7.73825
        1.141 0.27853 7.74546
        1.142 0.27899 7.75266
        1.143 0.27945 7.75986
        1.144 0.27991 7.76706
        1.145 0.28038 7.77426
        1.146 0.28084 7.78146
        1.147 0.28130 7.78866
        1.148 0.28177 7.79586
        1.149 0.28223 7.80306
        1.150 0.28270 7.81026
        1.151 0.28317 7.81746
        1.152 0.28363 7.82466
        1.153 0.28410 7.83186
        1.154 0.28457 7.83905
        1.155 0.28503 7.84625
        1.156 0.28550 7.85345
        1.157 0.28597 7.86064
        1.158 0.28644 7.86784
        1.159 0.28691 7.87503
        1.160 0.28738 7.88222
        1.161 0.28785 7.88942
        1.162 0.28832 7.89661
        1.163 0.28879 7.90380
        1.164 0.28926 7.91099
        1.165 0.28973 7.91819
        1.166 0.29021 7.92538
        1.167 0.29068 7.93257
        1.168 0.29115 7.93976
        1.169 0.29163 7.94695
        1.170 0.29210 7.95414
        1.171 0.29257 7.96133
        1.172 0.29305 7.96851
        1.173 0.29352 7.97570
        1.174 0.29400 7.98289
        1.175 0.29448 7.99008
        1.176 0.29495 7.99726
        1.177 0.29543 8.00445
        1.178 0.29591 8.01163
        1.179 0.29638 8.01882
        1.180 0.29686 8.02600
        1.181 0.29734 8.03319
        1.182 0.29782 8.04037
        1.183 0.29830 8.04755
        1.184 0.29878 8.05474
        1.185 0.29926 8.06192
        1.186 0.29974 8.06910
        1.187 0.30022 8.07628
        1.188 0.30070 8.08346
        1.189 0.30118 8.09064
        1.190 0.30167 8.09782
        1.191 0.30215 8.10500
        1.192 0.30263 8.11218
        1.193 0.30312 8.11936
        1.194 0.30360 8.12654
        1.195 0.30409 8.13372
        1.196 0.30457 8.14089
        1.197 0.30506 8.14807
        1.198 0.30554 8.15525
        1.199 0.30603 8.16242
        1.200 0.30651 8.16960
