Repository: polyanskiy/refractiveindex.info-database

# Refractive Index Database

The refractiveindex.info database is an extensive collection of optical constants for a wide range of materials. The database is in the public domain. Copyright and related rights were waived by <a href="mailto:polyanskiy@refractiveindex.info">Mikhail Polyanskiy</a> through the <a href="https://creativecommons.org/publicdomain/zero/1.0/">CC0 1.0 Universal Public Domain Dedication</a>. You may copy, modify, and distribute the refractiveindex.info database, even for commercial purposes, without asking permission.

The YAML file format is used to store material information and the database structure.

File: database/data-nk/other/perovskite/CH3NH3PbCl3/Brennan.yml (part 2 of 2)
COMMENTS: "Crystal  orientation: <100>; Solution-grown single crystal; Room temperature."
DATA:
  - type: tabulated nk
    data: |
        1.475 1.84090 2.00E-06
        1.476 1.84088 2.20E-06
        1.477 1.84087 2.40E-06
        1.478 1.84085 2.60E-06
        1.479 1.84083 2.80E-06
        1.480 1.84081 3.00E-06
        1.481 1.84079 3.00E-06
        1.482 1.84077 3.00E-06
        1.483 1.84075 3.00E-06
        1.484 1.84073 3.00E-06
        1.485 1.84071 3.00E-06
        1.486 1.84070 3.00E-06
        1.487 1.84068 3.00E-06
        1.488 1.84066 3.00E-06
        1.489 1.84064 3.00E-06
        1.490 1.84062 3.00E-06
        1.491 1.84060 3.00E-06
        1.492 1.84058 3.00E-06
        1.493 1.84057 3.00E-06
        1.494 1.84055 3.00E-06
        1.495 1.84053 3.00E-06
        1.496 1.84051 3.00E-06
        1.497 1.84049 3.00E-06
        1.498 1.84047 3.00E-06
        1.499 1.84045 3.00E-06
        1.500 1.84044 3.20E-06
        1.501 1.84042 3.40E-06
        1.502 1.84040 3.60E-06
        1.503 1.84038 3.80E-06
        1.504 1.84036 4.00E-06
        1.505 1.84034 4.00E-06
        1.506 1.84033 4.00E-06
        1.507 1.84031 4.20E-06
        1.508 1.84029 4.40E-06
        1.509 1.84027 4.60E-06
        1.510 1.84025 4.80E-06
        1.511 1.84024 5.00E-06
        1.512 1.84022 5.00E-06
        1.513 1.84020 5.20E-06
        1.514 1.84018 5.40E-06
        1.515 1.84016 5.60E-06
        1.516 1.84015 5.80E-06
        1.517 1.84013 6.20E-06
        1.518 1.84011 6.40E-06
        1.519 1.84009 6.60E-06
        1.520 1.84007 6.80E-06
        1.521 1.84006 7.20E-06
        1.522 1.84004 7.40E-06
        1.523 1.84002 7.60E-06
        1.524 1.84000 8.00E-06
        1.525 1.83998 8.40E-06
        1.526 1.83997 8.60E-06
        1.527 1.83995 9.00E-06
        1.528 1.83993 9.40E-06
        1.529 1.83991 9.80E-06
        1.530 1.83989 1.02E-05
        1.531 1.83988 1.08E-05
        1.532 1.83986 1.12E-05
        1.533 1.83984 1.18E-05
        1.534 1.83982 1.22E-05
        1.535 1.83981 1.28E-05
        1.536 1.83979 1.34E-05
        1.537 1.83977 1.40E-05
        1.538 1.83975 1.46E-05
        1.539 1.83974 1.54E-05
        1.540 1.83972 1.62E-05
        1.541 1.83970 1.68E-05
        1.542 1.83968 1.76E-05
        1.543 1.83967 1.84E-05
        1.544 1.83965 1.92E-05
        1.545 1.83963 2.00E-05
        1.546 1.83961 2.10E-05
        1.547 1.83960 2.22E-05
        1.548 1.83958 2.34E-05
        1.549 1.83956 2.46E-05
        1.550 1.83954 2.60E-05
        1.551 1.83953 2.74E-05
        1.552 1.83951 2.88E-05
        1.553 1.83949 3.02E-05
        1.554 1.83948 3.18E-05
        1.555 1.83946 3.32E-05
        1.556 1.83944 3.48E-05
        1.557 1.83943 3.64E-05
        1.558 1.83941 3.82E-05
        1.559 1.83939 4.00E-05
        1.560 1.83938 4.20E-05
        1.561 1.83936 4.40E-05
        1.562 1.83934 4.60E-05
        1.563 1.83933 4.80E-05
        1.564 1.83931 5.00E-05
        1.565 1.83929 5.20E-05
        1.566 1.83928 5.40E-05
        1.567 1.83926 5.60E-05
        1.568 1.83925 5.80E-05
        1.569 1.83923 6.02E-05
        1.570 1.83922 6.24E-05
        1.571 1.83920 6.46E-05
        1.572 1.83919 6.66E-05
        1.573 1.83917 6.86E-05
        1.574 1.83916 7.04E-05
        1.575 1.83914 7.22E-05
        1.576 1.83913 7.38E-05
        1.577 1.83912 7.56E-05
        1.578 1.83910 7.72E-05
        1.579 1.83909 7.86E-05
        1.580 1.83908 7.98E-05
        1.581 1.83906 8.10E-05
        1.582 1.83905 8.20E-05
        1.583 1.83904 8.28E-05
        1.584 1.83902 8.36E-05
        1.585 1.83901 8.42E-05
        1.586 1.83900 8.46E-05
        1.587 1.83898 8.48E-05
        1.588 1.83897 8.48E-05
        1.589 1.83896 8.46E-05
        1.590 1.83894 8.42E-05
        1.591 1.83893 8.36E-05
        1.592 1.83892 8.28E-05
        1.593 1.83890 8.20E-05
        1.594 1.83889 8.10E-05
        1.595 1.83888 8.00E-05
        1.596 1.83886 7.90E-05
        1.597 1.83885 7.80E-05
        1.598 1.83883 7.68E-05
        1.599 1.83882 7.56E-05
        1.600 1.83881 7.44E-05
        1.601 1.83879 7.30E-05
        1.602 1.83878 7.16E-05
        1.603 1.83876 7.04E-05
        1.604 1.83875 6.90E-05
        1.605 1.83874 6.76E-05
        1.606 1.83872 6.64E-05
        1.607 1.83871 6.52E-05
        1.608 1.83869 6.38E-05
        1.609 1.83868 6.26E-05
        1.610 1.83866 6.14E-05
        1.611 1.83865 6.02E-05
        1.612 1.83863 5.90E-05
        1.613 1.83862 5.82E-05
        1.614 1.83860 5.74E-05
        1.615 1.83859 5.66E-05
        1.616 1.83857 5.58E-05
        1.617 1.83856 5.50E-05
        1.618 1.83854 5.42E-05
        1.619 1.83853 5.34E-05
        1.620 1.83851 5.26E-05
        1.621 1.83850 5.20E-05
        1.622 1.83848 5.14E-05
        1.623 1.83847 5.06E-05
        1.624 1.83845 5.00E-05
        1.625 1.83844 4.94E-05
        1.626 1.83842 4.86E-05
        1.627 1.83841 4.80E-05
        1.628 1.83839 4.74E-05
        1.629 1.83838 4.66E-05
        1.630 1.83836 4.60E-05
        1.631 1.83835 4.56E-05
        1.632 1.83833 4.50E-05
        1.633 1.83832 4.46E-05
        1.634 1.83830 4.44E-05
        1.635 1.83829 4.40E-05
        1.636 1.83827 4.36E-05
        1.637 1.83826 4.34E-05
        1.638 1.83825 4.32E-05
        1.639 1.83823 4.28E-05
        1.640 1.83822 4.26E-05
        1.641 1.83820 4.24E-05
        1.642 1.83819 4.22E-05
        1.643 1.83817 4.20E-05
        1.644 1.83816 4.20E-05
        1.645 1.83814 4.20E-05
        1.646 1.83813 4.18E-05
        1.647 1.83812 4.12E-05
        1.648 1.83810 4.04E-05
        1.649 1.83809 3.96E-05
        1.650 1.83807 3.86E-05
        1.651 1.83806 3.78E-05
        1.652 1.83804 3.76E-05
        1.653 1.83803 3.76E-05
        1.654 1.83801 3.80E-05
        1.655 1.83800 3.88E-05
        1.656 1.83798 4.00E-05
        1.657 1.83797 4.10E-05
        1.658 1.83796 4.20E-05
        1.659 1.83795 4.22E-05
        1.660 1.83793 4.16E-05
        1.661 1.83792 3.98E-05
        1.662 1.83791 3.74E-05
        1.663 1.83790 3.46E-05
        1.664 1.83788 3.18E-05
        1.665 1.83787 2.94E-05
        1.666 1.83785 2.76E-05
        1.667 1.83784 2.64E-05
        1.668 1.83782 2.54E-05
        1.669 1.83781 2.48E-05
        1.670 1.83779 2.42E-05
        1.671 1.83778 2.38E-05
        1.672 1.83776 2.34E-05
        1.673 1.83775 2.32E-05
        1.674 1.83773 2.30E-05
        1.675 1.83772 2.30E-05
        1.676 1.83770 2.30E-05
        1.677 1.83769 2.30E-05
        1.678 1.83767 2.30E-05
        1.679 1.83766 2.32E-05
        1.680 1.83764 2.34E-05
        1.681 1.83763 2.36E-05
        1.682 1.83761 2.40E-05
        1.683 1.83760 2.44E-05
        1.684 1.83758 2.48E-05
        1.685 1.83757 2.54E-05
        1.686 1.83756 2.60E-05
        1.687 1.83754 2.66E-05
        1.688 1.83753 2.74E-05
        1.689 1.83751 2.82E-05
        1.690 1.83750 2.88E-05
        1.691 1.83749 2.96E-05
        1.692 1.83747 3.02E-05
        1.693 1.83746 3.06E-05
        1.694 1.83745 3.08E-05
        1.695 1.83744 3.08E-05
        1.696 1.83742 3.04E-05
        1.697 1.83741 2.96E-05
        1.698 1.83740 2.86E-05
        1.699 1.83739 2.72E-05
        1.700 1.83737 2.60E-05
        1.701 1.83736 2.48E-05
        1.702 1.83734 2.40E-05
        1.703 1.83733 2.34E-05
        1.704 1.83731 2.32E-05
        1.705 1.83730 2.32E-05
        1.706 1.83729 2.34E-05
        1.707 1.83727 2.38E-05
        1.708 1.83726 2.42E-05
        1.709 1.83725 2.46E-05
        1.710 1.83723 2.48E-05
        1.711 1.83722 2.50E-05
        1.712 1.83721 2.50E-05
        1.713 1.83719 2.48E-05
        1.714 1.83718 2.44E-05
        1.715 1.83717 2.38E-05
        1.716 1.83716 2.30E-05
        1.717 1.83714 2.20E-05
        1.718 1.83713 2.10E-05
        1.719 1.83712 2.00E-05
        1.720 1.83710 1.92E-05
        1.721 1.83709 1.84E-05
        1.722 1.83707 1.78E-05
        1.723 1.83706 1.74E-05
        1.724 1.83705 1.70E-05
        1.725 1.83703 1.66E-05
        1.726 1.83702 1.64E-05
        1.727 1.83700 1.62E-05
        1.728 1.83699 1.60E-05
        1.729 1.83698 1.60E-05
        1.730 1.83696 1.60E-05
        1.731 1.83695 1.60E-05
        1.732 1.83694 1.60E-05
        1.733 1.83692 1.60E-05
        1.734 1.83691 1.60E-05
        1.735 1.83690 1.60E-05
        1.736 1.83688 1.60E-05
        1.737 1.83687 1.60E-05
        1.738 1.83685 1.62E-05
        1.739 1.83684 1.64E-05
        1.740 1.83683 1.68E-05
        1.741 1.83681 1.74E-05
        1.742 1.83680 1.80E-05
        1.743 1.83679 1.86E-05
        1.744 1.83677 1.92E-05
        1.745 1.83676 1.96E-05
        1.746 1.83675 1.98E-05
        1.747 1.83674 2.00E-05
        1.748 1.83672 2.00E-05
        1.749 1.83671 1.98E-05
        1.750 1.83670 1.96E-05
        1.751 1.83669 1.92E-05
        1.752 1.83667 1.88E-05
        1.753 1.83666 1.84E-05
        1.754 1.83665 1.80E-05
        1.755 1.83663 1.76E-05
        1.756 1.83662 1.74E-05
        1.757 1.83661 1.70E-05
        1.758 1.83660 1.66E-05
        1.759 1.83658 1.64E-05
        1.760 1.83657 1.60E-05
        1.761 1.83656 1.56E-05
        1.762 1.83654 1.54E-05
        1.763 1.83653 1.52E-05
        1.764 1.83652 1.50E-05
        1.765 1.83650 1.50E-05
        1.766 1.83649 1.50E-05
        1.767 1.83648 1.48E-05
        1.768 1.83646 1.46E-05
        1.769 1.83645 1.44E-05
        1.770 1.83644 1.42E-05
        1.771 1.83643 1.40E-05
        1.772 1.83641 1.40E-05
        1.773 1.83640 1.40E-05
        1.774 1.83639 1.40E-05
        1.775 1.83637 1.40E-05
        1.776 1.83636 1.40E-05
        1.777 1.83635 1.40E-05
        1.778 1.83633 1.40E-05
        1.779 1.83632 1.40E-05
        1.780 1.83631 1.40E-05
        1.781 1.83630 1.40E-05
        1.782 1.83628 1.40E-05
        1.783 1.83627 1.40E-05
        1.784 1.83626 1.40E-05
        1.785 1.83624 1.40E-05
        1.786 1.83623 1.40E-05
        1.787 1.83622 1.42E-05
        1.788 1.83621 1.44E-05
        1.789 1.83619 1.46E-05
        1.790 1.83618 1.48E-05
        1.791 1.83617 1.50E-05
        1.792 1.83616 1.50E-05
        1.793 1.83614 1.50E-05
        1.794 1.83613 1.50E-05
        1.795 1.83612 1.50E-05
        1.796 1.83610 1.52E-05
        1.797 1.83609 1.54E-05
        1.798 1.83608 1.56E-05
        1.799 1.83607 1.58E-05
        1.800 1.83605 1.60E-05
        1.801 1.83604 1.60E-05
        1.802 1.83603 1.60E-05
        1.803 1.83602 1.60E-05
        1.804 1.83600 1.60E-05
        1.805 1.83599 1.60E-05
        1.806 1.83598 1.60E-05
        1.807 1.83597 1.58E-05
        1.808 1.83595 1.56E-05
        1.809 1.83594 1.54E-05
        1.810 1.83593 1.52E-05
        1.811 1.83592 1.48E-05
        1.812 1.83590 1.46E-05
        1.813 1.83589 1.44E-05
        1.814 1.83588 1.42E-05
        1.815 1.83587 1.40E-05
        1.816 1.83585 1.40E-05
        1.817 1.83584 1.38E-05
        1.818 1.83583 1.36E-05
        1.819 1.83582 1.34E-05
        1.820 1.83580 1.34E-05
        1.821 1.83579 1.34E-05
        1.822 1.83578 1.36E-05
        1.823 1.83576 1.38E-05
        1.824 1.83575 1.40E-05
        1.825 1.83574 1.42E-05
        1.826 1.83573 1.44E-05
        1.827 1.83571 1.46E-05
        1.828 1.83570 1.48E-05
        1.829 1.83569 1.50E-05
        1.830 1.83568 1.50E-05
        1.831 1.83567 1.50E-05
        1.832 1.83565 1.50E-05
        1.833 1.83564 1.50E-05
        1.834 1.83563 1.50E-05
        1.835 1.83562 1.50E-05
        1.836 1.83560 1.50E-05
        1.837 1.83559 1.48E-05
        1.838 1.83558 1.46E-05
        1.839 1.83557 1.46E-05
        1.840 1.83555 1.46E-05
        1.841 1.83554 1.46E-05
        1.842 1.83553 1.48E-05
        1.843 1.83552 1.50E-05
        1.844 1.83550 1.50E-05
        1.845 1.83549 1.52E-05
        1.846 1.83548 1.54E-05
        1.847 1.83546 1.56E-05
        1.848 1.83545 1.58E-05
        1.849 1.83544 1.62E-05
        1.850 1.83543 1.64E-05
        1.851 1.83542 1.66E-05
        1.852 1.83540 1.68E-05
        1.853 1.83539 1.70E-05
        1.854 1.83538 1.70E-05
        1.855 1.83537 1.70E-05
        1.856 1.83535 1.70E-05
        1.857 1.83534 1.70E-05
        1.858 1.83533 1.70E-05
        1.859 1.83532 1.70E-05
        1.860 1.83531 1.70E-05
        1.861 1.83529 1.70E-05
        1.862 1.83528 1.70E-05
        1.863 1.83527 1.70E-05
        1.864 1.83526 1.70E-05
        1.865 1.83524 1.68E-05
        1.866 1.83523 1.66E-05
        1.867 1.83522 1.64E-05
        1.868 1.83521 1.62E-05
        1.869 1.83520 1.60E-05
        1.870 1.83518 1.60E-05
        1.871 1.83517 1.60E-05
        1.872 1.83516 1.60E-05
        1.873 1.83515 1.60E-05
        1.874 1.83513 1.58E-05
        1.875 1.83512 1.56E-05
        1.876 1.83511 1.54E-05
        1.877 1.83510 1.52E-05
        1.878 1.83508 1.50E-05
        1.879 1.83507 1.50E-05
        1.880 1.83506 1.50E-05
        1.881 1.83505 1.50E-05
        1.882 1.83503 1.48E-05
        1.883 1.83502 1.46E-05
        1.884 1.83501 1.44E-05
        1.885 1.83500 1.42E-05
        1.886 1.83498 1.40E-05
        1.887 1.83497 1.40E-05
        1.888 1.83496 1.40E-05
        1.889 1.83495 1.40E-05
        1.890 1.83493 1.40E-05
        1.891 1.83492 1.40E-05
        1.892 1.83491 1.40E-05
        1.893 1.83490 1.40E-05
        1.894 1.83488 1.40E-05
        1.895 1.83487 1.40E-05
        1.896 1.83486 1.40E-05
        1.897 1.83484 1.40E-05
        1.898 1.83483 1.40E-05
        1.899 1.83482 1.40E-05
        1.900 1.83481 1.40E-05
        1.901 1.83479 1.40E-05
        1.902 1.83478 1.40E-05
        1.903 1.83477 1.40E-05
        1.904 1.83476 1.40E-05
        1.905 1.83474 1.40E-05
        1.906 1.83473 1.40E-05
        1.907 1.83472 1.40E-05
        1.908 1.83470 1.42E-05
        1.909 1.83469 1.44E-05
        1.910 1.83468 1.46E-05
        1.911 1.83467 1.50E-05
        1.912 1.83465 1.54E-05
        1.913 1.83464 1.56E-05
        1.914 1.83463 1.60E-05
        1.915 1.83461 1.64E-05
        1.916 1.83460 1.66E-05
        1.917 1.83459 1.68E-05
        1.918 1.83458 1.70E-05
        1.919 1.83456 1.70E-05
        1.920 1.83455 1.70E-05
        1.921 1.83454 1.70E-05
        1.922 1.83453 1.70E-05
        1.923 1.83451 1.70E-05
        1.924 1.83450 1.70E-05
        1.925 1.83449 1.70E-05
        1.926 1.83447 1.72E-05
        1.927 1.83446 1.74E-05
        1.928 1.83445 1.76E-05
        1.929 1.83443 1.78E-05
        1.930 1.83442 1.80E-05
        1.931 1.83441 1.80E-05
        1.932 1.83440 1.82E-05
        1.933 1.83438 1.84E-05
        1.934 1.83437 1.86E-05
        1.935 1.83436 1.90E-05
        1.936 1.83434 1.94E-05
        1.937 1.83433 1.96E-05
        1.938 1.83432 2.00E-05
        1.939 1.83430 2.04E-05
        1.940 1.83429 2.08E-05
        1.941 1.83428 2.14E-05
        1.942 1.83426 2.22E-05
        1.943 1.83425 2.30E-05
        1.944 1.83424 2.38E-05
        1.945 1.83422 2.46E-05
        1.946 1.83421 2.54E-05
        1.947 1.83420 2.62E-05
        1.948 1.83418 2.68E-05
        1.949 1.83417 2.76E-05
        1.950 1.83416 2.82E-05
        1.951 1.83414 2.88E-05
        1.952 1.83413 2.92E-05
        1.953 1.83412 2.98E-05
        1.954 1.83410 3.02E-05
        1.955 1.83409 3.08E-05
        1.956 1.83408 3.12E-05
        1.957 1.83406 3.18E-05
        1.958 1.83405 3.22E-05
        1.959 1.83404 3.28E-05
        1.960 1.83402 3.34E-05
        1.961 1.83401 3.40E-05
        1.962 1.83400 3.46E-05
        1.963 1.83398 3.54E-05
        1.964 1.83397 3.62E-05
        1.965 1.83396 3.68E-05
        1.966 1.83394 3.76E-05
        1.967 1.83393 3.84E-05
        1.968 1.83392 3.92E-05
        1.969 1.83390 3.98E-05
        1.970 1.83389 4.06E-05
        1.971 1.83388 4.14E-05
        1.972 1.83386 4.20E-05
        1.973 1.83385 4.26E-05
        1.974 1.83383 4.34E-05
        1.975 1.83382 4.40E-05
        1.976 1.83381 4.46E-05
        1.977 1.83379 4.54E-05
        1.978 1.83378 4.60E-05
        1.979 1.83377 4.66E-05
        1.980 1.83375 4.72E-05
        1.981 1.83374 4.78E-05
        1.982 1.83372 4.82E-05
        1.983 1.83371 4.88E-05
        1.984 1.83370 4.94E-05
        1.985 1.83368 5.00E-05
        1.986 1.83367 5.06E-05
        1.987 1.83365 5.12E-05
        1.988 1.83364 5.18E-05
        1.989 1.83363 5.24E-05
        1.990 1.83361 5.30E-05
        1.991 1.83360 5.36E-05
        1.992 1.83358 5.44E-05
        1.993 1.83357 5.52E-05
        1.994 1.83355 5.58E-05
        1.995 1.83354 5.66E-05
        1.996 1.83352 5.74E-05
        1.997 1.83351 5.82E-05
        1.998 1.83349 5.90E-05
        1.999 1.83348 6.00E-05
        2.000 1.83346 6.10E-05
        2.001 1.83345 6.20E-05
        2.002 1.83343 6.32E-05
        2.003 1.83342 6.44E-05
        2.004 1.83340 6.56E-05
        2.005 1.83338 6.68E-05
        2.006 1.83337 6.80E-05
        2.007 1.83335 6.92E-05
        2.008 1.83334 7.04E-05
        2.009 1.83332 7.16E-05
        2.010 1.83331 7.30E-05
        2.011 1.83329 7.44E-05
        2.012 1.83327 7.58E-05
        2.013 1.83326 7.72E-05
        2.014 1.83324 7.88E-05
        2.015 1.83322 8.04E-05
        2.016 1.83321 8.22E-05
        2.017 1.83319 8.40E-05
        2.018 1.83317 8.60E-05
        2.019 1.83315 8.82E-05
        2.020 1.83314 9.04E-05
        2.021 1.83312 9.28E-05
        2.022 1.83310 9.54E-05
        2.023 1.83309 9.80E-05
        2.024 1.83307 1.01E-04
        2.025 1.83305 1.03E-04
        2.026 1.83303 1.06E-04
        2.027 1.83301 1.09E-04
        2.028 1.83300 1.12E-04
        2.029 1.83298 1.15E-04
        2.030 1.83296 1.19E-04
        2.031 1.83294 1.22E-04
        2.032 1.83292 1.26E-04
        2.033 1.83290 1.30E-04
        2.034 1.83288 1.35E-04
        2.035 1.83287 1.39E-04
        2.036 1.83285 1.44E-04
        2.037 1.83283 1.49E-04
        2.038 1.83281 1.54E-04
        2.039 1.83279 1.60E-04
        2.040 1.83277 1.66E-04
        2.041 1.83275 1.72E-04
        2.042 1.83273 1.79E-04
        2.043 1.83271 1.86E-04
        2.044 1.83269 1.94E-04
        2.045 1.83267 2.03E-04
        2.046 1.83265 2.12E-04
        2.047 1.83263 2.21E-04
        2.048 1.83261 2.31E-04
        2.049 1.83259 2.41E-04
        2.050 1.83257 2.51E-04
        2.051 1.83255 2.61E-04
        2.052 1.83254 2.72E-04
        2.053 1.83252 2.82E-04
        2.054 1.83250 2.93E-04
        2.055 1.83248 3.04E-04
        2.056 1.83247 3.15E-04
        2.057 1.83245 3.26E-04
        2.058 1.83243 3.37E-04
        2.059 1.83242 3.49E-04
        2.060 1.83240 3.60E-04
        2.061 1.83238 3.72E-04
        2.062 1.83237 3.83E-04
        2.063 1.83235 3.95E-04
        2.064 1.83234 4.07E-04
        2.065 1.83232 4.19E-04
        2.066 1.83231 4.31E-04
        2.067 1.83229 4.43E-04
        2.068 1.83228 4.55E-04
        2.069 1.83226 4.67E-04
        2.070 1.83225 4.80E-04
        2.071 1.83223 4.92E-04
        2.072 1.83222 5.05E-04
        2.073 1.83221 5.17E-04
        2.074 1.83219 5.30E-04
        2.075 1.83218 5.42E-04
        2.076 1.83217 5.55E-04
        2.077 1.83215 5.68E-04
        2.078 1.83214 5.81E-04
        2.079 1.83213 5.94E-04
        2.080 1.83211 6.07E-04
        2.081 1.83210 6.20E-04
        2.082 1.83209 6.33E-04
        2.083 1.83208 6.46E-04
        2.084 1.83206 6.60E-04
        2.085 1.83205 6.73E-04
        2.086 1.83204 6.86E-04
        2.087 1.83203 7.00E-04
        2.088 1.83202 7.13E-04
        2.089 1.83200 7.27E-04
        2.090 1.83199 7.40E-04
        2.091 1.83198 7.54E-04
        2.092 1.83197 7.68E-04
        2.093 1.83196 7.81E-04
        2.094 1.83195 7.95E-04
        2.095 1.83194 8.09E-04
        2.096 1.83193 8.23E-04
        2.097 1.83192 8.37E-04
        2.098 1.83191 8.50E-04
        2.099 1.83190 8.64E-04
        2.100 1.83189 8.78E-04
        2.101 1.83188 8.92E-04
        2.102 1.83187 9.06E-04
        2.103 1.83186 9.20E-04
        2.104 1.83185 9.34E-04
        2.105 1.83184 9.48E-04
        2.106 1.83183 9.62E-04
        2.107 1.83182 9.76E-04
        2.108 1.83182 9.90E-04
        2.109 1.83181 0.00100
        2.110 1.83180 0.00102
        2.111 1.83179 0.00103
        2.112 1.83178 0.00105
        2.113 1.83178 0.00106
        2.114 1.83177 0.00107
        2.115 1.83176 0.00109
        2.116 1.83175 0.00110
        2.117 1.83175 0.00112
        2.118 1.83174 0.00113
        2.119 1.83173 0.00115
        2.120 1.83173 0.00116
        2.121 1.83172 0.00117
        2.122 1.83171 0.00119
        2.123 1.83171 0.00120
        2.124 1.83170 0.00122
        2.125 1.83169 0.00123
        2.126 1.83169 0.00124
        2.127 1.83168 0.00126
        2.128 1.83168 0.00127
        2.129 1.83167 0.00129
        2.130 1.83167 0.00130
        2.131 1.83166 0.00131
        2.132 1.83166 0.00133
        2.133 1.83165 0.00134
        2.134 1.83165 0.00136
        2.135 1.83164 0.00137
        2.136 1.83164 0.00138
        2.137 1.83164 0.00140
        2.138 1.83163 0.00141
        2.139 1.83163 0.00142
        2.140 1.83162 0.00144
        2.141 1.83162 0.00145
        2.142 1.83162 0.00146
        2.143 1.83161 0.00148
        2.144 1.83161 0.00149
        2.145 1.83161 0.00151
        2.146 1.83160 0.00152
        2.147 1.83160 0.00153
        2.148 1.83160 0.00155
        2.149 1.83160 0.00156
        2.150 1.83159 0.00157
        2.151 1.83159 0.00158
        2.152 1.83159 0.00160
        2.153 1.83159 0.00161
        2.154 1.83159 0.00162
        2.155 1.83158 0.00164
        2.156 1.83158 0.00165
        2.157 1.83158 0.00166
        2.158 1.83158 0.00168
        2.159 1.83158 0.00169
        2.160 1.83158 0.00170
        2.161 1.83158 0.00171
        2.162 1.83158 0.00173
        2.163 1.83158 0.00174
        2.164 1.83157 0.00175
        2.165 1.83157 0.00176
        2.166 1.83157 0.00178
        2.167 1.83157 0.00179
        2.168 1.83157 0.00180
        2.169 1.83157 0.00181
        2.170 1.83157 0.00182
        2.171 1.83157 0.00184
        2.172 1.83158 0.00185
        2.173 1.83158 0.00186
        2.174 1.83158 0.00187
        2.175 1.83158 0.00188
        2.176 1.83158 0.00189
        2.177 1.83158 0.00191
        2.178 1.83158 0.00192
        2.179 1.83158 0.00193
        2.180 1.83158 0.00194
        2.181 1.83159 0.00195
        2.182 1.83159 0.00196
        2.183 1.83159 0.00197
        2.184 1.83159 0.00198
        2.185 1.83159 0.00199
        2.186 1.83159 0.00201
        2.187 1.83160 0.00202
        2.188 1.83160 0.00203
        2.189 1.83160 0.00204
        2.190 1.83160 0.00205
        2.191 1.83161 0.00206
        2.192 1.83161 0.00207
        2.193 1.83161 0.00208
        2.194 1.83162 0.00209
        2.195 1.83162 0.00210
        2.196 1.83162 0.00211
        2.197 1.83162 0.00212
        2.198 1.83163 0.00213
        2.199 1.83163 0.00214
        2.200 1.83164 0.00214
        2.201 1.83164 0.00215
        2.202 1.83164 0.00216
        2.203 1.83165 0.00217
        2.204 1.83165 0.00218
        2.205 1.83165 0.00219
        2.206 1.83166 0.00220
        2.207 1.83166 0.00221
        2.208 1.83167 0.00222
        2.209 1.83167 0.00222
        2.210 1.83168 0.00223
        2.211 1.83168 0.00224
        2.212 1.83169 0.00225
        2.213 1.83169 0.00226
        2.214 1.83169 0.00226
        2.215 1.83170 0.00227
        2.216 1.83170 0.00228
        2.217 1.83171 0.00229
        2.218 1.83172 0.00229
        2.219 1.83172 0.00230
        2.220 1.83173 0.00231
        2.221 1.83173 0.00231
        2.222 1.83174 0.00232
        2.223 1.83174 0.00233
        2.224 1.83175 0.00233
        2.225 1.83175 0.00234
        2.226 1.83176 0.00235
        2.227 1.83177 0.00235
        2.228 1.83177 0.00236
        2.229 1.83178 0.00237
        2.230 1.83178 0.00237
        2.231 1.83179 0.00238
        2.232 1.83180 0.00238
        2.233 1.83180 0.00239
        2.234 1.83181 0.00239
        2.235 1.83181 0.00240
        2.236 1.83182 0.00240
        2.237 1.83183 0.00241
        2.238 1.83183 0.00241
        2.239 1.83184 0.00242
        2.240 1.83185 0.00242
        2.241 1.83185 0.00243
        2.242 1.83186 0.00243
        2.243 1.83187 0.00243
        2.244 1.83187 0.00244
        2.245 1.83188 0.00244
        2.246 1.83189 0.00245
        2.247 1.83190 0.00245
        2.248 1.83190 0.00245
        2.249 1.83191 0.00246
        2.250 1.83192 0.00246
        2.251 1.83192 0.00246
        2.252 1.83193 0.00246
        2.253 1.83194 0.00247
        2.254 1.83195 0.00247
        2.255 1.83195 0.00247
        2.256 1.83196 0.00247
        2.257 1.83197 0.00248
        2.258 1.83198 0.00248
        2.259 1.83198 0.00248
        2.260 1.83199 0.00248
        2.261 1.83200 0.00248
        2.262 1.83201 0.00248
        2.263 1.83201 0.00249
        2.264 1.83202 0.00249
        2.265 1.83203 0.00249
        2.266 1.83204 0.00249
        2.267 1.83204 0.00249
        2.268 1.83205 0.00249
        2.269 1.83206 0.00249
        2.270 1.83207 0.00249
        2.271 1.83208 0.00249
        2.272 1.83208 0.00249
        2.273 1.83209 0.00249
        2.274 1.83210 0.00249
        2.275 1.83211 0.00249
        2.276 1.83212 0.00248
        2.277 1.83212 0.00248
        2.278 1.83213 0.00248
        2.279 1.83214 0.00248
        2.280 1.83215 0.00248
        2.281 1.83216 0.00248
        2.282 1.83216 0.00248
        2.283 1.83217 0.00247
        2.284 1.83218 0.00247
        2.285 1.83219 0.00247
        2.286 1.83219 0.00247
        2.287 1.83220 0.00246
        2.288 1.83221 0.00246
        2.289 1.83222 0.00246
        2.290 1.83223 0.00245
        2.291 1.83223 0.00245
        2.292 1.83224 0.00245
        2.293 1.83225 0.00244
        2.294 1.83226 0.00244
        2.295 1.83227 0.00244
        2.296 1.83227 0.00243
        2.297 1.83228 0.00243
        2.298 1.83229 0.00242
        2.299 1.83230 0.00242
        2.300 1.83230 0.00241
        2.301 1.83231 0.00241
        2.302 1.83232 0.00240
        2.303 1.83233 0.00240
        2.304 1.83234 0.00239
        2.305 1.83234 0.00238
        2.306 1.83235 0.00238
        2.307 1.83236 0.00237
        2.308 1.83237 0.00237
        2.309 1.83237 0.00236
        2.310 1.83238 0.00235
        2.311 1.83239 0.00235
        2.312 1.83239 0.00234
        2.313 1.83240 0.00233
        2.314 1.83241 0.00232
        2.315 1.83242 0.00232
        2.316 1.83242 0.00231
        2.317 1.83243 0.00230
        2.318 1.83244 0.00229
        2.319 1.83244 0.00228
        2.320 1.83245 0.00228
        2.321 1.83246 0.00227
        2.322 1.83246 0.00226
        2.323 1.83247 0.00225
        2.324 1.83248 0.00224
        2.325 1.83248 0.00223
        2.326 1.83249 0.00222
        2.327 1.83250 0.00221
        2.328 1.83250 0.00220
        2.329 1.83251 0.00219
        2.330 1.83251 0.00218
        2.331 1.83252 0.00217
        2.332 1.83253 0.00216
        2.333 1.83253 0.00215
        2.334 1.83254 0.00214
        2.335 1.83254 0.00213
        2.336 1.83255 0.00211
        2.337 1.83255 0.00210
        2.338 1.83256 0.00209
        2.339 1.83256 0.00208
        2.340 1.83257 0.00207
        2.341 1.83257 0.00205
        2.342 1.83258 0.00204
        2.343 1.83258 0.00203
        2.344 1.83259 0.00202
        2.345 1.83259 0.00200
        2.346 1.83260 0.00199
        2.347 1.83260 0.00198
        2.348 1.83261 0.00196
        2.349 1.83261 0.00195
        2.350 1.83261 0.00193
        2.351 1.83262 0.00192
        2.352 1.83262 0.00190
        2.353 1.83262 0.00189
        2.354 1.83263 0.00188
        2.355 1.83263 0.00186
        2.356 1.83263 0.00184
        2.357 1.83264 0.00183
        2.358 1.83264 0.00181
        2.359 1.83264 0.00180
        2.360 1.83264 0.00178
        2.361 1.83265 0.00176
        2.362 1.83265 0.00175
        2.363 1.83265 0.00173
        2.364 1.83265 0.00172
        2.365 1.83265 0.00170
        2.366 1.83265 0.00168
        2.367 1.83265 0.00166
        2.368 1.83265 0.00165
        2.369 1.83265 0.00163
        2.370 1.83265 0.00161
        2.371 1.83266 0.00159
        2.372 1.83265 0.00157
        2.373 1.83265 0.00155
        2.374 1.83265 0.00154
        2.375 1.83265 0.00152
        2.376 1.83265 0.00150
        2.377 1.83265 0.00148
        2.378 1.83265 0.00146
        2.379 1.83265 0.00144
        2.380 1.83264 0.00142
        2.381 1.83264 0.00140
        2.382 1.83264 0.00138
        2.383 1.83264 0.00136
        2.384 1.83263 0.00134
        2.385 1.83263 0.00131
        2.386 1.83262 0.00129
        2.387 1.83262 0.00127
        2.388 1.83262 0.00125
        2.389 1.83261 0.00123
        2.390 1.83260 0.00121
        2.391 1.83260 0.00118
        2.392 1.83259 0.00116
        2.393 1.83259 0.00114
        2.394 1.83258 0.00112
        2.395 1.83257 0.00109
        2.396 1.83256 0.00107
        2.397 1.83256 0.00105
        2.398 1.83255 0.00102
        2.399 1.83254 9.98E-04
        2.400 1.83253 9.74E-04
        2.401 1.83252 9.49E-04
        2.402 1.83251 9.25E-04
        2.403 1.83249 9.00E-04
        2.404 1.83248 8.75E-04
        2.405 1.83247 8.50E-04
        2.406 1.83245 8.24E-04
        2.407 1.83244 7.99E-04
        2.408 1.83242 7.73E-04
        2.409 1.83241 7.47E-04
        2.410 1.83239 7.21E-04
        2.411 1.83237 6.95E-04
        2.412 1.83235 6.69E-04
        2.413 1.83233 6.44E-04
        2.414 1.83231 6.19E-04
        2.415 1.83228 5.95E-04
        2.416 1.83225 5.72E-04
        2.417 1.83223 5.51E-04
        2.418 1.83220 5.31E-04
        2.419 1.83217 5.13E-04
        2.420 1.83214 4.97E-04
        2.421 1.83211 4.83E-04
        2.422 1.83208 4.70E-04
        2.423 1.83205 4.59E-04
        2.424 1.83202 4.50E-04
        2.425 1.83199 4.41E-04
        2.426 1.83196 4.34E-04
        2.427 1.83194 4.26E-04
        2.428 1.83191 4.20E-04
        2.429 1.83189 4.13E-04
        2.430 1.83187 4.07E-04
        2.431 1.83185 4.00E-04
        2.432 1.83182 3.94E-04
        2.433 1.83180 3.87E-04
        2.434 1.83178 3.81E-04
        2.435 1.83176 3.74E-04
        2.436 1.83173 3.68E-04
        2.437 1.83171 3.63E-04
        2.438 1.83169 3.57E-04
        2.439 1.83167 3.53E-04
        2.440 1.83164 3.48E-04
        2.441 1.83162 3.45E-04
        2.442 1.83160 3.41E-04
        2.443 1.83158 3.38E-04
        2.444 1.83156 3.35E-04
        2.445 1.83154 3.32E-04
        2.446 1.83152 3.30E-04
        2.447 1.83150 3.27E-04
        2.448 1.83148 3.25E-04
        2.449 1.83146 3.22E-04
        2.450 1.83145 3.19E-04
        2.451 1.83143 3.16E-04
        2.452 1.83141 3.12E-04
        2.453 1.83139 3.09E-04
        2.454 1.83138 3.05E-04
        2.455 1.83136 3.00E-04
        2.456 1.83134 2.96E-04
        2.457 1.83133 2.91E-04
        2.458 1.83131 2.86E-04
        2.459 1.83129 2.81E-04
        2.460 1.83128 2.75E-04
        2.461 1.83126 2.70E-04
        2.462 1.83124 2.64E-04
        2.463 1.83122 2.58E-04
        2.464 1.83120 2.52E-04
        2.465 1.83118 2.47E-04
        2.466 1.83116 2.41E-04
        2.467 1.83114 2.36E-04
        2.468 1.83112 2.32E-04
        2.469 1.83110 2.28E-04
        2.470 1.83108 2.24E-04
        2.471 1.83106 2.22E-04
        2.472 1.83104 2.19E-04
        2.473 1.83102 2.17E-04
        2.474 1.83100 2.15E-04
        2.475 1.83099 2.13E-04
        2.476 1.83097 2.12E-04
        2.477 1.83095 2.10E-04
        2.478 1.83093 2.08E-04
        2.479 1.83091 2.06E-04
        2.480 1.83090 2.03E-04
        2.481 1.83088 2.00E-04
        2.482 1.83086 1.97E-04
        2.483 1.83084 1.94E-04
        2.484 1.83083 1.91E-04
        2.485 1.83081 1.87E-04
        2.486 1.83079 1.84E-04
        2.487 1.83077 1.80E-04
        2.488 1.83075 1.77E-04
        2.489 1.83073 1.74E-04
        2.490 1.83071 1.72E-04
        2.491 1.83069 1.70E-04
        2.492 1.83067 1.68E-04
        2.493 1.83065 1.66E-04
        2.494 1.83063 1.65E-04
        2.495 1.83061 1.64E-04
        2.496 1.83059 1.63E-04
        2.497 1.83057 1.63E-04
        2.498 1.83055 1.62E-04
        2.499 1.83053 1.62E-04
        2.500 1.83051 1.62E-04
