Repository: polyanskiy/refractiveindex.info-database

# Refractive Index Database

The refractiveindex.info database is an extensive collection of optical constants for a wide range of materials. The database is in the public domain. Copyright and related rights were waived by <a href="mailto:polyanskiy@refractiveindex.info">Mikhail Polyanskiy</a> through the <a href="https://creativecommons.org/publicdomain/zero/1.0/">CC0 1.0 Universal Public Domain Dedication</a>. You may copy, modify, and distribute the refractiveindex.info database, even for commercial purposes, without asking permission.

The YAML file format is used to store material information and the database structure.

File: database/data-nk/other/perovskite/CsPbBr3/Ermolaev-e.yml
# this file is part of refractiveindex.info database
# refractiveindex.info database is in the public domain
# copyright and related rights waived via CC0 1.0

REFERENCES: |
    G. Ermolaev, A. P. Pushkarev, A. Zhizhchenko, A. A. Kuchmizhak, I. Iorsh, I. Kruglov, A. Mazitov, A. Ishteev, K. Konstantinova, D. Saranin, A. Slavich, D. Stosic, E. S. Zhukova, G. Tselikov, A. D. Carlo, A. Arsenin, K. S. Novoselov, S. V. Makarov, V. S. Volkov. Giant and tunable excitonic optical anisotropy in single-crystal halide perovskites, <a href="https://doi.org/10.1021/acs.nanolett.2c04792"><i>Nano Lett.</i> <b>23</b>, 2570–2577 (2023)</a> (Numerical data kindly provided by Georgy Ermolaev)
COMMENTS: |
    CsPbBr<sub>3</sub> monocrystal. Extraordinary ray (e).
DATA:
  - type: tabulated nk
    data: |
        0.500 2.11250 0
        0.501 2.11162 0
        0.502 2.11074 0
        0.503 2.10986 0
        0.504 2.10899 0
        0.505 2.10813 0
        0.506 2.10727 0
        0.507 2.10642 0
        0.508 2.10557 0
        0.509 2.10472 0
        0.510 2.10389 0
        0.511 2.10305 0
        0.512 2.10222 0
        0.513 2.10140 0
        0.514 2.10058 0
        0.515 2.09976 0
        0.516 2.09895 0
        0.517 2.09815 0
        0.518 2.09735 0
        0.519 2.09655 0
        0.520 2.09576 0
        0.521 2.09497 0
        0.522 2.09419 0
        0.523 2.09341 0
        0.524 2.09264 0
        0.525 2.09187 0
        0.526 2.09111 0
        0.527 2.09035 0
        0.528 2.08959 0
        0.529 2.08884 0
        0.530 2.08809 0
        0.531 2.08735 0
        0.532 2.08661 0
        0.533 2.08587 0
        0.534 2.08514 0
        0.535 2.08442 0
        0.536 2.08369 0
        0.537 2.08297 0
        0.538 2.08226 0
        0.539 2.08155 0
        0.540 2.08084 0
        0.541 2.08014 0
        0.542 2.07944 0
        0.543 2.07875 0
        0.544 2.07806 0
        0.545 2.07737 0
        0.546 2.07668 0
        0.547 2.07600 0
        0.548 2.07533 0
        0.549 2.07466 0
        0.550 2.07399 0
        0.551 2.07332 0
        0.552 2.07266 0
        0.553 2.07200 0
        0.554 2.07135 0
        0.555 2.07070 0
        0.556 2.07005 0
        0.557 2.06941 0
        0.558 2.06877 0
        0.559 2.06813 0
        0.560 2.06750 0
        0.561 2.06687 0
        0.562 2.06624 0
        0.563 2.06562 0
        0.564 2.06500 0
        0.565 2.06438 0
        0.566 2.06376 0
        0.567 2.06315 0
        0.568 2.06255 0
        0.569 2.06194 0
        0.570 2.06134 0
        0.571 2.06074 0
        0.572 2.06015 0
        0.573 2.05956 0
        0.574 2.05897 0
        0.575 2.05838 0
        0.576 2.05780 0
        0.577 2.05722 0
        0.578 2.05665 0
        0.579 2.05607 0
        0.580 2.05551 0
        0.581 2.05494 0
        0.582 2.05437 0
        0.583 2.05381 0
        0.584 2.05325 0
        0.585 2.05270 0
        0.586 2.05214 0
        0.587 2.05159 0
        0.588 2.05105 0
        0.589 2.05050 0
        0.590 2.04996 0
        0.591 2.04942 0
        0.592 2.04889 0
        0.593 2.04835 0
        0.594 2.04782 0
        0.595 2.04729 0
        0.596 2.04677 0
        0.597 2.04625 0
        0.598 2.04573 0
        0.599 2.04521 0
        0.600 2.04469 0
        0.601 2.04418 0
        0.602 2.04367 0
        0.603 2.04316 0
        0.604 2.04266 0
        0.605 2.04216 0
        0.606 2.04166 0
        0.607 2.04116 0
        0.608 2.04066 0
        0.609 2.04017 0
        0.610 2.03968 0
        0.611 2.03919 0
        0.612 2.03871 0
        0.613 2.03823 0
        0.614 2.03775 0
        0.615 2.03727 0
        0.616 2.03679 0
        0.617 2.03632 0
        0.618 2.03585 0
        0.619 2.03538 0
        0.620 2.03491 0
        0.621 2.03445 0
        0.622 2.03398 0
        0.623 2.03352 0
        0.624 2.03307 0
        0.625 2.03261 0
        0.626 2.03216 0
        0.627 2.03171 0
        0.628 2.03126 0
        0.629 2.03081 0
        0.630 2.03037 0
        0.631 2.02992 0
        0.632 2.02948 0
        0.633 2.02904 0
        0.634 2.02861 0
        0.635 2.02817 0
        0.636 2.02774 0
        0.637 2.02731 0
        0.638 2.02688 0
        0.639 2.02645 0
        0.640 2.02603 0
        0.641 2.02561 0
        0.642 2.02519 0
        0.643 2.02477 0
        0.644 2.02435 0
        0.645 2.02394 0
        0.646 2.02353 0
        0.647 2.02312 0
        0.648 2.02271 0
        0.649 2.02230 0
        0.650 2.02190 0
        0.651 2.02149 0
        0.652 2.02109 0
        0.653 2.02069 0
        0.654 2.02029 0
        0.655 2.01990 0
        0.656 2.01950 0
        0.657 2.01911 0
        0.658 2.01872 0
        0.659 2.01833 0
        0.660 2.01795 0
        0.661 2.01756 0
        0.662 2.01718 0
        0.663 2.01680 0
        0.664 2.01642 0
        0.665 2.01604 0
        0.666 2.01566 0
        0.667 2.01529 0
        0.668 2.01491 0
        0.669 2.01454 0
        0.670 2.01417 0
        0.671 2.01380 0
        0.672 2.01344 0
        0.673 2.01307 0
        0.674 2.01271 0
        0.675 2.01235 0
        0.676 2.01199 0
        0.677 2.01163 0
        0.678 2.01127 0
        0.679 2.01092 0
        0.680 2.01056 0
        0.681 2.01021 0
        0.682 2.00986 0
        0.683 2.00951 0
        0.684 2.00916 0
        0.685 2.00882 0
        0.686 2.00847 0
        0.687 2.00813 0
        0.688 2.00779 0
        0.689 2.00745 0
        0.690 2.00711 0
        0.691 2.00677 0
        0.692 2.00644 0
        0.693 2.00610 0
        0.694 2.00577 0
        0.695 2.00544 0
        0.696 2.00511 0
        0.697 2.00478 0
        0.698 2.00446 0
        0.699 2.00413 0
        0.700 2.00381 0
        0.701 2.00348 0
        0.702 2.00316 0
        0.703 2.00284 0
        0.704 2.00252 0
        0.705 2.00221 0
        0.706 2.00189 0
        0.707 2.00157 0
        0.708 2.00126 0
        0.709 2.00095 0
        0.710 2.00064 0
        0.711 2.00033 0
        0.712 2.00002 0
        0.713 1.99971 0
        0.714 1.99941 0
        0.715 1.99910 0
        0.716 1.99880 0
        0.717 1.99850 0
        0.718 1.99820 0
        0.719 1.99790 0
        0.720 1.99760 0
        0.721 1.99731 0
        0.722 1.99701 0
        0.723 1.99672 0
        0.724 1.99642 0
        0.725 1.99613 0
        0.726 1.99584 0
        0.727 1.99555 0
        0.728 1.99526 0
        0.729 1.99498 0
        0.730 1.99469 0
        0.731 1.99441 0
        0.732 1.99412 0
        0.733 1.99384 0
        0.734 1.99356 0
        0.735 1.99328 0
        0.736 1.99300 0
        0.737 1.99272 0
        0.738 1.99245 0
        0.739 1.99217 0
        0.740 1.99190 0
        0.741 1.99162 0
        0.742 1.99135 0
        0.743 1.99108 0
        0.744 1.99081 0
        0.745 1.99054 0
        0.746 1.99027 0
        0.747 1.99001 0
        0.748 1.98974 0
        0.749 1.98948 0
        0.750 1.98921 0
        0.751 1.98895 0
        0.752 1.98869 0
        0.753 1.98843 0
        0.754 1.98817 0
        0.755 1.98791 0
        0.756 1.98765 0
        0.757 1.98740 0
        0.758 1.98714 0
        0.759 1.98689 0
        0.760 1.98663 0
        0.761 1.98638 0
        0.762 1.98613 0
        0.763 1.98588 0
        0.764 1.98563 0
        0.765 1.98538 0
        0.766 1.98514 0
        0.767 1.98489 0
        0.768 1.98464 0
        0.769 1.98440 0
        0.770 1.98415 0
        0.771 1.98391 0
        0.772 1.98367 0
        0.773 1.98343 0
        0.774 1.98319 0
        0.775 1.98295 0
        0.776 1.98271 0
        0.777 1.98248 0
        0.778 1.98224 0
        0.779 1.98201 0
        0.780 1.98177 0
        0.781 1.98154 0
        0.782 1.98131 0
        0.783 1.98107 0
        0.784 1.98084 0
        0.785 1.98061 0
        0.786 1.98038 0
        0.787 1.98016 0
        0.788 1.97993 0
        0.789 1.97970 0
        0.790 1.97948 0
        0.791 1.97925 0
        0.792 1.97903 0
        0.793 1.97881 0
        0.794 1.97858 0
        0.795 1.97836 0
        0.796 1.97814 0
        0.797 1.97792 0
        0.798 1.97770 0
        0.799 1.97749 0
        0.800 1.97727 0
        0.801 1.97705 0
        0.802 1.97684 0
        0.803 1.97662 0
        0.804 1.97641 0
        0.805 1.97619 0
        0.806 1.97598 0
        0.807 1.97577 0
        0.808 1.97556 0
        0.809 1.97535 0
        0.810 1.97514 0
        0.811 1.97493 0
        0.812 1.97473 0
        0.813 1.97452 0
        0.814 1.97431 0
        0.815 1.97411 0
        0.816 1.97390 0
        0.817 1.97370 0
        0.818 1.97350 0
        0.819 1.97329 0
        0.820 1.97309 0
        0.821 1.97289 0
        0.822 1.97269 0
        0.823 1.97249 0
        0.824 1.97229 0
        0.825 1.97209 0
        0.826 1.97190 0
        0.827 1.97170 0
        0.828 1.97151 0
        0.829 1.97131 0
        0.830 1.97112 0
        0.831 1.97092 0
        0.832 1.97073 0
        0.833 1.97054 0
        0.834 1.97035 0
        0.835 1.97015 0
        0.836 1.96996 0
        0.837 1.96977 0
        0.838 1.96958 0
        0.839 1.96940 0
        0.840 1.96921 0
        0.841 1.96902 0
        0.842 1.96884 0
        0.843 1.96865 0
        0.844 1.96847 0
        0.845 1.96828 0
        0.846 1.96810 0
        0.847 1.96792 0
        0.848 1.96773 0
        0.849 1.96755 0
        0.850 1.96737 0
        0.851 1.96719 0
        0.852 1.96701 0
        0.853 1.96683 0
        0.854 1.96665 0
        0.855 1.96648 0
        0.856 1.96630 0
        0.857 1.96612 0
        0.858 1.96595 0
        0.859 1.96577 0
        0.860 1.96560 0
        0.861 1.96542 0
        0.862 1.96525 0
        0.863 1.96507 0
        0.864 1.96490 0
        0.865 1.96473 0
        0.866 1.96456 0
        0.867 1.96439 0
        0.868 1.96422 0
        0.869 1.96405 0
        0.870 1.96388 0
        0.871 1.96371 0
        0.872 1.96354 0
        0.873 1.96338 0
        0.874 1.96321 0
        0.875 1.96304 0
        0.876 1.96288 0
        0.877 1.96272 0
        0.878 1.96255 0
        0.879 1.96239 0
        0.880 1.96222 0
        0.881 1.96206 0
        0.882 1.96190 0
        0.883 1.96174 0
        0.884 1.96158 0
        0.885 1.96142 0
        0.886 1.96126 0
        0.887 1.96110 0
        0.888 1.96094 0
        0.889 1.96078 0
        0.890 1.96062 0
        0.891 1.96047 0
        0.892 1.96031 0
        0.893 1.96015 0
        0.894 1.96000 0
        0.895 1.95984 0
        0.896 1.95969 0
        0.897 1.95953 0
        0.898 1.95938 0
        0.899 1.95923 0
        0.900 1.95907 0
        0.901 1.95892 0
        0.902 1.95877 0
        0.903 1.95862 0
        0.904 1.95847 0
        0.905 1.95832 0
        0.906 1.95817 0
        0.907 1.95802 0
        0.908 1.95787 0
        0.909 1.95772 0
        0.910 1.95758 0
        0.911 1.95743 0
        0.912 1.95728 0
        0.913 1.95714 0
        0.914 1.95699 0
        0.915 1.95685 0
        0.916 1.95670 0
        0.917 1.95656 0
        0.918 1.95642 0
        0.919 1.95627 0
        0.920 1.95613 0
        0.921 1.95599 0
        0.922 1.95585 0
        0.923 1.95570 0
        0.924 1.95556 0
        0.925 1.95542 0
        0.926 1.95528 0
        0.927 1.95514 0
        0.928 1.95500 0
        0.929 1.95487 0
        0.930 1.95473 0
        0.931 1.95459 0
        0.932 1.95445 0
        0.933 1.95432 0
        0.934 1.95418 0
        0.935 1.95404 0
        0.936 1.95391 0
        0.937 1.95377 0
        0.938 1.95364 0
        0.939 1.95350 0
        0.940 1.95337 0
        0.941 1.95324 0
        0.942 1.95310 0
        0.943 1.95297 0
        0.944 1.95284 0
        0.945 1.95271 0
        0.946 1.95258 0
        0.947 1.95245 0
        0.948 1.95231 0
        0.949 1.95218 0

File: database/data-nk/other/perovskite/CsPbBr3/Ermolaev-o.yml
# this file is part of refractiveindex.info database
# refractiveindex.info database is in the public domain
# copyright and related rights waived via CC0 1.0

REFERENCES: "G. Ermolaev, A. P. Pushkarev, A. Zhizhchenko, A. A. Kuchmizhak, I. Iorsh, I. Kruglov, A. Mazitov, A. Ishteev, K. Konstantinova, D. Saranin, A. Slavich, D. Stosic, E. S. Zhukova, G. Tselikov, A. D. Carlo, A. Arsenin, K. S. Novoselov, S. V. Makarov, V. S. Volkov. Giant and tunable excitonic optical anisotropy in single-crystal halide perovskites, <a href=\"https://doi.org/10.1021/acs.nanolett.2c04792\"><i>Nano Lett.</i> <b>23</b>, 2570–2577 (2023)</a> (Numerical data kindly provided by Georgy Ermolaev)"
COMMENTS: "CsPbBr<sub>3</sub> monocrystal. Ordinary ray (o)."
DATA:
  - type: tabulated nk
    data: |
        0.500 2.29280 0.16069
        0.501 2.28770 0.16947
        0.502 2.28282 0.17919
        0.503 2.27827 0.18998
        0.504 2.27417 0.20199
        0.505 2.27071 0.21539
        0.506 2.26811 0.23034
        0.507 2.26672 0.24702
        0.508 2.26696 0.26561
        0.509 2.26942 0.28622
        0.510 2.27484 0.30888
        0.511 2.28417 0.33341
        0.512 2.29855 0.35935
        0.513 2.31925 0.38574
        0.514 2.34747 0.41095
        0.515 2.38401 0.43251
        0.516 2.42873 0.44720
        0.517 2.47991 0.45142
        0.518 2.53393 0.44222
        0.519 2.58560 0.41847
        0.520 2.62947 0.38172
        0.521 2.66147 0.33605
        0.522 2.68011 0.28668
        0.523 2.68637 0.23836
        0.524 2.68277 0.19433
        0.525 2.67224 0.15620
        0.526 2.65742 0.12431
        0.527 2.64034 0.09823
        0.528 2.62239 0.07721
        0.529 2.60449 0.06042
        0.530 2.58716 0.04707
        0.531 2.57070 0.03650
        0.532 2.55524 0.02813
        0.533 2.54082 0.02151
        0.534 2.52742 0.01630
        0.535 2.51499 0.01219
        0.536 2.50346 0.00898
        0.537 2.49277 0.00647
        0.538 2.48285 0.00454
        0.539 2.47362 0.00306
        0.540 2.46503 0.00196
        0.541 2.45703 0.00116
        0.542 2.44956 6.03E-4
        0.543 2.44258 2.49E-4
        0.544 2.43606 5.70E-5
        0.545 2.42998 0
        0.546 2.42433 0
        0.547 2.41903 0
        0.548 2.41402 0
        0.549 2.40925 0
        0.550 2.40471 0
        0.551 2.40037 0
        0.552 2.39621 0
        0.553 2.39222 0
        0.554 2.38837 0
        0.555 2.38467 0
        0.556 2.38109 0
        0.557 2.37763 0
        0.558 2.37428 0
        0.559 2.37103 0
        0.560 2.36787 0
        0.561 2.36481 0
        0.562 2.36183 0
        0.563 2.35893 0
        0.564 2.35611 0
        0.565 2.35336 0
        0.566 2.35067 0
        0.567 2.34805 0
        0.568 2.34549 0
        0.569 2.34299 0
        0.570 2.34055 0
        0.571 2.33815 0
        0.572 2.33581 0
        0.573 2.33351 0
        0.574 2.33126 0
        0.575 2.32906 0
        0.576 2.32689 0
        0.577 2.32477 0
        0.578 2.32269 0
        0.579 2.32064 0
        0.580 2.31864 0
        0.581 2.31666 0
        0.582 2.31472 0
        0.583 2.31282 0
        0.584 2.31094 0
        0.585 2.30910 0
        0.586 2.30729 0
        0.587 2.30550 0
        0.588 2.30374 0
        0.589 2.30201 0
        0.590 2.30031 0
        0.591 2.29863 0
        0.592 2.29698 0
        0.593 2.29535 0
        0.594 2.29374 0
        0.595 2.29216 0
        0.596 2.29060 0
        0.597 2.28906 0
        0.598 2.28754 0
        0.599 2.28604 0
        0.600 2.28456 0
        0.601 2.28310 0
        0.602 2.28167 0
        0.603 2.28024 0
        0.604 2.27884 0
        0.605 2.27746 0
        0.606 2.27609 0
        0.607 2.27474 0
        0.608 2.27341 0
        0.609 2.27209 0
        0.610 2.27079 0
        0.611 2.26950 0
        0.612 2.26823 0
        0.613 2.26697 0
        0.614 2.26573 0
        0.615 2.26450 0
        0.616 2.26329 0
        0.617 2.26209 0
        0.618 2.26090 0
        0.619 2.25973 0
        0.620 2.25857 0
        0.621 2.25742 0
        0.622 2.25629 0
        0.623 2.25516 0
        0.624 2.25405 0
        0.625 2.25295 0
        0.626 2.25186 0
        0.627 2.25079 0
        0.628 2.24972 0
        0.629 2.24867 0
        0.630 2.24763 0
        0.631 2.24659 0
        0.632 2.24557 0
        0.633 2.24456 0
        0.634 2.24355 0
        0.635 2.24256 0
        0.636 2.24158 0
        0.637 2.24061 0
        0.638 2.23964 0
        0.639 2.23869 0
        0.640 2.23774 0
        0.641 2.23681 0
        0.642 2.23588 0
        0.643 2.23496 0
        0.644 2.23405 0
        0.645 2.23315 0
        0.646 2.23225 0
        0.647 2.23137 0
        0.648 2.23049 0
        0.649 2.22962 0
        0.650 2.22876 0
        0.651 2.22791 0
        0.652 2.22706 0
        0.653 2.22622 0
        0.654 2.22539 0
        0.655 2.22457 0
        0.656 2.22375 0
        0.657 2.22294 0
        0.658 2.22214 0
        0.659 2.22134 0
        0.660 2.22055 0
        0.661 2.21977 0
        0.662 2.21899 0
        0.663 2.21822 0
        0.664 2.21746 0
        0.665 2.21670 0
        0.666 2.21595 0
        0.667 2.21521 0
        0.668 2.21447 0
        0.669 2.21374 0
        0.670 2.21301 0
        0.671 2.21229 0
        0.672 2.21158 0
        0.673 2.21087 0
        0.674 2.21017 0
        0.675 2.20947 0
        0.676 2.20878 0
        0.677 2.20809 0
        0.678 2.20741 0
        0.679 2.20673 0
        0.680 2.20606 0
        0.681 2.20540 0
        0.682 2.20474 0
        0.683 2.20408 0
        0.684 2.20343 0
        0.685 2.20279 0
        0.686 2.20215 0
        0.687 2.20151 0
        0.688 2.20088 0
        0.689 2.20026 0
        0.690 2.19963 0
        0.691 2.19902 0
        0.692 2.19841 0
        0.693 2.19780 0
        0.694 2.19720 0
        0.695 2.19660 0
        0.696 2.19600 0
        0.697 2.19541 0
        0.698 2.19483 0
        0.699 2.19425 0
        0.700 2.19367 0
        0.701 2.19310 0
        0.702 2.19253 0
        0.703 2.19196 0
        0.704 2.19140 0
        0.705 2.19084 0
        0.706 2.19029 0
        0.707 2.18974 0
        0.708 2.18919 0
        0.709 2.18865 0
        0.710 2.18811 0
        0.711 2.18758 0
        0.712 2.18705 0
        0.713 2.18652 0
        0.714 2.18600 0
        0.715 2.18548 0
        0.716 2.18496 0
        0.717 2.18445 0
        0.718 2.18394 0
        0.719 2.18343 0
        0.720 2.18293 0
        0.721 2.18243 0
        0.722 2.18194 0
        0.723 2.18145 0
        0.724 2.18096 0
        0.725 2.18047 0
        0.726 2.17999 0
        0.727 2.17951 0
        0.728 2.17903 0
        0.729 2.17856 0
        0.730 2.17809 0
        0.731 2.17762 0
        0.732 2.17715 0
        0.733 2.17669 0
        0.734 2.17623 0
        0.735 2.17578 0
        0.736 2.17533 0
        0.737 2.17488 0
        0.738 2.17443 0
        0.739 2.17399 0
        0.740 2.17354 0
        0.741 2.17311 0
        0.742 2.17267 0
        0.743 2.17224 0
        0.744 2.17181 0
        0.745 2.17138 0
        0.746 2.17095 0
        0.747 2.17053 0
        0.748 2.17011 0
        0.749 2.16969 0
        0.750 2.16928 0
        0.751 2.16886 0
        0.752 2.16845 0
        0.753 2.16805 0
        0.754 2.16764 0
        0.755 2.16724 0
        0.756 2.16684 0
        0.757 2.16644 0
        0.758 2.16605 0
        0.759 2.16565 0
        0.760 2.16526 0
        0.761 2.16487 0
        0.762 2.16449 0
        0.763 2.16410 0
        0.764 2.16372 0
        0.765 2.16334 0
        0.766 2.16297 0
        0.767 2.16259 0
        0.768 2.16222 0
        0.769 2.16185 0
        0.770 2.16148 0
        0.771 2.16111 0
        0.772 2.16075 0
        0.773 2.16039 0
        0.774 2.16003 0
        0.775 2.15967 0
        0.776 2.15931 0
        0.777 2.15896 0
        0.778 2.15861 0
        0.779 2.15826 0
        0.780 2.15791 0
        0.781 2.15756 0
        0.782 2.15722 0
        0.783 2.15688 0
        0.784 2.15654 0
        0.785 2.15620 0
        0.786 2.15586 0
        0.787 2.15553 0
        0.788 2.15519 0
        0.789 2.15486 0
        0.790 2.15453 0
        0.791 2.15421 0
        0.792 2.15388 0
        0.793 2.15355 0
        0.794 2.15323 0
        0.795 2.15291 0
        0.796 2.15259 0
        0.797 2.15228 0
        0.798 2.15196 0
        0.799 2.15165 0
        0.800 2.15134 0
        0.801 2.15103 0
        0.802 2.15072 0
        0.803 2.15041 0
        0.804 2.15010 0
        0.805 2.14980 0
        0.806 2.14950 0
        0.807 2.14920 0
        0.808 2.14890 0
        0.809 2.14860 0
        0.810 2.14831 0
        0.811 2.14801 0
        0.812 2.14772 0
        0.813 2.14743 0
        0.814 2.14714 0
        0.815 2.14685 0
        0.816 2.14656 0
        0.817 2.14628 0
        0.818 2.14600 0
        0.819 2.14571 0
        0.820 2.14543 0
        0.821 2.14515 0
        0.822 2.14487 0
        0.823 2.14460 0
        0.824 2.14432 0
        0.825 2.14405 0
        0.826 2.14378 0
        0.827 2.14351 0
        0.828 2.14323 0
        0.829 2.14297 0
        0.830 2.14270 0
        0.831 2.14243 0
        0.832 2.14217 0
        0.833 2.14191 0
        0.834 2.14164 0
        0.835 2.14138 0
        0.836 2.14113 0
        0.837 2.14087 0
        0.838 2.14061 0
        0.839 2.14036 0
        0.840 2.14010 0
        0.841 2.13985 0
        0.842 2.13960 0
        0.843 2.13935 0
        0.844 2.13910 0
        0.845 2.13885 0
        0.846 2.13860 0
        0.847 2.13835 0
        0.848 2.13811 0
        0.849 2.13787 0
        0.850 2.13763 0
        0.851 2.13739 0
        0.852 2.13714 0
        0.853 2.13691 0
        0.854 2.13667 0
        0.855 2.13643 0
        0.856 2.13620 0
        0.857 2.13596 0
        0.858 2.13573 0
        0.859 2.13550 0
        0.860 2.13527 0
        0.861 2.13504 0
        0.862 2.13481 0
        0.863 2.13458 0
        0.864 2.13435 0
        0.865 2.13413 0
        0.866 2.13390 0
        0.867 2.13368 0
        0.868 2.13346 0
        0.869 2.13324 0
        0.870 2.13301 0
        0.871 2.13280 0
        0.872 2.13258 0
        0.873 2.13236 0
        0.874 2.13214 0
        0.875 2.13193 0
        0.876 2.13171 0
        0.877 2.13150 0
        0.878 2.13129 0
        0.879 2.13108 0
        0.880 2.13087 0
        0.881 2.13066 0
        0.882 2.13045 0
        0.883 2.13024 0
        0.884 2.13003 0
        0.885 2.12983 0
        0.886 2.12962 0
        0.887 2.12942 0
        0.888 2.12921 0
        0.889 2.12901 0
        0.890 2.12881 0
        0.891 2.12861 0
        0.892 2.12841 0
        0.893 2.12821 0
        0.894 2.12801 0
        0.895 2.12782 0
        0.896 2.12762 0
        0.897 2.12743 0
        0.898 2.12723 0
        0.899 2.12704 0
        0.900 2.12684 0
        0.901 2.12665 0
        0.902 2.12646 0
        0.903 2.12627 0
        0.904 2.12608 0
        0.905 2.12589 0
        0.906 2.12571 0
        0.907 2.12552 0
        0.908 2.12533 0
        0.909 2.12515 0
        0.910 2.12496 0
        0.911 2.12478 0
        0.912 2.12460 0
        0.913 2.12441 0
        0.914 2.12423 0
        0.915 2.12405 0
        0.916 2.12387 0
        0.917 2.12369 0
        0.918 2.12351 0
        0.919 2.12334 0
        0.920 2.12316 0
        0.921 2.12298 0
        0.922 2.12281 0
        0.923 2.12263 0
        0.924 2.12246 0
        0.925 2.12229 0
        0.926 2.12211 0
        0.927 2.12194 0
        0.928 2.12177 0
        0.929 2.12160 0
        0.930 2.12143 0
        0.931 2.12126 0
        0.932 2.12109 0
        0.933 2.12093 0
        0.934 2.12076 0
        0.935 2.12059 0
        0.936 2.12043 0
        0.937 2.12026 0
        0.938 2.12010 0
        0.939 2.11993 0
        0.940 2.11977 0
        0.941 2.11961 0
        0.942 2.11945 0
        0.943 2.11929 0
        0.944 2.11913 0
        0.945 2.11897 0
        0.946 2.11881 0
        0.947 2.11865 0
        0.948 2.11849 0
        0.949 2.11833 0
SPECS:
    n_is_absolute: true
    wavelength_is_vacuum: true

File: database/data-nk/other/perovskite/CsPbBr3/Brennan.yml (part 2 of 2)
COMMENTS: "Likely crystal  orientation: <251>; Bridgman-grown, polished crystal; Room temperature."
DATA:
  - type: tabulated nk
    data: |
        1.439 1.992386 3.00E-06
        1.440 1.992365 3.00E-06
        1.441 1.992345 3.00E-06
        1.442 1.992324 3.00E-06
        1.443 1.992304 3.00E-06
        1.444 1.992283 3.00E-06
        1.445 1.992263 3.00E-06
        1.446 1.992242 3.00E-06
        1.447 1.992222 3.00E-06
        1.448 1.992202 3.00E-06
        1.449 1.992182 3.00E-06
        1.450 1.992161 3.00E-06
        1.451 1.992141 3.00E-06
        1.452 1.992121 3.00E-06
        1.453 1.992101 3.00E-06
        1.454 1.992081 3.00E-06
        1.455 1.992061 3.00E-06
        1.456 1.992041 3.00E-06
        1.457 1.992021 3.00E-06
        1.458 1.992001 3.00E-06
        1.459 1.991982 3.00E-06
        1.460 1.991962 3.00E-06
        1.461 1.991942 3.00E-06
        1.462 1.991922 3.00E-06
        1.463 1.991903 3.00E-06
        1.464 1.991883 3.00E-06
        1.465 1.991864 3.00E-06
        1.466 1.991844 3.00E-06
        1.467 1.991825 3.00E-06
        1.468 1.991805 3.00E-06
        1.469 1.991786 3.00E-06
        1.470 1.991767 3.00E-06
        1.471 1.991747 3.00E-06
        1.472 1.991728 3.00E-06
        1.473 1.991709 3.00E-06
        1.474 1.991690 3.00E-06
        1.475 1.991671 3.00E-06
        1.476 1.991652 3.00E-06
        1.477 1.991633 3.00E-06
        1.478 1.991614 3.00E-06
        1.479 1.991595 3.00E-06
        1.480 1.991576 3.00E-06
        1.481 1.991557 3.00E-06
        1.482 1.991538 3.00E-06
        1.483 1.991519 3.00E-06
        1.484 1.991500 3.00E-06
        1.485 1.991482 3.00E-06
        1.486 1.991463 3.00E-06
        1.487 1.991445 3.00E-06
        1.488 1.991426 3.00E-06
        1.489 1.991407 3.00E-06
        1.490 1.991389 3.00E-06
        1.491 1.991371 3.00E-06
        1.492 1.991352 3.00E-06
        1.493 1.991334 3.00E-06
        1.494 1.991315 3.00E-06
        1.495 1.991297 3.00E-06
        1.496 1.991279 3.00E-06
        1.497 1.991261 3.00E-06
        1.498 1.991242 3.00E-06
        1.499 1.991224 3.00E-06
        1.500 1.991206 3.00E-06
        1.501 1.991188 3.00E-06
        1.502 1.991170 3.00E-06
        1.503 1.991152 3.00E-06
        1.504 1.991134 3.00E-06
        1.505 1.991116 3.00E-06
        1.506 1.991099 3.00E-06
        1.507 1.991081 3.00E-06
        1.508 1.991063 3.00E-06
        1.509 1.991045 3.00E-06
        1.510 1.991027 3.00E-06
        1.511 1.991010 3.00E-06
        1.512 1.990992 3.00E-06
        1.513 1.990975 3.00E-06
        1.514 1.990957 3.00E-06
        1.515 1.990939 3.00E-06
        1.516 1.990922 3.00E-06
        1.517 1.990905 3.00E-06
        1.518 1.990887 3.00E-06
        1.519 1.990870 3.00E-06
        1.520 1.990852 3.00E-06
        1.521 1.990835 3.00E-06
        1.522 1.990818 3.00E-06
        1.523 1.990801 3.00E-06
        1.524 1.990783 3.00E-06
        1.525 1.990766 3.00E-06
        1.526 1.990749 3.00E-06
        1.527 1.990732 3.00E-06
        1.528 1.990715 3.00E-06
        1.529 1.990698 3.00E-06
        1.530 1.990681 3.00E-06
        1.531 1.990664 3.00E-06
        1.532 1.990647 3.00E-06
        1.533 1.990630 3.00E-06
        1.534 1.990614 3.00E-06
        1.535 1.990597 3.00E-06
        1.536 1.990580 3.00E-06
        1.537 1.990563 3.00E-06
        1.538 1.990547 3.00E-06
        1.539 1.990530 3.00E-06
        1.540 1.990513 3.00E-06
        1.541 1.990497 3.00E-06
        1.542 1.990480 3.00E-06
        1.543 1.990464 3.00E-06
        1.544 1.990447 3.00E-06
        1.545 1.990431 3.00E-06
        1.546 1.990414 3.00E-06
        1.547 1.990398 3.00E-06
        1.548 1.990382 3.00E-06
        1.549 1.990365 3.00E-06
        1.550 1.990349 3.00E-06
        1.551 1.990333 3.00E-06
        1.552 1.990317 3.00E-06
        1.553 1.990301 3.00E-06
        1.554 1.990284 3.00E-06
        1.555 1.990268 3.00E-06
        1.556 1.990252 3.00E-06
        1.557 1.990236 3.00E-06
        1.558 1.990220 3.00E-06
        1.559 1.990204 3.00E-06
        1.560 1.990188 3.00E-06
        1.561 1.990172 3.00E-06
        1.562 1.990156 3.00E-06
        1.563 1.990141 3.00E-06
        1.564 1.990125 3.00E-06
        1.565 1.990109 3.00E-06
        1.566 1.990093 3.00E-06
        1.567 1.990078 3.00E-06
        1.568 1.990062 3.00E-06
        1.569 1.990046 3.00E-06
        1.570 1.990031 3.00E-06
        1.571 1.990015 3.00E-06
        1.572 1.990000 3.00E-06
        1.573 1.989984 3.00E-06
        1.574 1.989969 3.00E-06
        1.575 1.989953 3.00E-06
        1.576 1.989938 3.00E-06
        1.577 1.989922 3.00E-06
        1.578 1.989907 3.00E-06
        1.579 1.989892 3.00E-06
        1.580 1.989876 3.00E-06
        1.581 1.989861 3.00E-06
        1.582 1.989846 3.00E-06
        1.583 1.989831 3.00E-06
        1.584 1.989815 3.00E-06
        1.585 1.989800 3.00E-06
        1.586 1.989785 3.00E-06
        1.587 1.989770 3.00E-06
        1.588 1.989755 3.00E-06
        1.589 1.989740 3.00E-06
        1.590 1.989725 3.00E-06
        1.591 1.989710 3.00E-06
        1.592 1.989695 3.00E-06
        1.593 1.989680 3.00E-06
        1.594 1.989665 3.00E-06
        1.595 1.989650 3.00E-06
        1.596 1.989636 3.00E-06
        1.597 1.989621 3.00E-06
        1.598 1.989606 3.00E-06
        1.599 1.989591 3.00E-06
        1.600 1.989577 3.00E-06
        1.601 1.989562 3.00E-06
        1.602 1.989547 3.00E-06
        1.603 1.989533 3.00E-06
        1.604 1.989518 3.00E-06
        1.605 1.989504 3.00E-06
        1.606 1.989489 3.00E-06
        1.607 1.989475 3.00E-06
        1.608 1.989460 3.00E-06
        1.609 1.989446 3.00E-06
        1.610 1.989432 3.00E-06
        1.611 1.989417 3.00E-06
        1.612 1.989403 3.00E-06
        1.613 1.989388 3.00E-06
        1.614 1.989374 3.00E-06
        1.615 1.989360 3.00E-06
        1.616 1.989346 3.00E-06
        1.617 1.989331 3.00E-06
        1.618 1.989317 3.00E-06
        1.619 1.989303 3.00E-06
        1.620 1.989289 3.00E-06
        1.621 1.989275 3.00E-06
        1.622 1.989261 3.00E-06
        1.623 1.989247 3.00E-06
        1.624 1.989233 3.00E-06
        1.625 1.989219 3.00E-06
        1.626 1.989205 3.00E-06
        1.627 1.989191 3.00E-06
        1.628 1.989177 3.00E-06
        1.629 1.989163 3.00E-06
        1.630 1.989149 3.00E-06
        1.631 1.989136 3.00E-06
        1.632 1.989122 3.00E-06
        1.633 1.989108 3.00E-06
        1.634 1.989094 3.00E-06
        1.635 1.989081 3.00E-06
        1.636 1.989067 3.00E-06
        1.637 1.989053 3.00E-06
        1.638 1.989040 3.00E-06
        1.639 1.989026 3.00E-06
        1.640 1.989013 3.00E-06
        1.641 1.988999 3.00E-06
        1.642 1.988986 3.00E-06
        1.643 1.988972 3.00E-06
        1.644 1.988958 3.00E-06
        1.645 1.988945 3.00E-06
        1.646 1.988932 3.00E-06
        1.647 1.988918 3.00E-06
        1.648 1.988905 3.00E-06
        1.649 1.988892 3.00E-06
        1.650 1.988878 3.00E-06
        1.651 1.988865 3.00E-06
        1.652 1.988852 3.00E-06
        1.653 1.988839 3.00E-06
        1.654 1.988825 3.00E-06
        1.655 1.988812 3.00E-06
        1.656 1.988799 3.00E-06
        1.657 1.988786 3.00E-06
        1.658 1.988773 3.00E-06
        1.659 1.988760 3.00E-06
        1.660 1.988747 3.00E-06
        1.661 1.988734 3.00E-06
        1.662 1.988721 3.00E-06
        1.663 1.988708 3.00E-06
        1.664 1.988695 3.00E-06
        1.665 1.988682 3.00E-06
        1.666 1.988669 3.00E-06
        1.667 1.988656 3.00E-06
        1.668 1.988643 3.00E-06
        1.669 1.988630 3.00E-06
        1.670 1.988617 3.00E-06
        1.671 1.988605 3.00E-06
        1.672 1.988592 3.00E-06
        1.673 1.988579 3.00E-06
        1.674 1.988567 3.00E-06
        1.675 1.988554 3.00E-06
        1.676 1.988541 3.00E-06
        1.677 1.988528 3.00E-06
        1.678 1.988516 3.00E-06
        1.679 1.988503 3.00E-06
        1.680 1.988491 3.00E-06
        1.681 1.988478 3.00E-06
        1.682 1.988466 3.00E-06
        1.683 1.988453 3.00E-06
        1.684 1.988441 3.00E-06
        1.685 1.988428 3.00E-06
        1.686 1.988416 3.00E-06
        1.687 1.988403 3.00E-06
        1.688 1.988391 3.00E-06
        1.689 1.988379 3.00E-06
        1.690 1.988366 3.00E-06
        1.691 1.988354 3.00E-06
        1.692 1.988342 3.00E-06
        1.693 1.988330 3.00E-06
        1.694 1.988317 3.00E-06
        1.695 1.988305 3.00E-06
        1.696 1.988293 3.00E-06
        1.697 1.988281 3.00E-06
        1.698 1.988269 3.00E-06
        1.699 1.988256 3.00E-06
        1.700 1.988244 3.00E-06
        1.701 1.988232 3.00E-06
        1.702 1.988220 3.00E-06
        1.703 1.988208 3.00E-06
        1.704 1.988196 3.00E-06
        1.705 1.988184 3.00E-06
        1.706 1.988172 3.00E-06
        1.707 1.988160 3.00E-06
        1.708 1.988148 3.00E-06
        1.709 1.988137 3.00E-06
        1.710 1.988125 3.00E-06
        1.711 1.988113 3.00E-06
        1.712 1.988101 3.00E-06
        1.713 1.988089 3.00E-06
        1.714 1.988077 3.00E-06
        1.715 1.988066 3.00E-06
        1.716 1.988054 3.00E-06
        1.717 1.988042 3.00E-06
        1.718 1.988030 3.00E-06
        1.719 1.988019 3.00E-06
        1.720 1.988007 3.00E-06
        1.721 1.987996 3.00E-06
        1.722 1.987984 3.00E-06
        1.723 1.987972 3.00E-06
        1.724 1.987961 3.00E-06
        1.725 1.987949 3.00E-06
        1.726 1.987938 3.00E-06
        1.727 1.987926 3.00E-06
        1.728 1.987915 3.00E-06
        1.729 1.987903 3.00E-06
        1.730 1.987892 3.00E-06
        1.731 1.987880 3.00E-06
        1.732 1.987869 3.00E-06
        1.733 1.987858 3.00E-06
        1.734 1.987846 3.00E-06
        1.735 1.987835 3.00E-06
        1.736 1.987823 3.00E-06
        1.737 1.987812 3.00E-06
        1.738 1.987801 3.00E-06
        1.739 1.987790 3.00E-06
        1.740 1.987779 3.00E-06
        1.741 1.987767 3.00E-06
        1.742 1.987756 3.00E-06
        1.743 1.987745 3.00E-06
        1.744 1.987734 3.00E-06
        1.745 1.987723 3.00E-06
        1.746 1.987712 3.00E-06
        1.747 1.987700 3.00E-06
        1.748 1.987689 3.00E-06
        1.749 1.987678 3.00E-06
        1.750 1.987667 3.00E-06
        1.751 1.987656 3.00E-06
        1.752 1.987645 3.00E-06
        1.753 1.987634 3.00E-06
        1.754 1.987623 3.00E-06
        1.755 1.987612 3.00E-06
        1.756 1.987602 3.00E-06
        1.757 1.987591 3.00E-06
        1.758 1.987580 3.00E-06
        1.759 1.987569 3.00E-06
        1.760 1.987558 3.00E-06
        1.761 1.987547 3.00E-06
        1.762 1.987536 3.00E-06
        1.763 1.987526 3.00E-06
        1.764 1.987515 3.00E-06
        1.765 1.987504 3.00E-06
        1.766 1.987494 3.00E-06
        1.767 1.987483 3.00E-06
        1.768 1.987472 3.00E-06
        1.769 1.987461 3.00E-06
        1.770 1.987451 3.00E-06
        1.771 1.987440 3.00E-06
        1.772 1.987430 3.00E-06
        1.773 1.987419 3.00E-06
        1.774 1.987409 3.00E-06
        1.775 1.987398 3.00E-06
        1.776 1.987387 3.00E-06
        1.777 1.987377 3.00E-06
        1.778 1.987366 3.00E-06
        1.779 1.987356 3.00E-06
        1.780 1.987345 3.00E-06
        1.781 1.987335 3.00E-06
        1.782 1.987325 3.00E-06
        1.783 1.987314 3.00E-06
        1.784 1.987304 3.00E-06
        1.785 1.987293 3.00E-06
        1.786 1.987283 3.00E-06
        1.787 1.987273 3.00E-06
        1.788 1.987263 3.00E-06
        1.789 1.987252 3.00E-06
        1.790 1.987242 3.00E-06
        1.791 1.987232 3.00E-06
        1.792 1.987221 3.00E-06
        1.793 1.987211 3.00E-06
        1.794 1.987201 3.00E-06
        1.795 1.987191 3.00E-06
        1.796 1.987181 3.00E-06
        1.797 1.987171 3.00E-06
        1.798 1.987161 3.00E-06
        1.799 1.987150 3.00E-06
        1.800 1.987140 3.00E-06
        1.801 1.987130 3.00E-06
        1.802 1.987120 3.00E-06
        1.803 1.987110 3.00E-06
        1.804 1.987100 3.00E-06
        1.805 1.987090 3.00E-06
        1.806 1.987080 3.00E-06
        1.807 1.987070 3.00E-06
        1.808 1.987060 3.00E-06
        1.809 1.987050 3.00E-06
        1.810 1.987041 3.00E-06
        1.811 1.987031 3.00E-06
        1.812 1.987021 3.00E-06
        1.813 1.987011 3.00E-06
        1.814 1.987001 3.00E-06
        1.815 1.986991 3.00E-06
        1.816 1.986981 3.00E-06
        1.817 1.986972 3.00E-06
        1.818 1.986962 3.00E-06
        1.819 1.986952 3.00E-06
        1.820 1.986942 3.00E-06
        1.821 1.986933 3.00E-06
        1.822 1.986923 3.00E-06
        1.823 1.986913 3.00E-06
        1.824 1.986904 3.00E-06
        1.825 1.986894 3.00E-06
        1.826 1.986884 3.00E-06
        1.827 1.986875 3.00E-06
        1.828 1.986865 3.00E-06
        1.829 1.986856 3.00E-06
        1.830 1.986846 3.00E-06
        1.831 1.986836 3.00E-06
        1.832 1.986827 3.00E-06
        1.833 1.986817 3.00E-06
        1.834 1.986808 3.00E-06
        1.835 1.986798 3.00E-06
        1.836 1.986789 3.00E-06
        1.837 1.986779 3.00E-06
        1.838 1.986770 3.00E-06
        1.839 1.986760 3.00E-06
        1.840 1.986751 3.00E-06
        1.841 1.986742 3.00E-06
        1.842 1.986732 3.00E-06
        1.843 1.986723 3.00E-06
        1.844 1.986714 3.00E-06
        1.845 1.986704 3.00E-06
        1.846 1.986695 3.00E-06
        1.847 1.986686 3.00E-06
        1.848 1.986676 3.00E-06
        1.849 1.986667 3.00E-06
        1.850 1.986658 3.00E-06
        1.851 1.986649 3.00E-06
        1.852 1.986639 3.00E-06
        1.853 1.986630 3.00E-06
        1.854 1.986621 3.00E-06
        1.855 1.986612 3.00E-06
        1.856 1.986603 3.00E-06
        1.857 1.986594 3.00E-06
        1.858 1.986585 3.00E-06
        1.859 1.986575 3.00E-06
        1.860 1.986566 3.00E-06
        1.861 1.986557 3.00E-06
        1.862 1.986548 3.00E-06
        1.863 1.986539 3.00E-06
        1.864 1.986530 3.00E-06
        1.865 1.986521 3.00E-06
        1.866 1.986512 3.00E-06
        1.867 1.986503 3.00E-06
        1.868 1.986494 3.00E-06
        1.869 1.986485 3.00E-06
        1.870 1.986476 3.00E-06
        1.871 1.986467 3.00E-06
        1.872 1.986458 3.00E-06
        1.873 1.986450 3.00E-06
        1.874 1.986441 3.00E-06
        1.875 1.986432 3.00E-06
        1.876 1.986423 3.00E-06
        1.877 1.986414 3.00E-06
        1.878 1.986405 3.00E-06
        1.879 1.986397 3.00E-06
        1.880 1.986388 3.00E-06
        1.881 1.986379 3.00E-06
        1.882 1.986370 3.00E-06
        1.883 1.986362 3.00E-06
        1.884 1.986353 3.00E-06
        1.885 1.986344 3.00E-06
        1.886 1.986335 3.00E-06
        1.887 1.986327 3.00E-06
        1.888 1.986318 3.00E-06
        1.889 1.986309 3.00E-06
        1.890 1.986301 3.00E-06
        1.891 1.986292 3.00E-06
        1.892 1.986283 3.00E-06
        1.893 1.986275 3.00E-06
        1.894 1.986266 3.00E-06
        1.895 1.986258 3.00E-06
        1.896 1.986249 3.00E-06
        1.897 1.986241 3.00E-06
        1.898 1.986232 3.00E-06
        1.899 1.986224 3.00E-06
        1.900 1.986215 3.00E-06
        1.901 1.986207 3.00E-06
        1.902 1.986198 3.00E-06
        1.903 1.986190 3.00E-06
        1.904 1.986181 3.00E-06
        1.905 1.986173 3.00E-06
        1.906 1.986164 3.00E-06
        1.907 1.986156 3.00E-06
        1.908 1.986148 3.00E-06
        1.909 1.986139 3.00E-06
        1.910 1.986131 3.00E-06
        1.911 1.986122 3.00E-06
        1.912 1.986114 3.00E-06
        1.913 1.986106 3.00E-06
        1.914 1.986098 3.00E-06
        1.915 1.986089 3.00E-06
        1.916 1.986081 3.00E-06
        1.917 1.986073 3.00E-06
        1.918 1.986064 3.00E-06
        1.919 1.986056 3.00E-06
        1.920 1.986048 3.00E-06
        1.921 1.986040 3.00E-06
        1.922 1.986032 3.00E-06
        1.923 1.986023 3.00E-06
        1.924 1.986015 3.00E-06
        1.925 1.986007 3.00E-06
        1.926 1.985999 3.00E-06
        1.927 1.985991 3.00E-06
        1.928 1.985983 3.00E-06
        1.929 1.985975 3.00E-06
        1.930 1.985967 3.00E-06
        1.931 1.985958 3.00E-06
        1.932 1.985950 3.00E-06
        1.933 1.985942 3.00E-06
        1.934 1.985934 3.00E-06
        1.935 1.985926 3.00E-06
        1.936 1.985918 3.00E-06
        1.937 1.985910 3.00E-06
        1.938 1.985902 3.00E-06
        1.939 1.985894 3.00E-06
        1.940 1.985886 3.00E-06
        1.941 1.985878 3.00E-06
        1.942 1.985870 3.00E-06
        1.943 1.985863 3.00E-06
        1.944 1.985855 3.00E-06
        1.945 1.985847 3.00E-06
        1.946 1.985839 3.00E-06
        1.947 1.985831 3.00E-06
        1.948 1.985823 3.00E-06
        1.949 1.985815 3.00E-06
        1.950 1.985808 3.00E-06
        1.951 1.985800 3.00E-06
        1.952 1.985792 3.00E-06
        1.953 1.985784 3.00E-06
        1.954 1.985776 3.00E-06
        1.955 1.985769 3.00E-06
        1.956 1.985761 3.00E-06
        1.957 1.985753 3.00E-06
        1.958 1.985745 3.00E-06
        1.959 1.985738 3.00E-06
        1.960 1.985730 3.00E-06
        1.961 1.985722 3.00E-06
        1.962 1.985715 3.00E-06
        1.963 1.985707 3.00E-06
        1.964 1.985699 3.00E-06
        1.965 1.985692 3.00E-06
        1.966 1.985684 3.00E-06
        1.967 1.985676 3.00E-06
        1.968 1.985669 3.00E-06
        1.969 1.985661 3.00E-06
        1.970 1.985654 3.00E-06
        1.971 1.985646 3.00E-06
        1.972 1.985638 3.00E-06
        1.973 1.985631 3.00E-06
        1.974 1.985623 3.00E-06
        1.975 1.985616 3.00E-06
        1.976 1.985608 3.00E-06
        1.977 1.985601 3.00E-06
        1.978 1.985593 3.00E-06
        1.979 1.985586 3.00E-06
        1.980 1.985578 3.00E-06
        1.981 1.985571 3.00E-06
        1.982 1.985564 3.00E-06
        1.983 1.985556 3.00E-06
        1.984 1.985549 3.00E-06
        1.985 1.985541 3.00E-06
        1.986 1.985534 3.00E-06
        1.987 1.985527 3.00E-06
        1.988 1.985519 3.00E-06
        1.989 1.985512 3.00E-06
        1.990 1.985504 3.00E-06
        1.991 1.985497 3.00E-06
        1.992 1.985490 3.00E-06
        1.993 1.985482 3.00E-06
        1.994 1.985475 3.00E-06
        1.995 1.985468 3.00E-06
        1.996 1.985461 3.00E-06
        1.997 1.985453 3.00E-06
        1.998 1.985446 3.00E-06
        1.999 1.985439 3.00E-06
        2.000 1.985432 3.00E-06
        2.001 1.985424 3.00E-06
        2.002 1.985417 3.00E-06
        2.003 1.985410 3.00E-06
        2.004 1.985403 3.00E-06
        2.005 1.985396 3.00E-06
        2.006 1.985389 3.00E-06
        2.007 1.985381 3.00E-06
        2.008 1.985374 3.00E-06
        2.009 1.985367 3.00E-06
        2.010 1.985360 3.00E-06
        2.011 1.985353 3.00E-06
        2.012 1.985346 3.00E-06
        2.013 1.985339 3.00E-06
        2.014 1.985332 3.00E-06
        2.015 1.985325 3.00E-06
        2.016 1.985317 3.00E-06
        2.017 1.985310 3.00E-06
        2.018 1.985303 3.00E-06
        2.019 1.985296 3.00E-06
        2.020 1.985289 3.00E-06
        2.021 1.985282 3.00E-06
        2.022 1.985275 3.00E-06
        2.023 1.985268 3.00E-06
        2.024 1.985261 3.00E-06
        2.025 1.985255 3.00E-06
        2.026 1.985248 3.00E-06
        2.027 1.985241 3.00E-06
        2.028 1.985234 3.00E-06
        2.029 1.985227 3.00E-06
        2.030 1.985220 3.00E-06
        2.031 1.985213 3.00E-06
        2.032 1.985206 3.00E-06
        2.033 1.985199 3.00E-06
        2.034 1.985192 3.00E-06
        2.035 1.985186 3.00E-06
        2.036 1.985179 3.00E-06
        2.037 1.985172 3.00E-06
        2.038 1.985165 3.00E-06
        2.039 1.985158 3.00E-06
        2.040 1.985152 3.00E-06
        2.041 1.985145 3.00E-06
        2.042 1.985138 3.00E-06
        2.043 1.985131 3.00E-06
        2.044 1.985124 3.00E-06
        2.045 1.985118 3.00E-06
        2.046 1.985111 3.00E-06
        2.047 1.985104 3.00E-06
        2.048 1.985098 3.00E-06
        2.049 1.985091 3.00E-06
        2.050 1.985084 3.00E-06
        2.051 1.985078 3.00E-06
        2.052 1.985071 3.00E-06
        2.053 1.985064 3.00E-06
        2.054 1.985057 3.00E-06
        2.055 1.985051 3.00E-06
        2.056 1.985044 3.00E-06
        2.057 1.985038 3.00E-06
        2.058 1.985031 3.00E-06
        2.059 1.985024 3.00E-06
        2.060 1.985018 3.00E-06
        2.061 1.985011 3.00E-06
        2.062 1.985005 3.00E-06
        2.063 1.984998 3.00E-06
        2.064 1.984992 3.00E-06
        2.065 1.984985 3.00E-06
        2.066 1.984978 3.00E-06
        2.067 1.984972 3.00E-06
        2.068 1.984965 3.00E-06
        2.069 1.984959 3.00E-06
        2.070 1.984952 3.00E-06
        2.071 1.984946 3.00E-06
        2.072 1.984939 3.00E-06
        2.073 1.984933 3.00E-06
        2.074 1.984927 3.00E-06
        2.075 1.984920 3.00E-06
        2.076 1.984914 3.00E-06
        2.077 1.984907 3.00E-06
        2.078 1.984901 3.00E-06
        2.079 1.984895 3.00E-06
        2.080 1.984888 3.00E-06
        2.081 1.984882 3.00E-06
        2.082 1.984875 3.00E-06
        2.083 1.984869 3.00E-06
        2.084 1.984863 3.00E-06
        2.085 1.984856 3.00E-06
        2.086 1.984850 3.00E-06
        2.087 1.984844 3.00E-06
        2.088 1.984837 3.00E-06
        2.089 1.984831 3.00E-06
        2.090 1.984825 3.00E-06
        2.091 1.984818 3.00E-06
        2.092 1.984812 3.00E-06
        2.093 1.984806 3.00E-06
        2.094 1.984800 3.00E-06
        2.095 1.984793 3.00E-06
        2.096 1.984787 3.00E-06
        2.097 1.984781 3.00E-06
        2.098 1.984775 3.00E-06
        2.099 1.984768 3.00E-06
        2.100 1.984762 3.00E-06
        2.101 1.984756 3.00E-06
        2.102 1.984750 3.00E-06
        2.103 1.984744 3.00E-06
        2.104 1.984738 3.00E-06
        2.105 1.984731 3.00E-06
        2.106 1.984725 3.00E-06
        2.107 1.984719 3.00E-06
        2.108 1.984713 3.00E-06
        2.109 1.984707 3.00E-06
        2.110 1.984701 3.00E-06
        2.111 1.984695 3.00E-06
        2.112 1.984689 3.00E-06
        2.113 1.984682 3.00E-06
        2.114 1.984676 3.00E-06
        2.115 1.984670 3.00E-06
        2.116 1.984664 3.00E-06
        2.117 1.984658 3.00E-06
        2.118 1.984652 3.00E-06
        2.119 1.984646 3.00E-06
        2.120 1.984640 3.00E-06
        2.121 1.984634 3.00E-06
        2.122 1.984628 3.00E-06
        2.123 1.984622 3.00E-06
        2.124 1.984616 3.00E-06
        2.125 1.984610 3.00E-06
        2.126 1.984604 3.00E-06
        2.127 1.984598 3.00E-06
        2.128 1.984592 3.00E-06
        2.129 1.984586 3.00E-06
        2.130 1.984580 3.00E-06
        2.131 1.984574 3.00E-06
        2.132 1.984568 3.00E-06
        2.133 1.984563 3.00E-06
        2.134 1.984557 3.00E-06
        2.135 1.984551 3.00E-06
        2.136 1.984545 3.00E-06
        2.137 1.984539 3.00E-06
        2.138 1.984533 3.00E-06
        2.139 1.984527 3.00E-06
        2.140 1.984522 3.00E-06
        2.141 1.984516 3.00E-06
        2.142 1.984510 3.00E-06
        2.143 1.984504 3.00E-06
        2.144 1.984498 3.00E-06
        2.145 1.984492 3.00E-06
        2.146 1.984487 3.00E-06
        2.147 1.984481 3.00E-06
        2.148 1.984475 3.00E-06
        2.149 1.984469 3.00E-06
        2.150 1.984463 3.00E-06
        2.151 1.984458 3.00E-06
        2.152 1.984452 3.00E-06
        2.153 1.984446 3.00E-06
        2.154 1.984440 3.00E-06
        2.155 1.984435 3.00E-06
        2.156 1.984429 3.00E-06
        2.157 1.984423 3.00E-06
        2.158 1.984418 3.00E-06
        2.159 1.984412 3.00E-06
        2.160 1.984406 3.00E-06
        2.161 1.984401 3.00E-06
        2.162 1.984395 3.00E-06
        2.163 1.984389 3.00E-06
        2.164 1.984384 3.00E-06
        2.165 1.984378 3.00E-06
        2.166 1.984372 3.00E-06
        2.167 1.984367 3.00E-06
        2.168 1.984361 3.00E-06
        2.169 1.984355 3.00E-06
        2.170 1.984350 3.00E-06
        2.171 1.984344 3.00E-06
        2.172 1.984339 3.00E-06
        2.173 1.984333 3.00E-06
        2.174 1.984328 3.00E-06
        2.175 1.984322 3.00E-06
        2.176 1.984316 3.00E-06
        2.177 1.984311 3.00E-06
        2.178 1.984305 3.00E-06
        2.179 1.984300 3.00E-06
        2.180 1.984294 3.00E-06
        2.181 1.984289 3.00E-06
        2.182 1.984283 3.00E-06
        2.183 1.984278 3.00E-06
        2.184 1.984272 3.00E-06
        2.185 1.984267 3.00E-06
        2.186 1.984261 3.00E-06
        2.187 1.984256 3.00E-06
        2.188 1.984250 3.00E-06
        2.189 1.984245 3.00E-06
        2.190 1.984240 3.00E-06
        2.191 1.984234 3.00E-06
        2.192 1.984229 3.00E-06
        2.193 1.984223 3.00E-06
        2.194 1.984218 3.00E-06
        2.195 1.984213 3.00E-06
        2.196 1.984207 3.00E-06
        2.197 1.984202 3.00E-06
        2.198 1.984196 3.00E-06
        2.199 1.984191 3.00E-06
        2.200 1.984186 3.00E-06
        2.201 1.984180 3.00E-06
        2.202 1.984175 3.00E-06
        2.203 1.984169 3.00E-06
        2.204 1.984164 3.00E-06
        2.205 1.984159 3.00E-06
        2.206 1.984154 3.00E-06
        2.207 1.984148 3.00E-06
        2.208 1.984143 3.00E-06
        2.209 1.984138 3.00E-06
        2.210 1.984132 3.00E-06
        2.211 1.984127 3.00E-06
        2.212 1.984122 3.00E-06
        2.213 1.984117 3.00E-06
        2.214 1.984111 3.00E-06
        2.215 1.984106 3.00E-06
        2.216 1.984101 3.00E-06
        2.217 1.984096 3.00E-06
        2.218 1.984090 3.00E-06
        2.219 1.984085 3.00E-06
        2.220 1.984080 3.00E-06
        2.221 1.984075 3.00E-06
        2.222 1.984069 3.00E-06
        2.223 1.984064 3.00E-06
        2.224 1.984059 3.00E-06
        2.225 1.984054 3.00E-06
        2.226 1.984049 3.00E-06
        2.227 1.984044 3.00E-06
        2.228 1.984038 3.00E-06
        2.229 1.984033 3.00E-06
        2.230 1.984028 3.00E-06
        2.231 1.984023 3.00E-06
        2.232 1.984018 3.00E-06
        2.233 1.984013 3.00E-06
        2.234 1.984008 3.00E-06
        2.235 1.984002 3.00E-06
        2.236 1.983997 3.00E-06
        2.237 1.983992 3.00E-06
        2.238 1.983987 3.00E-06
        2.239 1.983982 3.00E-06
        2.240 1.983977 3.00E-06
        2.241 1.983972 3.00E-06
        2.242 1.983967 3.00E-06
        2.243 1.983962 3.00E-06
        2.244 1.983957 3.00E-06
        2.245 1.983952 3.00E-06
        2.246 1.983947 3.00E-06
        2.247 1.983942 3.00E-06
        2.248 1.983937 3.00E-06
        2.249 1.983932 3.00E-06
        2.250 1.983927 3.00E-06
        2.251 1.983922 3.00E-06
        2.252 1.983917 3.00E-06
        2.253 1.983912 3.00E-06
        2.254 1.983907 3.00E-06
        2.255 1.983902 3.00E-06
        2.256 1.983897 3.00E-06
        2.257 1.983892 3.00E-06
        2.258 1.983887 3.00E-06
        2.259 1.983882 3.00E-06
        2.260 1.983877 3.00E-06
        2.261 1.983872 3.00E-06
        2.262 1.983867 3.00E-06
        2.263 1.983862 3.00E-06
        2.264 1.983857 3.00E-06
        2.265 1.983853 3.00E-06
        2.266 1.983848 3.00E-06
        2.267 1.983843 3.00E-06
        2.268 1.983838 3.00E-06
        2.269 1.983833 3.00E-06
        2.270 1.983828 3.00E-06
        2.271 1.983823 3.00E-06
        2.272 1.983818 3.00E-06
        2.273 1.983814 3.00E-06
        2.274 1.983809 3.00E-06
        2.275 1.983804 3.00E-06
        2.276 1.983799 3.00E-06
        2.277 1.983794 3.00E-06
        2.278 1.983789 3.00E-06
        2.279 1.983785 3.00E-06
        2.280 1.983780 3.00E-06
        2.281 1.983775 3.00E-06
        2.282 1.983770 3.00E-06
        2.283 1.983765 3.00E-06
        2.284 1.983761 3.00E-06
        2.285 1.983756 3.00E-06
        2.286 1.983751 3.00E-06
        2.287 1.983746 3.00E-06
        2.288 1.983742 3.00E-06
        2.289 1.983737 3.00E-06
        2.290 1.983732 3.00E-06
        2.291 1.983727 3.00E-06
        2.292 1.983723 3.00E-06
        2.293 1.983718 3.00E-06
        2.294 1.983713 3.00E-06
        2.295 1.983709 3.00E-06
        2.296 1.983704 3.00E-06
        2.297 1.983699 3.00E-06
        2.298 1.983695 3.00E-06
        2.299 1.983690 3.00E-06
        2.300 1.983685 3.00E-06
        2.301 1.983680 3.00E-06
        2.302 1.983676 3.00E-06
        2.303 1.983671 3.00E-06
        2.304 1.983667 3.00E-06
        2.305 1.983662 3.00E-06
        2.306 1.983657 3.00E-06
        2.307 1.983653 3.00E-06
        2.308 1.983648 3.00E-06
        2.309 1.983643 3.00E-06
        2.310 1.983639 3.00E-06
        2.311 1.983634 3.00E-06
        2.312 1.983630 3.00E-06
        2.313 1.983625 3.00E-06
        2.314 1.983620 3.00E-06
        2.315 1.983616 3.00E-06
        2.316 1.983611 3.00E-06
        2.317 1.983607 3.00E-06
        2.318 1.983602 3.00E-06
        2.319 1.983598 3.00E-06
        2.320 1.983593 3.00E-06
        2.321 1.983588 3.00E-06
        2.322 1.983584 3.00E-06
        2.323 1.983579 3.00E-06
        2.324 1.983575 3.00E-06
        2.325 1.983570 3.00E-06
        2.326 1.983566 3.00E-06
        2.327 1.983561 3.00E-06
        2.328 1.983557 3.00E-06
        2.329 1.983552 3.00E-06
        2.330 1.983548 3.00E-06
        2.331 1.983543 3.00E-06
        2.332 1.983539 3.00E-06
        2.333 1.983534 3.00E-06
        2.334 1.983530 3.00E-06
        2.335 1.983526 3.00E-06
        2.336 1.983521 3.00E-06
        2.337 1.983517 3.00E-06
        2.338 1.983512 3.00E-06
        2.339 1.983508 3.00E-06
        2.340 1.983503 3.00E-06
        2.341 1.983499 3.00E-06
        2.342 1.983494 3.00E-06
        2.343 1.983490 3.00E-06
        2.344 1.983486 3.00E-06
        2.345 1.983481 3.00E-06
        2.346 1.983477 3.00E-06
        2.347 1.983472 3.00E-06
        2.348 1.983468 3.00E-06
        2.349 1.983464 3.00E-06
        2.350 1.983459 3.00E-06
        2.351 1.983455 3.00E-06
        2.352 1.983451 3.00E-06
        2.353 1.983446 3.00E-06
        2.354 1.983442 3.00E-06
        2.355 1.983438 3.00E-06
        2.356 1.983433 3.00E-06
        2.357 1.983429 3.00E-06
        2.358 1.983425 3.00E-06
        2.359 1.983420 3.00E-06
        2.360 1.983416 3.00E-06
        2.361 1.983412 3.00E-06
        2.362 1.983407 3.00E-06
        2.363 1.983403 3.00E-06
        2.364 1.983399 3.00E-06
        2.365 1.983394 3.00E-06
        2.366 1.983390 3.00E-06
        2.367 1.983386 3.00E-06
        2.368 1.983382 3.00E-06
        2.369 1.983377 3.00E-06
        2.370 1.983373 3.00E-06
        2.371 1.983369 3.00E-06
        2.372 1.983365 3.00E-06
        2.373 1.983360 3.00E-06
        2.374 1.983356 3.00E-06
        2.375 1.983352 3.00E-06
        2.376 1.983348 3.00E-06
        2.377 1.983343 3.00E-06
        2.378 1.983339 3.00E-06
        2.379 1.983335 3.00E-06
        2.380 1.983331 3.00E-06
        2.381 1.983327 3.00E-06
        2.382 1.983322 3.00E-06
        2.383 1.983318 3.00E-06
        2.384 1.983314 3.00E-06
        2.385 1.983310 3.00E-06
        2.386 1.983306 3.00E-06
        2.387 1.983302 3.00E-06
        2.388 1.983297 3.00E-06
        2.389 1.983293 3.00E-06
        2.390 1.983289 3.00E-06
        2.391 1.983285 3.00E-06
        2.392 1.983281 3.00E-06
        2.393 1.983277 3.00E-06
        2.394 1.983273 3.00E-06
        2.395 1.983268 3.00E-06
        2.396 1.983264 3.00E-06
        2.397 1.983260 3.00E-06
        2.398 1.983256 3.00E-06
        2.399 1.983252 3.00E-06
        2.400 1.983248 3.00E-06
        2.401 1.983244 3.00E-06
        2.402 1.983240 3.00E-06
        2.403 1.983236 3.00E-06
        2.404 1.983232 3.00E-06
        2.405 1.983227 3.00E-06
        2.406 1.983223 3.00E-06
        2.407 1.983219 3.00E-06
        2.408 1.983215 3.00E-06
        2.409 1.983211 3.00E-06
        2.410 1.983207 3.00E-06
        2.411 1.983203 3.00E-06
        2.412 1.983199 3.00E-06
        2.413 1.983195 3.00E-06
        2.414 1.983191 3.00E-06
        2.415 1.983187 3.00E-06
        2.416 1.983183 3.00E-06
        2.417 1.983179 3.00E-06
        2.418 1.983175 3.00E-06
        2.419 1.983171 3.00E-06
        2.420 1.983167 3.00E-06
        2.421 1.983163 3.00E-06
        2.422 1.983159 3.00E-06
        2.423 1.983155 3.00E-06
        2.424 1.983151 3.00E-06
        2.425 1.983147 3.00E-06
        2.426 1.983143 3.00E-06
        2.427 1.983139 3.00E-06
        2.428 1.983135 3.00E-06
        2.429 1.983131 3.00E-06
        2.430 1.983127 3.00E-06
        2.431 1.983124 3.00E-06
        2.432 1.983120 3.00E-06
        2.433 1.983116 3.00E-06
        2.434 1.983112 3.00E-06
        2.435 1.983108 3.00E-06
        2.436 1.983104 3.00E-06
        2.437 1.983100 3.00E-06
        2.438 1.983096 3.00E-06
        2.439 1.983092 3.00E-06
        2.440 1.983088 3.00E-06
        2.441 1.983084 3.00E-06
        2.442 1.983081 3.00E-06
        2.443 1.983077 3.00E-06
        2.444 1.983073 3.00E-06
        2.445 1.983069 3.00E-06
        2.446 1.983065 3.00E-06
        2.447 1.983061 3.00E-06
        2.448 1.983057 3.00E-06
        2.449 1.983053 3.00E-06
        2.450 1.983050 3.00E-06
        2.451 1.983046 3.00E-06
        2.452 1.983042 3.00E-06
        2.453 1.983038 3.00E-06
        2.454 1.983034 3.00E-06
        2.455 1.983031 3.00E-06
        2.456 1.983027 3.00E-06
        2.457 1.983023 3.00E-06
        2.458 1.983019 3.00E-06
        2.459 1.983015 3.00E-06
        2.460 1.983011 3.00E-06
        2.461 1.983008 3.00E-06
        2.462 1.983004 3.00E-06
        2.463 1.983000 3.00E-06
        2.464 1.982996 3.00E-06
        2.465 1.982993 3.00E-06
        2.466 1.982989 3.00E-06
        2.467 1.982985 3.00E-06
        2.468 1.982981 3.00E-06
        2.469 1.982978 3.00E-06
        2.470 1.982974 3.00E-06
        2.471 1.982970 3.00E-06
        2.472 1.982966 3.00E-06
        2.473 1.982963 3.00E-06
        2.474 1.982959 3.00E-06
        2.475 1.982955 3.00E-06
        2.476 1.982951 3.00E-06
        2.477 1.982948 3.00E-06
        2.478 1.982944 3.00E-06
        2.479 1.982940 3.00E-06
        2.480 1.982937 3.00E-06
        2.481 1.982933 3.00E-06
        2.482 1.982929 3.00E-06
        2.483 1.982926 3.00E-06
        2.484 1.982922 3.00E-06
        2.485 1.982918 3.00E-06
        2.486 1.982914 3.00E-06
        2.487 1.982911 3.00E-06
        2.488 1.982907 3.00E-06
        2.489 1.982903 3.00E-06
        2.490 1.982900 3.00E-06
        2.491 1.982896 3.00E-06
        2.492 1.982893 3.00E-06
        2.493 1.982889 3.00E-06
        2.494 1.982885 3.00E-06
        2.495 1.982882 3.00E-06
        2.496 1.982878 3.00E-06
        2.497 1.982874 3.00E-06
        2.498 1.982871 3.00E-06
        2.499 1.982867 3.00E-06
        2.500 1.982864 3.00E-06
