Repository: polyanskiy/refractiveindex.info-database

## Notices

> ⚠️ **Nov 6, 2026** 
> COMMENTS field was renamed to NOTES in the `develop` branch. Maintainers of applications and libraries that consume the database should prepare their software to support this change.

> ⚠️ **Jun 14, 2026**  
> Markdown is now used in REFERENCES and COMMENTS fields in data YAML files, and in ABOUT fields in about.yml files. This change is currently in the `develop` branch. Maintainers of applications and libraries that consume the database should prepare their software to support Markdown in these fields.

> ⚠️ **Jan 18, 2026**  
> Please use the `develop` branch for contributing new data and any edits.

> ⚠️ **Jan 7, 2026**  
> The default branch was renamed from `master` to `main`.  
> Fork maintainers should update local tracking accordingly.

# Refractive Index Database

The refractiveindex.info database is an extensive collection of optical constants for a wide range of materials. The database is in the public domain. Copyright and related rights were waived by <a href="mailto:polyanskiy@refractiveindex.info">Mikhail Polyanskiy</a> through the <a href="https://creativecommons.org/publicdomain/zero/1.0/">CC0 1.0 Universal Public Domain Dedication</a>. You may copy, modify, and distribute the refractiveindex.info database, even for commercial purposes, without asking permission.

The YAML file format is used to store material information and the database structure. Many text editors have built-in syntax highlighting for YAML markup. <a href="https://code.visualstudio.com/">Visual Studio Code</a> (cross-platform) or <a href="https://notepad-plus-plus.org/">Notepad++</a> (under Windows) are recommended for viewing and editing refractiveindex.info database files.

## Web interface

https://refractiveindex.info/

## How to cite

If you use data from this database in research, publications, reports, or software, please cite the peer-reviewed data descriptor published in *Scientific Data*:

**Reference:**

> Polyanskiy, M. N. *Refractiveindex.info database of optical constants*.  
> *Scientific Data* **11**, 94 (2024).  
> https://doi.org/10.1038/s41597-023-02898-2

**BibTeX:**
```bibtex
@article{polyanskiy2024,
  title   = {Refractiveindex.info database of optical constants},
  author  = {Polyanskiy, Mikhail N.},
  journal = {Scientific Data},
  volume  = {11},
  pages   = {94},
  year    = {2024},
  doi     = {10.1038/s41597-023-02898-2}
}
```

**Optional web citation** (not preferred over the peer-reviewed article):

> M. N. Polyanskiy, Refractive index database, https://refractiveindex.info. Accessed on YYYY-MM-DD.

When appropriate, please also cite the original publications from which specific datasets were obtained; these references are listed in the corresponding data files.

### General guidelines

- Please base all contributions on the `develop` branch.
- Follow existing conventions for directory structure, file naming, and YAML formatting.
- Ensure that all numerical data are traceable to a reliable source (peer-reviewed publications, manufacturer datasheets, etc.).

## Related projects

### refractiveindex.info-scripts
Collection of Python scripts related to the refractiveindex.info database  
https://github.com/polyanskiy/refractiveindex.info-scripts

### refractiveindex
Easy Python interface to the refractiveindex.info database  
https://github.com/toftul/refractiveindex

### RefractiveIndex.jl
Julia interface to the refractiveindex.info database  
https://github.com/stillyslalom/RefractiveIndex.jl

### PyTMM
Database browser and Transfer Matrix Method implementation  
https://github.com/kitchenknif/PyTMM

### tmmnlay
Another TMM package loosely based on PyTMM  
https://github.com/ovidiopr/tmmnlay

### refractiveindex.info-sqlite
Python 3 + SQLite wrapper for the refractiveindex.info database  
https://github.com/HugoGuillen/refractiveindex.info-sqlite

### refractiveindex.info
Support for operations not possible through the web interface (e.g., finding materials with refractive index within a specified range)  
https://github.com/cinek810/refractiveindex.info (original scripts)  
https://github.com/mtarek/refractiveindex.info (fork and further development)

### PyMoosh
Python library for multilayer simulation and optimization  
https://github.com/AnMoreau/PyMoosh

### pyElli
Ellipsometry data processing package with a built-in refractive index data loader  
https://pyelli.readthedocs.io

### TFStudio
GUI-based thin-film coating design program with a built-in refractiveindex.info browser
https://github.com/aai2k/TFStudio

### RefractiveIndexApp
Simple Android app that serves as a front end to the refractiveindex.info database
https://github.com/Xpr3ss0/RefractiveIndexApp

File: database/data-nk/other/semiconductor alloys/AlAs-GaAs/Adachi-0.315.yml
# this file is part of refractiveindex.info database
# refractiveindex.info database is in the public domain
# copyright and related rights waived via CC0 1.0

REFERENCES: |
    S. Adachi. Optical dispersion relations for GaP, GaAs, GaSb, InP, InAs, InSb, Al<sub>x</sub>Ga<sub>1−x</sub>As, and In<sub>1−x</sub>Ga<sub>x</sub>As<sub>y</sub>P<sub>1−y</sub>, <a href="https://doi.org/10.1063/1.343580"><i>J. Appl. Phys.</i> <b>66</b>, 6030-6040 (1989)</a><br>[<a href="https://github.com/polyanskiy/refractiveindex.info-scripts/blob/master/scripts/Adachi%201989%20-%20AlGaAs%200.315.py">Calculation script (Python)</a>]
COMMENTS: |
    Al<sub>x</sub>Ga<sub>1-x</sub>As; x=0.315
DATA:
  - type: tabulated nk
    data: |
        2.0664e-01 1.3796e+00 2.4794e+00
        2.0767e-01 1.3889e+00 2.4981e+00
        2.0870e-01 1.3984e+00 2.5174e+00
        2.0975e-01 1.4081e+00 2.5372e+00
        2.1081e-01 1.4182e+00 2.5577e+00
        2.1188e-01 1.4287e+00 2.5788e+00
        2.1295e-01 1.4395e+00 2.6006e+00
        2.1404e-01 1.4507e+00 2.6231e+00
        2.1515e-01 1.4623e+00 2.6464e+00
        2.1626e-01 1.4745e+00 2.6706e+00
        2.1738e-01 1.4871e+00 2.6956e+00
        2.1852e-01 1.5004e+00 2.7215e+00
        2.1967e-01 1.5143e+00 2.7484e+00
        2.2083e-01 1.5290e+00 2.7763e+00
        2.2200e-01 1.5444e+00 2.8054e+00
        2.2318e-01 1.5608e+00 2.8356e+00
        2.2438e-01 1.5781e+00 2.8670e+00
        2.2559e-01 1.5966e+00 2.8997e+00
        2.2681e-01 1.6164e+00 2.9338e+00
        2.2805e-01 1.6376e+00 2.9694e+00
        2.2930e-01 1.6604e+00 3.0065e+00
        2.3057e-01 1.6851e+00 3.0451e+00
        2.3184e-01 1.7118e+00 3.0855e+00
        2.3314e-01 1.7409e+00 3.1275e+00
        2.3444e-01 1.7727e+00 3.1713e+00
        2.3577e-01 1.8076e+00 3.2169e+00
        2.3710e-01 1.8460e+00 3.2642e+00
        2.3845e-01 1.8883e+00 3.3132e+00
        2.3982e-01 1.9353e+00 3.3639e+00
        2.4120e-01 1.9874e+00 3.4159e+00
        2.4260e-01 2.0455e+00 3.4690e+00
        2.4402e-01 2.1102e+00 3.5227e+00
        2.4545e-01 2.1825e+00 3.5764e+00
        2.4690e-01 2.2632e+00 3.6292e+00
        2.4837e-01 2.3531e+00 3.6799e+00
        2.4985e-01 2.4531e+00 3.7270e+00
        2.5135e-01 2.5637e+00 3.7685e+00
        2.5287e-01 2.6852e+00 3.8019e+00
        2.5441e-01 2.8170e+00 3.8247e+00
        2.5597e-01 2.9582e+00 3.8337e+00
        2.5755e-01 3.1065e+00 3.8258e+00
        2.5914e-01 3.2586e+00 3.7985e+00
        2.6076e-01 3.4101e+00 3.7498e+00
        2.6239e-01 3.5560e+00 3.6794e+00
        2.6405e-01 3.6908e+00 3.5886e+00
        2.6573e-01 3.8098e+00 3.4803e+00
        2.6743e-01 3.9091e+00 3.3591e+00
        2.6915e-01 3.9871e+00 3.2303e+00
        2.7089e-01 4.0435e+00 3.0993e+00
        2.7266e-01 4.0797e+00 2.9709e+00
        2.7445e-01 4.0983e+00 2.8487e+00
        2.7626e-01 4.1023e+00 2.7355e+00
        2.7810e-01 4.0949e+00 2.6327e+00
        2.7996e-01 4.0791e+00 2.5410e+00
        2.8185e-01 4.0575e+00 2.4604e+00
        2.8376e-01 4.0324e+00 2.3902e+00
        2.8570e-01 4.0054e+00 2.3299e+00
        2.8766e-01 3.9781e+00 2.2784e+00
        2.8966e-01 3.9513e+00 2.2348e+00
        2.9168e-01 3.9260e+00 2.1983e+00
        2.9372e-01 3.9026e+00 2.1680e+00
        2.9580e-01 3.8816e+00 2.1430e+00
        2.9791e-01 3.8632e+00 2.1227e+00
        3.0005e-01 3.8476e+00 2.1064e+00
        3.0222e-01 3.8349e+00 2.0936e+00
        3.0442e-01 3.8252e+00 2.0837e+00
        3.0665e-01 3.8184e+00 2.0764e+00
        3.0891e-01 3.8146e+00 2.0712e+00
        3.1121e-01 3.8137e+00 2.0678e+00
        3.1354e-01 3.8157e+00 2.0659e+00
        3.1591e-01 3.8206e+00 2.0653e+00
        3.1832e-01 3.8283e+00 2.0658e+00
        3.2076e-01 3.8389e+00 2.0670e+00
        3.2324e-01 3.8522e+00 2.0690e+00
        3.2576e-01 3.8684e+00 2.0715e+00
        3.2831e-01 3.8874e+00 2.0743e+00
        3.3091e-01 3.9093e+00 2.0774e+00
        3.3355e-01 3.9340e+00 2.0805e+00
        3.3623e-01 3.9616e+00 2.0837e+00
        3.3896e-01 3.9922e+00 2.0867e+00
        3.4173e-01 4.0259e+00 2.0896e+00
        3.4454e-01 4.0629e+00 2.0920e+00
        3.4741e-01 4.1031e+00 2.0941e+00
        3.5032e-01 4.1469e+00 2.0956e+00
        3.5328e-01 4.1944e+00 2.0964e+00
        3.5629e-01 4.2460e+00 2.0964e+00
        3.5935e-01 4.3018e+00 2.0956e+00
        3.6246e-01 4.3622e+00 2.0936e+00
        3.6563e-01 4.4276e+00 2.0905e+00
        3.6886e-01 4.4984e+00 2.0861e+00
        3.7214e-01 4.5750e+00 2.0804e+00
        3.7548e-01 4.6576e+00 2.0732e+00
        3.7888e-01 4.7458e+00 2.0649e+00
        3.8235e-01 4.8386e+00 2.0561e+00
        3.8588e-01 4.9324e+00 2.0482e+00
        3.8947e-01 5.0200e+00 2.0442e+00
        3.9313e-01 5.0897e+00 2.0486e+00
        3.9686e-01 5.1195e+00 2.0426e+00
        4.0066e-01 4.9909e+00 1.7203e+00
        4.0454e-01 4.8861e+00 1.5262e+00
        4.0849e-01 4.7801e+00 1.3696e+00
        4.1252e-01 4.6758e+00 1.2291e+00
        4.1663e-01 4.5766e+00 1.0957e+00
        4.2082e-01 4.4841e+00 9.6460e-01
        4.2510e-01 4.3988e+00 8.3332e-01
        4.2947e-01 4.3212e+00 7.0026e-01
        4.3392e-01 4.2510e+00 5.6443e-01
        4.3847e-01 4.1898e+00 4.3710e-01
        4.4312e-01 4.1468e+00 4.3171e-01
        4.4786e-01 4.1071e+00 4.2587e-01
        4.5271e-01 4.0705e+00 4.1963e-01
        4.5767e-01 4.0367e+00 4.1300e-01
        4.6273e-01 4.0054e+00 4.0601e-01
        4.6791e-01 3.9764e+00 3.9867e-01
        4.7320e-01 3.9494e+00 3.9100e-01
        4.7862e-01 3.9245e+00 3.8302e-01
        4.8416e-01 3.9013e+00 3.7472e-01
        4.8983e-01 3.8799e+00 3.6613e-01
        4.9564e-01 3.8600e+00 3.5723e-01
        5.0158e-01 3.8417e+00 3.4802e-01
        5.0767e-01 3.8247e+00 3.3850e-01
        5.1391e-01 3.8092e+00 3.2864e-01
        5.2030e-01 3.7949e+00 3.1842e-01
        5.2686e-01 3.7819e+00 3.0780e-01
        5.3358e-01 3.7701e+00 2.9671e-01
        5.4048e-01 3.7594e+00 2.8507e-01
        5.4756e-01 3.7499e+00 2.7273e-01
        5.5482e-01 3.7416e+00 2.5944e-01
        5.6228e-01 3.7342e+00 2.4471e-01
        5.6994e-01 3.7279e+00 2.2723e-01
        5.7782e-01 3.7137e+00 1.9886e-01
        5.8591e-01 3.6942e+00 1.9057e-01
        5.9424e-01 3.6818e+00 1.8180e-01
        6.0281e-01 3.6720e+00 1.7274e-01
        6.1162e-01 3.6639e+00 1.6334e-01
        6.2070e-01 3.6573e+00 1.5345e-01
        6.3005e-01 3.6520e+00 1.4286e-01
        6.3969e-01 3.6478e+00 1.3118e-01
        6.4963e-01 3.6448e+00 1.1758e-01
        6.5988e-01 3.6428e+00 9.9692e-02
        6.7046e-01 3.6418e+00 7.2402e-02
        6.8138e-01 3.6045e+00 2.2987e-02
        6.9267e-01 3.5675e+00 2.2592e-02
        7.0433e-01 3.5424e+00 2.2131e-02
        7.1640e-01 3.5217e+00 2.1653e-02
        7.2889e-01 3.5035e+00 2.1169e-02
        7.4182e-01 3.4871e+00 2.0685e-02
        7.5521e-01 3.4720e+00 2.0203e-02
        7.6910e-01 3.4579e+00 1.9725e-02
        7.8351e-01 3.4447e+00 1.9251e-02
        7.9847e-01 3.4323e+00 1.8783e-02
        8.1402e-01 3.4205e+00 1.8320e-02
        8.3018e-01 3.4092e+00 1.7862e-02
        8.4699e-01 3.3986e+00 1.7411e-02
        8.6450e-01 3.3883e+00 1.6965e-02
        8.8275e-01 3.3786e+00 1.6525e-02
        9.0179e-01 3.3692e+00 1.6090e-02
        9.2166e-01 3.3602e+00 1.5661e-02
        9.4243e-01 3.3516e+00 1.5238e-02
        9.6416e-01 3.3433e+00 1.4820e-02
        9.8691e-01 3.3354e+00 1.4408e-02
        1.0108e+00 3.3277e+00 1.4001e-02
        1.0358e+00 3.3204e+00 1.3599e-02
        1.0621e+00 3.3133e+00 1.3201e-02
        1.0898e+00 3.3065e+00 1.2809e-02
        1.1190e+00 3.3000e+00 1.2421e-02
        1.1497e+00 3.2937e+00 1.2038e-02
        1.1822e+00 3.2876e+00 1.1659e-02
        1.2166e+00 3.2818e+00 1.1284e-02
        1.2531e+00 3.2762e+00 1.0913e-02
        1.2918e+00 3.2708e+00 1.0546e-02
        1.3329e+00 3.2656e+00 1.0183e-02
        1.3768e+00 3.2607e+00 9.8239e-03
        1.4237e+00 3.2559e+00 9.4680e-03
        1.4739e+00 3.2514e+00 9.1155e-03
        1.5277e+00 3.2470e+00 8.7662e-03
        1.5857e+00 3.2428e+00 8.4201e-03
        1.6482e+00 3.2388e+00 8.0769e-03
        1.7158e+00 3.2350e+00 7.7366e-03
        1.7892e+00 3.2314e+00 7.3989e-03
        1.8692e+00 3.2279e+00 7.0639e-03
        1.9566e+00 3.2246e+00 6.7314e-03
        2.0527e+00 3.2215e+00 6.4012e-03
        2.1586e+00 3.2185e+00 6.0732e-03
        2.2761e+00 3.2157e+00 5.7474e-03
        2.4071e+00 3.2131e+00 5.4235e-03
        2.5541e+00 3.2106e+00 5.1016e-03
        2.7203e+00 3.2083e+00 4.7813e-03
        2.9095e+00 3.2061e+00 4.4628e-03
        3.1271e+00 3.2041e+00 4.1457e-03
        3.3798e+00 3.2022e+00 3.8301e-03
        3.6770e+00 3.2005e+00 3.5158e-03
        4.0315e+00 3.1989e+00 3.2027e-03
        4.4616e+00 3.1975e+00 2.8907e-03
        4.9945e+00 3.1962e+00 2.5797e-03
        5.6719e+00 3.1951e+00 2.2696e-03
        6.5619e+00 3.1941e+00 1.9602e-03
        7.7832e+00 3.1933e+00 1.6516e-03
        9.5631e+00 3.1926e+00 1.3434e-03
        1.2398e+01 3.1920e+00 1.0358e-03

File: database/data-nk/other/semiconductor alloys/AlAs-GaAs/Adachi-0.700.yml
# this file is part of refractiveindex.info database
# refractiveindex.info database is in the public domain
# copyright and related rights waived via CC0 1.0

REFERENCES: |
    S. Adachi. Optical dispersion relations for GaP, GaAs, GaSb, InP, InAs, InSb, Al<sub>x</sub>Ga<sub>1−x</sub>As, and In<sub>1−x</sub>Ga<sub>x</sub>As<sub>y</sub>P<sub>1−y</sub>, <a href="https://doi.org/10.1063/1.343580"><i>J. Appl. Phys.</i> <b>66</b>, 6030-6040 (1989)</a><br>[<a href="https://github.com/polyanskiy/refractiveindex.info-scripts/blob/master/scripts/Adachi%201989%20-%20AlGaAs%200.700.py">Calculation script (Python)</a>]
COMMENTS: |
    Al<sub>x</sub>Ga<sub>1-x</sub>As; x=0.700
DATA:
  - type: tabulated nk
    data: |
        2.0664e-01 1.5789e+00 2.5067e+00
        2.0767e-01 1.5882e+00 2.5208e+00
        2.0870e-01 1.5976e+00 2.5352e+00
        2.0975e-01 1.6072e+00 2.5502e+00
        2.1081e-01 1.6170e+00 2.5656e+00
        2.1188e-01 1.6270e+00 2.5816e+00
        2.1295e-01 1.6371e+00 2.5981e+00
        2.1404e-01 1.6475e+00 2.6153e+00
        2.1515e-01 1.6581e+00 2.6331e+00
        2.1626e-01 1.6689e+00 2.6517e+00
        2.1738e-01 1.6800e+00 2.6710e+00
        2.1852e-01 1.6915e+00 2.6911e+00
        2.1967e-01 1.7032e+00 2.7121e+00
        2.2083e-01 1.7154e+00 2.7340e+00
        2.2200e-01 1.7280e+00 2.7570e+00
        2.2318e-01 1.7411e+00 2.7811e+00
        2.2438e-01 1.7548e+00 2.8064e+00
        2.2559e-01 1.7691e+00 2.8330e+00
        2.2681e-01 1.7841e+00 2.8611e+00
        2.2805e-01 1.8000e+00 2.8906e+00
        2.2930e-01 1.8168e+00 2.9219e+00
        2.3057e-01 1.8348e+00 2.9549e+00
        2.3184e-01 1.8542e+00 2.9899e+00
        2.3314e-01 1.8751e+00 3.0271e+00
        2.3444e-01 1.8978e+00 3.0666e+00
        2.3577e-01 1.9228e+00 3.1085e+00
        2.3710e-01 1.9503e+00 3.1531e+00
        2.3845e-01 1.9809e+00 3.2006e+00
        2.3982e-01 2.0151e+00 3.2511e+00
        2.4120e-01 2.0538e+00 3.3047e+00
        2.4260e-01 2.0978e+00 3.3615e+00
        2.4402e-01 2.1480e+00 3.4214e+00
        2.4545e-01 2.2059e+00 3.4843e+00
        2.4690e-01 2.2728e+00 3.5497e+00
        2.4837e-01 2.3505e+00 3.6168e+00
        2.4985e-01 2.4408e+00 3.6842e+00
        2.5135e-01 2.5458e+00 3.7499e+00
        2.5287e-01 2.6674e+00 3.8110e+00
        2.5441e-01 2.8070e+00 3.8632e+00
        2.5597e-01 2.9651e+00 3.9012e+00
        2.5755e-01 3.1401e+00 3.9185e+00
        2.5914e-01 3.3281e+00 3.9082e+00
        2.6076e-01 3.5217e+00 3.8646e+00
        2.6239e-01 3.7105e+00 3.7844e+00
        2.6405e-01 3.8827e+00 3.6691e+00
        2.6573e-01 4.0277e+00 3.5252e+00
        2.6743e-01 4.1385e+00 3.3632e+00
        2.6915e-01 4.2130e+00 3.1949e+00
        2.7089e-01 4.2541e+00 3.0309e+00
        2.7266e-01 4.2675e+00 2.8791e+00
        2.7445e-01 4.2601e+00 2.7437e+00
        2.7626e-01 4.2385e+00 2.6266e+00
        2.7810e-01 4.2084e+00 2.5274e+00
        2.7996e-01 4.1740e+00 2.4448e+00
        2.8185e-01 4.1386e+00 2.3767e+00
        2.8376e-01 4.1044e+00 2.3213e+00
        2.8570e-01 4.0727e+00 2.2765e+00
        2.8766e-01 4.0446e+00 2.2405e+00
        2.8966e-01 4.0205e+00 2.2119e+00
        2.9168e-01 4.0007e+00 2.1892e+00
        2.9372e-01 3.9852e+00 2.1714e+00
        2.9580e-01 3.9742e+00 2.1576e+00
        2.9791e-01 3.9674e+00 2.1469e+00
        3.0005e-01 3.9649e+00 2.1388e+00
        3.0222e-01 3.9664e+00 2.1328e+00
        3.0442e-01 3.9720e+00 2.1283e+00
        3.0665e-01 3.9813e+00 2.1250e+00
        3.0891e-01 3.9945e+00 2.1225e+00
        3.1121e-01 4.0113e+00 2.1207e+00
        3.1354e-01 4.0318e+00 2.1193e+00
        3.1591e-01 4.0559e+00 2.1180e+00
        3.1832e-01 4.0837e+00 2.1167e+00
        3.2076e-01 4.1151e+00 2.1153e+00
        3.2324e-01 4.1504e+00 2.1135e+00
        3.2576e-01 4.1895e+00 2.1112e+00
        3.2831e-01 4.2326e+00 2.1083e+00
        3.3091e-01 4.2800e+00 2.1047e+00
        3.3355e-01 4.3318e+00 2.1001e+00
        3.3623e-01 4.3882e+00 2.0946e+00
        3.3896e-01 4.4495e+00 2.0879e+00
        3.4173e-01 4.5159e+00 2.0802e+00
        3.4454e-01 4.5872e+00 2.0714e+00
        3.4741e-01 4.6629e+00 2.0618e+00
        3.5032e-01 4.7414e+00 2.0523e+00
        3.5328e-01 4.8193e+00 2.0442e+00
        3.5629e-01 4.8901e+00 2.0402e+00
        3.5935e-01 4.9446e+00 2.0438e+00
        3.6246e-01 4.9191e+00 1.9203e+00
        3.6563e-01 4.8163e+00 1.6603e+00
        3.6886e-01 4.7289e+00 1.4929e+00
        3.7214e-01 4.6408e+00 1.3567e+00
        3.7548e-01 4.5541e+00 1.2350e+00
        3.7888e-01 4.4712e+00 1.1202e+00
        3.8235e-01 4.3936e+00 1.0083e+00
        3.8588e-01 4.3219e+00 8.9703e-01
        3.8947e-01 4.2562e+00 7.8497e-01
        3.9313e-01 4.1966e+00 6.7125e-01
        3.9686e-01 4.1432e+00 5.5524e-01
        4.0066e-01 4.1023e+00 4.9316e-01
        4.0454e-01 4.0719e+00 4.8802e-01
        4.0849e-01 4.0444e+00 4.8206e-01
        4.1252e-01 4.0195e+00 4.7524e-01
        4.1663e-01 3.9970e+00 4.6748e-01
        4.2082e-01 3.9768e+00 4.5872e-01
        4.2510e-01 3.9587e+00 4.4885e-01
        4.2947e-01 3.9426e+00 4.3771e-01
        4.3392e-01 3.9282e+00 4.2509e-01
        4.3847e-01 3.9156e+00 4.1065e-01
        4.4312e-01 3.9045e+00 3.9379e-01
        4.4786e-01 3.8948e+00 3.7325e-01
        4.5271e-01 3.8861e+00 3.4391e-01
        4.5767e-01 3.8497e+00 3.1703e-01
        4.6273e-01 3.8284e+00 3.0650e-01
        4.6791e-01 3.8122e+00 2.9444e-01
        4.7320e-01 3.7991e+00 2.8084e-01
        4.7862e-01 3.7882e+00 2.6547e-01
        4.8416e-01 3.7791e+00 2.4795e-01
        4.8983e-01 3.7716e+00 2.2767e-01
        4.9564e-01 3.7656e+00 2.0355e-01
        5.0158e-01 3.7609e+00 1.7345e-01
        5.0767e-01 3.7574e+00 1.3125e-01
        5.1391e-01 3.7089e+00 5.0464e-02
        5.2030e-01 3.6496e+00 4.7041e-02
        5.2686e-01 3.6111e+00 4.3442e-02
        5.3358e-01 3.5797e+00 3.9893e-02
        5.4048e-01 3.5523e+00 3.6464e-02
        5.4756e-01 3.5276e+00 3.3201e-02
        5.5482e-01 3.5049e+00 3.0140e-02
        5.6228e-01 3.4838e+00 2.7316e-02
        5.6994e-01 3.4641e+00 2.4764e-02
        5.7782e-01 3.4455e+00 2.2519e-02
        5.8591e-01 3.4279e+00 2.0620e-02
        5.9424e-01 3.4111e+00 1.9106e-02
        6.0281e-01 3.3951e+00 1.8020e-02
        6.1162e-01 3.3798e+00 1.7406e-02
        6.2070e-01 3.3652e+00 1.7002e-02
        6.3005e-01 3.3512e+00 1.6605e-02
        6.3969e-01 3.3377e+00 1.6216e-02
        6.4963e-01 3.3247e+00 1.5835e-02
        6.5988e-01 3.3122e+00 1.5460e-02
        6.7046e-01 3.3001e+00 1.5093e-02
        6.8138e-01 3.2885e+00 1.4733e-02
        6.9267e-01 3.2773e+00 1.4380e-02
        7.0433e-01 3.2664e+00 1.4033e-02
        7.1640e-01 3.2559e+00 1.3692e-02
        7.2889e-01 3.2458e+00 1.3358e-02
        7.4182e-01 3.2360e+00 1.3030e-02
        7.5521e-01 3.2265e+00 1.2708e-02
        7.6910e-01 3.2174e+00 1.2391e-02
        7.8351e-01 3.2085e+00 1.2080e-02
        7.9847e-01 3.1999e+00 1.1775e-02
        8.1402e-01 3.1915e+00 1.1474e-02
        8.3018e-01 3.1835e+00 1.1179e-02
        8.4699e-01 3.1757e+00 1.0888e-02
        8.6450e-01 3.1681e+00 1.0602e-02
        8.8275e-01 3.1608e+00 1.0321e-02
        9.0179e-01 3.1537e+00 1.0044e-02
        9.2166e-01 3.1468e+00 9.7711e-03
        9.4243e-01 3.1401e+00 9.5025e-03
        9.6416e-01 3.1337e+00 9.2378e-03
        9.8691e-01 3.1274e+00 8.9769e-03
        1.0108e+00 3.1214e+00 8.7197e-03
        1.0358e+00 3.1155e+00 8.4661e-03
        1.0621e+00 3.1099e+00 8.2159e-03
        1.0898e+00 3.1044e+00 7.9690e-03
        1.1190e+00 3.0991e+00 7.7254e-03
        1.1497e+00 3.0940e+00 7.4848e-03
        1.1822e+00 3.0891e+00 7.2471e-03
        1.2166e+00 3.0843e+00 7.0123e-03
        1.2531e+00 3.0798e+00 6.7803e-03
        1.2918e+00 3.0753e+00 6.5509e-03
        1.3329e+00 3.0711e+00 6.3240e-03
        1.3768e+00 3.0670e+00 6.0996e-03
        1.4237e+00 3.0630e+00 5.8775e-03
        1.4739e+00 3.0592e+00 5.6577e-03
        1.5277e+00 3.0556e+00 5.4400e-03
        1.5857e+00 3.0521e+00 5.2243e-03
        1.6482e+00 3.0487e+00 5.0106e-03
        1.7158e+00 3.0455e+00 4.7988e-03
        1.7892e+00 3.0425e+00 4.5887e-03
        1.8692e+00 3.0395e+00 4.3804e-03
        1.9566e+00 3.0368e+00 4.1737e-03
        2.0527e+00 3.0341e+00 3.9685e-03
        2.1586e+00 3.0316e+00 3.7648e-03
        2.2761e+00 3.0292e+00 3.5624e-03
        2.4071e+00 3.0270e+00 3.3614e-03
        2.5541e+00 3.0249e+00 3.1616e-03
        2.7203e+00 3.0229e+00 2.9629e-03
        2.9095e+00 3.0211e+00 2.7653e-03
        3.1271e+00 3.0193e+00 2.5686e-03
        3.3798e+00 3.0178e+00 2.3729e-03
        3.6770e+00 3.0163e+00 2.1781e-03
        4.0315e+00 3.0149e+00 1.9840e-03
        4.4616e+00 3.0137e+00 1.7907e-03
        4.9945e+00 3.0126e+00 1.5979e-03
        5.6719e+00 3.0117e+00 1.4058e-03
        6.5619e+00 3.0108e+00 1.2141e-03
        7.7832e+00 3.0101e+00 1.0229e-03
        9.5631e+00 3.0095e+00 8.3205e-04
        1.2398e+01 3.0091e+00 6.4148e-04

File: database/data-nk/other/semiconductor alloys/AlAs-GaAs/Aspnes-0.yml
# this file is part of refractiveindex.info database
# refractiveindex.info database is in the public domain
# copyright and related rights waived via CC0 1.0

REFERENCES: |
    D. E. Aspnes, S. M. Kelso, R. A. Logan and R. Bhat. Optical properties of Al<sub>x</sub>Ga<sub>1-x</sub>As, <a href="https://doi.org/10.1063/1.337426"><i>J. Appl. Phys.</i> <b>60</b>, 754-767 (1986)</a>
COMMENTS: |
    Al<sub>x</sub>Ga<sub>1-x</sub>As; x = 0 (GaAs)
DATA:
  - type: tabulated nk
    data: |
        0.2066 1.264 2.472
        0.2101 1.288 2.557
        0.2138 1.311 2.625
        0.2175 1.325 2.710
        0.2214 1.349 2.815
        0.2254 1.383 2.936
        0.2296 1.430 3.079
        0.2339 1.499 3.255
        0.2384 1.599 3.484
        0.2431 1.802 3.795
        0.2480 2.273 4.084
        0.2530 2.890 4.047
        0.2583 3.342 3.770
        0.2638 3.598 3.452
        0.2695 3.769 3.169
        0.2755 3.913 2.919
        0.2818 4.015 2.563
        0.2883 3.939 2.260
        0.2952 3.810 2.069
        0.3024 3.692 1.969
        0.3100 3.601 1.920
        0.3179 3.538 1.904
        0.3263 3.501 1.909
        0.3351 3.485 1.931
        0.3444 3.495 1.965
        0.3542 3.531 2.013
        0.3647 3.596 2.076
        0.3757 3.709 2.162
        0.3875 3.938 2.288
        0.3999 4.373 2.146
        0.4133 4.509 1.948
        0.4275 5.052 1.721
        0.4428 4.959 0.991
        0.4592 4.694 0.696
        0.4769 4.492 0.539
        0.4959 4.333 0.441
        0.5166 4.205 0.371
        0.5391 4.100 0.320
        0.5636 4.013 0.276
        0.5904 3.940 0.240
        0.6199 3.878 0.211
        0.6525 3.826 0.179
        0.6888 3.786 0.157
        0.7293 3.742 0.123
        0.7749 3.700 0.093
        0.8266 3.666 0.059

File: database/data-nk/other/semiconductor alloys/AlAs-GaAs/Aspnes-19.8.yml
# this file is part of refractiveindex.info database
# refractiveindex.info database is in the public domain
# copyright and related rights waived via CC0 1.0

REFERENCES: |
    D. E. Aspnes, S. M. Kelso, R. A. Logan and R. Bhat. Optical properties of Al<sub>x</sub>Ga<sub>1-x</sub>As, <a href="https://doi.org/10.1063/1.337426"><i>J. Appl. Phys.</i> <b>60</b>, 754-767 (1986)</a>
COMMENTS: |
    Al<sub>x</sub>Ga<sub>1-x</sub>As; x = 0.198
DATA:
  - type: tabulated nk
    data: |
        0.2066 1.333 2.457
        0.2101 1.339 2.531
        0.2138 1.349 2.600
        0.2175 1.366 2.688
        0.2214 1.393 2.794
        0.2254 1.433 2.912
        0.2296 1.490 3.049
        0.2339 1.567 3.208
        0.2384 1.677 3.407
        0.2431 1.860 3.654
        0.2480 2.210 3.914
        0.2530 2.734 3.997
        0.2583 3.238 3.867
        0.2638 3.638 3.575
        0.2695 3.924 3.223
        0.2755 4.053 2.803
        0.2818 4.018 2.449
        0.2883 3.911 2.206
        0.2952 3.795 2.059
        0.3024 3.701 1.976
        0.3100 3.633 1.933
        0.3179 3.588 1.917
        0.3263 3.568 1.922
        0.3351 3.572 1.942
        0.3444 3.602 1.979
        0.3542 3.668 2.034
        0.3647 3.792 2.115
        0.3757 4.084 2.180
        0.3875 4.379 1.978
        0.3999 4.607 1.857
        0.4133 4.943 1.322
        0.4275 4.757 0.865
        0.4428 4.547 0.636
        0.4592 4.375 0.499
        0.4769 4.235 0.409
        0.4959 4.118 0.341
        0.5166 4.022 0.288
        0.5391 3.940 0.242
        0.5636 3.871 0.202
        0.5904 3.815 0.165
        0.6199 3.759 0.118
        0.6525 3.700 0.094
        0.6888 3.662 0.082
        0.7293 3.635 0.002
        0.7749 3.536 0.002
        0.8266 3.457 0.000

File: database/data-nk/other/semiconductor alloys/AlAs-GaAs/Aspnes-31.5.yml
# this file is part of refractiveindex.info database
# refractiveindex.info database is in the public domain
# copyright and related rights waived via CC0 1.0

REFERENCES: |
    D. E. Aspnes, S. M. Kelso, R. A. Logan and R. Bhat. Optical properties of Al<sub>x</sub>Ga<sub>1-x</sub>As, <a href="https://doi.org/10.1063/1.337426"><i>J. Appl. Phys.</i> <b>60</b>, 754-767 (1986)</a>
COMMENTS: |
    Al<sub>x</sub>Ga<sub>1-x</sub>As; x = 0.315
DATA:
  - type: tabulated nk
    data: |
        0.2066 1.347 2.443
        0.2101 1.338 2.502
        0.2138 1.352 2.577
        0.2175 1.367 2.669
        0.2214 1.393 2.776
        0.2254 1.437 2.893
        0.2296 1.497 3.030
        0.2339 1.581 3.187
        0.2384 1.696 3.376
        0.2431 1.878 3.604
        0.2480 2.198 3.845
        0.2530 2.684 3.957
        0.2583 3.196 3.881
        0.2638 3.669 3.617
        0.2695 3.982 3.177
        0.2755 4.062 2.733
        0.2818 3.999 2.393
        0.2883 3.883 2.172
        0.2952 3.772 2.040
        0.3024 3.686 1.966
        0.3100 3.625 1.927
        0.3179 3.588 1.914
        0.3263 3.575 1.921
        0.3351 3.589 1.946
        0.3444 3.633 1.988
        0.3542 3.724 2.054
        0.3647 3.922 2.134
        0.3757 4.246 2.041
        0.3875 4.456 1.879
        0.3999 4.825 1.558
        0.4133 4.781 1.012
        0.4275 4.582 0.722
        0.4428 4.404 0.556
        0.4592 4.258 0.446
        0.4769 4.135 0.367
        0.4959 4.032 0.305
        0.5166 3.945 0.258
        0.5391 3.872 0.227
        0.5636 3.815 0.202
        0.5904 3.750 0.167
        0.6199 3.690 0.145
        0.6525 3.650 0.111
        0.6888 3.592 0.008
        0.7293 3.509 0.000
        0.7749 3.456 0.000
        0.8266 3.404 0.000

File: database/data-nk/other/semiconductor alloys/AlAs-GaAs/Aspnes-41.9.yml
# this file is part of refractiveindex.info database
# refractiveindex.info database is in the public domain
# copyright and related rights waived via CC0 1.0

REFERENCES: |
    D. E. Aspnes, S. M. Kelso, R. A. Logan and R. Bhat. Optical properties of Al<sub>x</sub>Ga<sub>1-x</sub>As, <a href="https://doi.org/10.1063/1.337426"><i>J. Appl. Phys.</i> <b>60</b>, 754-767 (1986)</a>
COMMENTS: |
    Al<sub>x</sub>Ga<sub>1-x</sub>As; x = 0.419
DATA:
  - type: tabulated nk
    data: |
        0.2066 1.353 2.440
        0.2101 1.350 2.507
        0.2138 1.357 2.574
        0.2175 1.377 2.675
        0.2214 1.406 2.783
        0.2254 1.456 2.908
        0.2296 1.523 3.047
        0.2339 1.613 3.201
        0.2384 1.740 3.384
        0.2431 1.926 3.598
        0.2480 2.234 3.822
        0.2530 2.695 3.937
        0.2583 3.200 3.909
        0.2638 3.733 3.646
        0.2695 4.054 3.157
        0.2755 4.103 2.691
        0.2818 4.014 2.363
        0.2883 3.897 2.161
        0.2952 3.794 2.040
        0.3024 3.719 1.971
        0.3100 3.667 1.936
        0.3179 3.640 1.924
        0.3263 3.640 1.931
        0.3351 3.668 1.958
        0.3444 3.736 2.005
        0.3542 3.887 2.071
        0.3647 4.172 2.042
        0.3757 4.401 1.870
        0.3875 4.706 1.640
        0.3999 4.778 1.119
        0.4133 4.605 0.786
        0.4275 4.430 0.596
        0.4428 4.280 0.472
        0.4592 4.154 0.385
        0.4769 4.047 0.319
        0.4959 3.957 0.268
        0.5166 3.881 0.219
        0.5391 3.820 0.178
        0.5636 3.747 0.134
        0.5904 3.686 0.100
        0.6199 3.664 0.059
        0.6525 3.559 0.003
        0.6888 3.479 0.000
        0.7293 3.422 0.000
        0.7749 3.378 0.000
        0.8266 3.341 0.000

File: database/data-nk/other/semiconductor alloys/AlAs-GaAs/Aspnes-49.1.yml
# this file is part of refractiveindex.info database
# refractiveindex.info database is in the public domain
# copyright and related rights waived via CC0 1.0

REFERENCES: |
    D. E. Aspnes, S. M. Kelso, R. A. Logan and R. Bhat. Optical properties of Al<sub>x</sub>Ga<sub>1-x</sub>As, <a href="https://doi.org/10.1063/1.337426"><i>J. Appl. Phys.</i> <b>60</b>, 754-767 (1986)</a>
COMMENTS: |
    Al<sub>x</sub>Ga<sub>1-x</sub>As; x = 0.491
DATA:
  - type: tabulated nk
    data: |
        0.2066 1.366 2.418
        0.2101 1.363 2.490
        0.2138 1.364 2.572
        0.2175 1.379 2.666
        0.2214 1.412 2.780
        0.2254 1.462 2.903
        0.2296 1.532 3.045
        0.2339 1.632 3.199
        0.2384 1.763 3.378
        0.2431 1.951 3.579
        0.2480 2.250 3.787
        0.2530 2.686 3.904
        0.2583 3.187 3.899
        0.2638 3.731 3.645
        0.2695 4.072 3.147
        0.2755 4.107 2.668
        0.2818 4.009 2.351
        0.2883 3.894 2.159
        0.2952 3.798 2.046
        0.3024 3.730 1.980
        0.3100 3.688 1.945
        0.3179 3.671 1.933
        0.3263 3.680 1.942
        0.3351 3.724 1.969
        0.3444 3.822 2.017
        0.3542 4.034 2.049
        0.3647 4.294 1.922
        0.3757 4.525 1.748
        0.3875 4.753 1.340
        0.3999 4.654 0.926
        0.4133 4.483 0.684
        0.4275 4.328 0.534
        0.4428 4.195 0.429
        0.4592 4.081 0.355
        0.4769 3.985 0.292
        0.4959 3.903 0.245
        0.5166 3.838 0.205
        0.5391 3.761 0.164
        0.5636 3.696 0.133
        0.5904 3.665 0.088
        0.6199 3.558 0.002
        0.6525 3.477 0.000
        0.6888 3.417 0.000
        0.7293 3.368 0.000
        0.7749 3.329 0.000
        0.8266 3.283 0.000

File: database/data-nk/other/semiconductor alloys/AlAs-GaAs/Aspnes-59.0.yml
# this file is part of refractiveindex.info database
# refractiveindex.info database is in the public domain
# copyright and related rights waived via CC0 1.0

REFERENCES: |
    D. E. Aspnes, S. M. Kelso, R. A. Logan and R. Bhat. Optical properties of Al<sub>x</sub>Ga<sub>1-x</sub>As, <a href="https://doi.org/10.1063/1.337426"><i>J. Appl. Phys.</i> <b>60</b>, 754-767 (1986)</a>
COMMENTS: |
    Al<sub>x</sub>Ga<sub>1-x</sub>As; x = 0.590
DATA:
  - type: tabulated nk
    data: |
        0.2066 1.385 2.420
        0.2101 1.370 2.485
        0.2138 1.370 2.565
        0.2175 1.389 2.669
        0.2214 1.422 2.785
        0.2254 1.475 2.915
        0.2296 1.553 3.059
        0.2339 1.661 3.217
        0.2384 1.805 3.392
        0.2431 2.007 3.581
        0.2480 2.304 3.772
        0.2530 2.740 3.881
        0.2583 3.221 3.866
        0.2638 3.762 3.617
        0.2695 4.120 3.107
        0.2755 4.127 2.616
        0.2818 4.015 2.318
        0.2883 3.903 2.142
        0.2952 3.815 2.038
        0.3024 3.758 1.978
        0.3100 3.729 1.947
        0.3179 3.725 1.935
        0.3263 3.750 1.944
        0.3351 3.822 1.973
        0.3444 3.977 2.002
        0.3542 4.224 1.924
        0.3647 4.429 1.754
        0.3757 4.665 1.450
        0.3875 4.649 1.028
        0.3999 4.497 0.754
        0.4133 4.343 0.584
        0.4275 4.208 0.468
        0.4428 4.092 0.384
        0.4592 3.992 0.317
        0.4769 3.909 0.262
        0.4959 3.837 0.205
        0.5166 3.758 0.157
        0.5391 3.690 0.126
        0.5636 3.658 0.063
        0.5904 3.546 0.005
        0.6199 3.467 0.000
        0.6525 3.405 0.000
        0.6888 3.354 0.000
        0.7293 3.313 0.000
        0.7749 3.274 0.000
        0.8266 3.237 0.000

File: database/data-nk/other/semiconductor alloys/AlAs-GaAs/Aspnes-70.0.yml
# this file is part of refractiveindex.info database
# refractiveindex.info database is in the public domain
# copyright and related rights waived via CC0 1.0

REFERENCES: |
    D. E. Aspnes, S. M. Kelso, R. A. Logan and R. Bhat. Optical properties of Al<sub>x</sub>Ga<sub>1-x</sub>As, <a href="https://doi.org/10.1063/1.337426"><i>J. Appl. Phys.</i> <b>60</b>, 754-767 (1986)</a>
COMMENTS: |
    Al<sub>x</sub>Ga<sub>1-x</sub>As; x = 0.700
DATA:
  - type: tabulated nk
    data: |
        0.2066 1.377 2.426
        0.2101 1.366 2.493
        0.2138 1.365 2.581
        0.2175 1.375 2.688
        0.2214 1.407 2.809
        0.2254 1.462 2.946
        0.2296 1.545 3.098
        0.2339 1.662 3.269
        0.2384 1.829 3.445
        0.2431 2.049 3.620
        0.2480 2.354 3.788
        0.2530 2.777 3.873
        0.2583 3.214 3.853
        0.2638 3.758 3.637
        0.2695 4.144 3.150
        0.2755 4.142 2.645
        0.2818 4.028 2.365
        0.2883 3.932 2.206
        0.2952 3.868 2.111
        0.3024 3.835 2.055
        0.3100 3.836 2.023
        0.3179 3.868 2.009
        0.3263 3.947 2.006
        0.3351 4.103 1.993
        0.3444 4.319 1.877
        0.3542 4.502 1.678
        0.3647 4.665 1.357
        0.3757 4.615 0.980
        0.3875 4.471 0.735
        0.3999 4.325 0.574
        0.4133 4.196 0.460
        0.4275 4.084 0.374
        0.4428 3.987 0.307
        0.4592 3.906 0.245
        0.4769 3.823 0.184
        0.4959 3.746 0.129
        0.5166 3.696 0.069
        0.5391 3.595 0.002
        0.5636 3.500 0.000
        0.5904 3.425 0.000
        0.6199 3.361 0.000
        0.6525 3.306 0.000
        0.6888 3.261 0.000
        0.7293 3.225 0.000
        0.7749 3.188 0.000
        0.8266 3.153 0.000

File: database/data-nk/other/semiconductor alloys/AlAs-GaAs/Aspnes-80.4.yml
# this file is part of refractiveindex.info database
# refractiveindex.info database is in the public domain
# copyright and related rights waived via CC0 1.0

REFERENCES: |
    D. E. Aspnes, S. M. Kelso, R. A. Logan and R. Bhat. Optical properties of Al<sub>x</sub>Ga<sub>1-x</sub>As, <a href="https://doi.org/10.1063/1.337426"><i>J. Appl. Phys.</i> <b>60</b>, 754-767 (1986)</a>
COMMENTS: |
    Al<sub>x</sub>Ga<sub>1-x</sub>As; x = 0.804
DATA:
  - type: tabulated nk
    data: |
        0.2066 1.368 2.409
        0.2101 1.360 2.473
        0.2138 1.354 2.560
        0.2175 1.370 2.667
        0.2214 1.399 2.792
        0.2254 1.447 2.935
        0.2296 1.528 3.104
        0.2339 1.661 3.293
        0.2384 1.857 3.475
        0.2431 2.110 3.635
        0.2480 2.426 3.763
        0.2530 2.833 3.815
        0.2583 3.233 3.765
        0.2638 3.751 3.582
        0.2695 4.107 3.128
        0.2755 4.112 2.639
        0.2818 4.004 2.389
        0.2883 3.928 2.256
        0.2952 3.893 2.183
        0.3024 3.904 2.144
        0.3100 3.962 2.119
        0.3179 4.078 2.092
        0.3263 4.267 2.013
        0.3351 4.462 1.820
        0.3444 4.613 1.561
        0.3542 4.667 1.199
        0.3647 4.562 0.890
        0.3757 4.413 0.685
        0.3875 4.277 0.541
        0.3999 4.155 0.437
        0.4133 4.050 0.353
        0.4275 3.961 0.276
        0.4428 3.872 0.205
        0.4592 3.787 0.161
        0.4769 3.738 0.104
        0.4959 3.635 0.013
        0.5166 3.519 0.004
        0.5391 3.440 0.003
        0.5636 3.378 0.000
        0.5904 3.322 0.000
        0.6199 3.277 0.000
        0.6525 3.236 0.000
        0.6888 3.202 0.000
        0.7293 3.173 0.000
        0.7749 3.147 0.000
        0.8266 3.124 0.000

File: database/data-nk/other/semiconductor alloys/AlAs-GaAs/Aspnes-9.9.yml
# this file is part of refractiveindex.info database
# refractiveindex.info database is in the public domain
# copyright and related rights waived via CC0 1.0

REFERENCES: |
    D. E. Aspnes, S. M. Kelso, R. A. Logan and R. Bhat. Optical properties of Al<sub>x</sub>Ga<sub>1-x</sub>As, <a href="https://doi.org/10.1063/1.337426"><i>J. Appl. Phys.</i> <b>60</b>, 754-767 (1986)</a>
COMMENTS: |
    Al<sub>x</sub>Ga<sub>1-x</sub>As; x = 0.099
DATA:
  - type: tabulated nk
    data: |
        0.2066 1.311 2.457
        0.2101 1.318 2.538
        0.2138 1.330 2.608
        0.2175 1.345 2.698
        0.2214 1.371 2.800
        0.2254 1.408 2.921
        0.2296 1.459 3.059
        0.2339 1.531 3.223
        0.2384 1.634 3.433
        0.2431 1.819 3.704
        0.2480 2.207 3.983
        0.2530 2.772 4.036
        0.2583 3.267 3.846
        0.2638 3.611 3.536
        0.2695 3.829 3.229
        0.2755 4.010 2.876
        0.2818 4.017 2.507
        0.2883 3.922 2.240
        0.2952 3.801 2.074
        0.3024 3.697 1.983
        0.3100 3.618 1.937
        0.3179 3.566 1.920
        0.3263 3.537 1.924
        0.3351 3.532 1.945
        0.3444 3.552 1.979
        0.3542 3.601 2.030
        0.3647 3.690 2.100
        0.3757 3.864 2.203
        0.3875 4.253 2.187
        0.3999 4.460 1.949
        0.4133 4.838 1.836
        0.4275 4.968 1.126
        0.4428 4.725 0.763
        0.4592 4.518 0.575
        0.4769 4.353 0.462
        0.4959 4.220 0.382
        0.5166 4.111 0.320
        0.5391 4.018 0.276
        0.5636 3.940 0.237
        0.5904 3.876 0.199
        0.6199 3.820 0.171
        0.6525 3.775 0.127
        0.6888 3.716 0.099
        0.7293 3.678 0.082
        0.7749 3.661 0.059
        0.8266 3.572 0.000

File: database/data-nk/other/semiconductor alloys/AlAs-GaAs/Papatryfonos-0.yml
# this file is part of refractiveindex.info database
# refractiveindex.info database is in the public domain
# copyright and related rights waived via CC0 1.0

REFERENCES: |
    K. Papatryfonos, T. Angelova, A. Brimont, B. Reid, S. Guldin, P. R. Smith, M. Tang, K. Li, A. J. Seeds, H. Liu, D. R. Selviah. Refractive indices of MBE-grown Al<sub>x</sub>Ga<sub>1-x</sub>As ternary alloys in the transparent wavelength region, <a href="https://doi.org/10.1063/5.0039631"><i>AIP Adv.</i> <b>11</b>, 025327 (2021)</a> (Numerical data kindly provided by Konstantinos Papatryfonos)
COMMENTS: |
    Al<sub>x</sub>Ga<sub>1-x</sub>As; x = 0 (GaAs)
DATA:
  - type: tabulated nk
    data: |
        0.26049 3.43205E+00 3.70410E+00
        0.26159 3.49606E+00 3.64117E+00
        0.26270 3.55371E+00 3.57757E+00
        0.26381 3.60654E+00 3.51408E+00
        0.26494 3.65273E+00 3.45129E+00
        0.26608 3.69534E+00 3.38972E+00
        0.26723 3.73572E+00 3.32935E+00
        0.26838 3.77466E+00 3.27031E+00
        0.26955 3.81255E+00 3.21369E+00
        0.27073 3.85100E+00 3.15591E+00
        0.27191 3.88906E+00 3.09523E+00
        0.27311 3.92570E+00 3.03074E+00
        0.27432 3.95920E+00 2.96174E+00
        0.27554 3.98624E+00 2.88868E+00
        0.27677 4.00656E+00 2.81381E+00
        0.27801 4.02017E+00 2.73806E+00
        0.27926 4.02559E+00 2.66281E+00
        0.28053 4.02430E+00 2.59006E+00
        0.28180 4.01657E+00 2.52174E+00
        0.28309 4.00489E+00 2.45728E+00
        0.28439 3.98902E+00 2.39759E+00
        0.28570 3.96990E+00 2.34234E+00
        0.28702 3.94939E+00 2.29093E+00
        0.28835 3.92597E+00 2.24486E+00
        0.28970 3.90179E+00 2.20272E+00
        0.29106 3.87715E+00 2.16454E+00
        0.29244 3.85202E+00 2.13020E+00
        0.29382 3.82681E+00 2.09947E+00
        0.29522 3.80272E+00 2.07313E+00
        0.29663 3.77926E+00 2.04943E+00
        0.29806 3.75660E+00 2.02852E+00
        0.29950 3.73487E+00 2.01023E+00
        0.30095 3.71427E+00 1.99379E+00
        0.30242 3.69528E+00 1.97977E+00
        0.30390 3.67681E+00 1.96769E+00
        0.30540 3.65930E+00 1.95727E+00
        0.30691 3.64294E+00 1.94825E+00
        0.30844 3.62778E+00 1.93981E+00
        0.30998 3.61349E+00 1.93311E+00
        0.31154 3.60025E+00 1.92791E+00
        0.31311 3.58797E+00 1.92367E+00
        0.31470 3.57682E+00 1.92011E+00
        0.31631 3.56678E+00 1.91769E+00
        0.31793 3.55791E+00 1.91633E+00
        0.31957 3.54997E+00 1.91573E+00
        0.32122 3.54276E+00 1.91584E+00
        0.32290 3.53647E+00 1.91647E+00
        0.32459 3.53138E+00 1.91829E+00
        0.32630 3.52709E+00 1.92056E+00
        0.32802 3.52373E+00 1.92347E+00
        0.32977 3.52125E+00 1.92716E+00
        0.33153 3.51961E+00 1.93129E+00
        0.33331 3.51910E+00 1.93595E+00
        0.33512 3.51958E+00 1.94137E+00
        0.33694 3.52105E+00 1.94732E+00
        0.33878 3.52363E+00 1.95364E+00
        0.34064 3.52704E+00 1.96036E+00
        0.34252 3.53132E+00 1.96789E+00
        0.34442 3.53694E+00 1.97692E+00
        0.34635 3.54380E+00 1.98420E+00
        0.34829 3.55161E+00 1.99392E+00
        0.35026 3.56058E+00 2.00292E+00
        0.35225 3.57093E+00 2.01410E+00
        0.35426 3.58246E+00 2.02527E+00
        0.35630 3.59541E+00 2.03711E+00
        0.35836 3.60991E+00 2.04836E+00
        0.36044 3.62589E+00 2.05913E+00
        0.36255 3.64421E+00 2.07072E+00
        0.36468 3.66468E+00 2.08308E+00
        0.36684 3.68747E+00 2.09605E+00
        0.36903 3.71315E+00 2.10960E+00
        0.37124 3.74297E+00 2.12445E+00
        0.37347 3.77707E+00 2.14027E+00
        0.37574 3.81787E+00 2.15726E+00
        0.37803 3.86684E+00 2.17578E+00
        0.38035 3.92505E+00 2.19609E+00
        0.38269 3.99982E+00 2.21797E+00
        0.38507 4.08670E+00 2.24157E+00
        0.38748 4.17867E+00 2.26621E+00
        0.38991 4.26329E+00 2.29044E+00
        0.39238 4.32937E+00 2.30642E+00
        0.39488 4.37664E+00 2.30637E+00
        0.39741 4.41240E+00 2.28487E+00
        0.39998 4.44075E+00 2.24214E+00
        0.40257 4.46702E+00 2.18391E+00
        0.40520 4.49714E+00 2.12482E+00
        0.40787 4.54333E+00 2.07205E+00
        0.41057 4.61656E+00 2.02894E+00
        0.41331 4.72058E+00 1.99759E+00
        0.41608 4.85265E+00 1.97753E+00
        0.41889 4.96468E+00 1.97061E+00
        0.42174 5.02373E+00 1.96602E+00
        0.42463 5.03903E+00 1.94662E+00
        0.42756 5.02004E+00 1.88758E+00
        0.43053 4.98074E+00 1.74458E+00
        0.43354 4.93203E+00 1.57944E+00
        0.43659 4.88076E+00 1.41707E+00
        0.43969 4.82963E+00 1.27015E+00
        0.44283 4.77962E+00 1.14610E+00
        0.44602 4.73089E+00 1.04502E+00
        0.44925 4.68558E+00 9.61390E-01
        0.45253 4.64157E+00 8.89840E-01
        0.45586 4.59938E+00 8.28110E-01
        0.45923 4.55929E+00 7.75750E-01
        0.46266 4.52144E+00 7.28640E-01
        0.46614 4.48543E+00 6.88030E-01
        0.46967 4.45063E+00 6.51360E-01
        0.47325 4.41771E+00 6.16930E-01
        0.47689 4.38605E+00 5.86930E-01
        0.48059 4.35607E+00 5.59970E-01
        0.48435 4.32739E+00 5.36110E-01
        0.48816 4.29988E+00 5.13500E-01
        0.49203 4.27343E+00 4.91710E-01
        0.49597 4.24774E+00 4.72080E-01
        0.49997 4.22320E+00 4.53380E-01
        0.50403 4.19966E+00 4.36300E-01
        0.50817 4.17705E+00 4.20600E-01
        0.51237 4.15524E+00 4.05180E-01
        0.51664 4.13387E+00 3.91990E-01
        0.52098 4.11371E+00 3.79230E-01
        0.52539 4.09432E+00 3.66410E-01
        0.52988 4.07533E+00 3.53750E-01
        0.53445 4.05701E+00 3.42790E-01
        0.53910 4.03901E+00 3.30670E-01
        0.54383 4.02185E+00 3.19020E-01
        0.54864 4.00542E+00 3.08750E-01
        0.55354 3.98939E+00 2.98750E-01
        0.55853 3.97389E+00 2.91260E-01
        0.56360 3.95906E+00 2.83600E-01
        0.56877 3.94467E+00 2.74900E-01
        0.57404 3.93106E+00 2.66620E-01
        0.57940 3.91783E+00 2.58370E-01
        0.58487 3.90469E+00 2.50750E-01
        0.59044 3.89200E+00 2.44100E-01
        0.59612 3.87986E+00 2.35830E-01
        0.60191 3.86815E+00 2.27180E-01
        0.60781 3.85669E+00 2.18390E-01
        0.61382 3.84603E+00 2.13400E-01
        0.61996 3.83524E+00 2.07770E-01
        0.62623 3.82498E+00 2.01580E-01
        0.63262 3.81546E+00 1.95820E-01
        0.63914 3.80690E+00 1.89550E-01
        0.64579 3.79813E+00 1.83490E-01
        0.65259 3.79034E+00 1.78060E-01
        0.65954 3.78184E+00 1.72580E-01
        0.66663 3.77177E+00 1.65900E-01
        0.67387 3.75979E+00 1.59260E-01
        0.68128 3.74792E+00 1.51840E-01
        0.68885 3.73689E+00 1.43030E-01
        0.69659 3.72659E+00 1.33120E-01
        0.70450 3.71666E+00 1.25050E-01
        0.71260 3.70768E+00 1.18710E-01
        0.72089 3.70001E+00 1.13340E-01
        0.72937 3.69257E+00 1.08510E-01
        0.73805 3.68538E+00 1.03950E-01
        0.74694 3.67856E+00 1.00230E-01
        0.75605 3.67249E+00 9.59500E-02
        0.76539 3.66659E+00 9.16300E-02
        0.77495 3.66130E+00 8.71100E-02
        0.78476 3.65752E+00 8.19200E-02
        0.79482 3.65601E+00 7.80300E-02
        0.80515 3.64806E+00 7.33100E-02
        0.81574 3.62635E+00 6.75700E-02
        0.82662 3.60509E+00 6.02500E-02
        0.83779 3.58756E+00 5.00900E-02
        0.84926 3.57142E+00 2.51200E-02
        0.86106 3.56115E+00 1.14400E-02
        0.87319 3.55095E+00 6.10000E-03
        0.88566 3.54215E+00 4.05000E-03
        0.89850 3.53347E+00 2.02400E-04
        0.91171 3.52476E+00 9.71111E-05
        0.92532 3.51557E+00 6.13333E-06
        0.93934 3.50642E+00 0.00000E+00
        0.95379 3.49757E+00 0.00000E+00
        0.96869 3.48877E+00 0.00000E+00
        0.98407 3.48010E+00 0.00000E+00
        0.99994 3.47343E+00 0.00000E+00
        1.01633 3.46678E+00 0.00000E+00
        1.03327 3.46037E+00 0.00000E+00
        1.05078 3.45399E+00 0.00000E+00
        1.06890 3.44767E+00 0.00000E+00
        1.08765 3.44250E+00 0.00000E+00
        1.10708 3.43736E+00 0.00000E+00
        1.12721 3.43236E+00 0.00000E+00
        1.14808 3.42740E+00 0.00000E+00
        1.16974 3.42251E+00 0.00000E+00
        1.19224 3.41848E+00 0.00000E+00
        1.21561 3.41446E+00 0.00000E+00
        1.23993 3.41057E+00 0.00000E+00
        1.26523 3.40731E+00 0.00000E+00
        1.29159 3.40587E+00 0.00000E+00
        1.31907 3.40247E+00 0.00000E+00
        1.34775 3.39611E+00 0.00000E+00
        1.37770 3.39284E+00 0.00000E+00
        1.40901 3.38961E+00 0.00000E+00
        1.44177 3.38641E+00 0.00000E+00
        1.47610 3.38363E+00 0.00000E+00
        1.51210 3.38078E+00 0.00000E+00
        1.54991 3.37793E+00 0.00000E+00
        1.58965 3.37534E+00 0.00000E+00
        1.63148 3.37799E+00 0.00000E+00
        1.67558 3.37666E+00 0.00000E+00
        1.72212 3.37408E+00 0.00000E+00
        1.77132 3.37140E+00 0.00000E+00
        1.82342 3.36872E+00 0.00000E+00
        1.87868 3.36654E+00 0.00000E+00
SPECS:
    n_is_absolute: true
    wavelength_is_vacuum: true
