Repository: polyanskiy/refractiveindex.info-database

# Refractive Index Database

The refractiveindex.info database is an extensive collection of optical constants for a wide range of materials. The database is in the public domain. Copyright and related rights were waived by <a href="mailto:polyanskiy@refractiveindex.info">Mikhail Polyanskiy</a> through the <a href="https://creativecommons.org/publicdomain/zero/1.0/">CC0 1.0 Universal Public Domain Dedication</a>. You may copy, modify, and distribute the refractiveindex.info database, even for commercial purposes, without asking permission.

The YAML file format is used to store material information and the database structure.

File: database/data-nk/other/semiconductor alloys/AlAs-GaAs/Papatryfonos-21.9.yml
# this file is part of refractiveindex.info database
# refractiveindex.info database is in the public domain
# copyright and related rights waived via CC0 1.0

REFERENCES: |
    K. Papatryfonos, T. Angelova, A. Brimont, B. Reid, S. Guldin, P. R. Smith, M. Tang, K. Li, A. J. Seeds, H. Liu, D. R. Selviah.
    Refractive indices of MBE-grown Al<sub>x</sub>Ga<sub>1-x</sub>As ternary alloys in the transparent wavelength region.
    <a href="https://doi.org/10.1063/5.0039631"><i>AIP Adv.</i> <b>11</b>, 025327 (2021)</a>
    (Numerical data kindly provided by Konstantinos Papatryfonos)
COMMENTS: |
    Al<sub>x</sub>Ga<sub>1-x</sub>As; x = 0.219
DATA:
  - type: tabulated nk
    data: |
        0.26049 3.40984E+00 3.75916E+00
        0.26159 3.49239E+00 3.69956E+00
        0.26270 3.56937E+00 3.63592E+00
        0.26381 3.64125E+00 3.56879E+00
        0.26494 3.70563E+00 3.50007E+00
        0.26608 3.76631E+00 3.42872E+00
        0.26723 3.82429E+00 3.35410E+00
        0.26838 3.87787E+00 3.27574E+00
        0.26955 3.92368E+00 3.19312E+00
        0.27073 3.96238E+00 3.10748E+00
        0.27191 3.99087E+00 3.02132E+00
        0.27311 4.01156E+00 2.93575E+00
        0.27432 4.02562E+00 2.85197E+00
        0.27554 4.03396E+00 2.77073E+00
        0.27677 4.03366E+00 2.69338E+00
        0.27801 4.02874E+00 2.62002E+00
        0.27926 4.01940E+00 2.55084E+00
        0.28053 4.00607E+00 2.48619E+00
        0.28180 3.98956E+00 2.42565E+00
        0.28309 3.97029E+00 2.36954E+00
        0.28439 3.94930E+00 2.31862E+00
        0.28570 3.92694E+00 2.27233E+00
        0.28702 3.90356E+00 2.22991E+00
        0.28835 3.87955E+00 2.19120E+00
        0.28970 3.85538E+00 2.15650E+00
        0.29106 3.83178E+00 2.12542E+00
        0.29244 3.80870E+00 2.09804E+00
        0.29382 3.78665E+00 2.07315E+00
        0.29522 3.76563E+00 2.05051E+00
        0.29663 3.74525E+00 2.03053E+00
        0.29806 3.72657E+00 2.01318E+00
        0.29950 3.70825E+00 1.99764E+00
        0.30095 3.69095E+00 1.98388E+00
        0.30242 3.67478E+00 1.97179E+00
        0.30390 3.65962E+00 1.96121E+00
        0.30540 3.64531E+00 1.95190E+00
        0.30691 3.63225E+00 1.94385E+00
        0.30844 3.62009E+00 1.93694E+00
        0.30998 3.60856E+00 1.93110E+00
        0.31154 3.59787E+00 1.92637E+00
        0.31311 3.58891E+00 1.92254E+00
        0.31470 3.58070E+00 1.91980E+00
        0.31631 3.57339E+00 1.91778E+00
        0.31793 3.56712E+00 1.91650E+00
        0.31957 3.56190E+00 1.91610E+00
        0.32122 3.55719E+00 1.91652E+00
        0.32290 3.55361E+00 1.91772E+00
        0.32459 3.55107E+00 1.91963E+00
        0.32630 3.54953E+00 1.92194E+00
        0.32802 3.54884E+00 1.92474E+00
        0.32977 3.54893E+00 1.92884E+00
        0.33153 3.55059E+00 1.93325E+00
        0.33331 3.55307E+00 1.93840E+00
        0.33512 3.55646E+00 1.94417E+00
        0.33694 3.56086E+00 1.95053E+00
        0.33878 3.56653E+00 1.95756E+00
        0.34064 3.57321E+00 1.96531E+00
        0.34252 3.58145E+00 1.97361E+00
        0.34442 3.59087E+00 1.98265E+00
        0.34635 3.60173E+00 1.99243E+00
        0.34829 3.61444E+00 2.00290E+00
        0.35026 3.62867E+00 2.01457E+00
        0.35225 3.64532E+00 2.02756E+00
        0.35426 3.66382E+00 2.04126E+00
        0.35630 3.68451E+00 2.05575E+00
        0.35836 3.70823E+00 2.07140E+00
        0.36044 3.73615E+00 2.08808E+00
        0.36255 3.76860E+00 2.10633E+00
        0.36468 3.80704E+00 2.12527E+00
        0.36684 3.85305E+00 2.14391E+00
        0.36903 3.90824E+00 2.15992E+00
        0.37124 3.97336E+00 2.17031E+00
        0.37347 4.04877E+00 2.16539E+00
        0.37574 4.12459E+00 2.14605E+00
        0.37803 4.19489E+00 2.11283E+00
        0.38035 4.25534E+00 2.07018E+00
        0.38269 4.30473E+00 2.02389E+00
        0.38507 4.34398E+00 1.98046E+00
        0.38748 4.37873E+00 1.94294E+00
        0.38991 4.41390E+00 1.91283E+00
        0.39238 4.45436E+00 1.88926E+00
        0.39488 4.50543E+00 1.86982E+00
        0.39741 4.57946E+00 1.84674E+00
        0.39998 4.67147E+00 1.80055E+00
        0.40257 4.76442E+00 1.71997E+00
        0.40520 4.84231E+00 1.60741E+00
        0.40787 4.89050E+00 1.47166E+00
        0.41057 4.90118E+00 1.33460E+00
        0.41331 4.88259E+00 1.21627E+00
        0.41608 4.85166E+00 1.11261E+00
        0.41889 4.81370E+00 1.02179E+00
        0.42174 4.77189E+00 9.42430E-01
        0.42463 4.72855E+00 8.75130E-01
        0.42756 4.68516E+00 8.16320E-01
        0.43053 4.64230E+00 7.64590E-01
        0.43354 4.60060E+00 7.19080E-01
        0.43659 4.56054E+00 6.79160E-01
        0.43969 4.52209E+00 6.42520E-01
        0.44283 4.48523E+00 6.09520E-01
        0.44602 4.44958E+00 5.80920E-01
        0.44925 4.41538E+00 5.53370E-01
        0.45253 4.38253E+00 5.26850E-01
        0.45586 4.35098E+00 5.03390E-01
        0.45923 4.32034E+00 4.83220E-01
        0.46266 4.29133E+00 4.63810E-01
        0.46614 4.26322E+00 4.45820E-01
        0.46967 4.23629E+00 4.28620E-01
        0.47325 4.21085E+00 4.11850E-01
        0.47689 4.18566E+00 3.96100E-01
        0.48059 4.16190E+00 3.81820E-01
        0.48435 4.13876E+00 3.68340E-01
        0.48816 4.11631E+00 3.55650E-01
        0.49203 4.09476E+00 3.43230E-01
        0.49597 4.07451E+00 3.29660E-01
        0.49997 4.05484E+00 3.18110E-01
        0.50403 4.03571E+00 3.06490E-01
        0.50817 4.01676E+00 2.96690E-01
        0.51237 3.99828E+00 2.88280E-01
        0.51664 3.98083E+00 2.78440E-01
        0.52098 3.96396E+00 2.68350E-01
        0.52539 3.94746E+00 2.58050E-01
        0.52988 3.93130E+00 2.50240E-01
        0.53445 3.91583E+00 2.43240E-01
        0.53910 3.90111E+00 2.35090E-01
        0.54383 3.88690E+00 2.27080E-01
        0.54864 3.87292E+00 2.20070E-01
        0.55354 3.85968E+00 2.12800E-01
        0.55853 3.84712E+00 2.05330E-01
        0.56360 3.83502E+00 1.97970E-01
        0.56877 3.82307E+00 1.91340E-01
        0.57404 3.81226E+00 1.84390E-01
        0.57940 3.80180E+00 1.77860E-01
        0.58487 3.79198E+00 1.70230E-01
        0.59044 3.78254E+00 1.60940E-01
        0.59612 3.77233E+00 1.51060E-01
        0.60191 3.75970E+00 1.40670E-01
        0.60781 3.74621E+00 1.33320E-01
        0.61382 3.73305E+00 1.27280E-01
        0.61996 3.72061E+00 1.21860E-01
        0.62623 3.70867E+00 1.16710E-01
        0.63262 3.69642E+00 1.12050E-01
        0.63914 3.68485E+00 1.08550E-01
        0.64579 3.67456E+00 1.05320E-01
        0.65259 3.66512E+00 1.02210E-01
        0.65954 3.65603E+00 9.90400E-02
        0.66663 3.64825E+00 9.54800E-02
        0.67387 3.64243E+00 9.12000E-02
        0.68128 3.63655E+00 8.61100E-02
        0.68885 3.63340E+00 8.04800E-02
        0.69659 3.63413E+00 7.03400E-02
        0.70450 3.63939E+00 4.80000E-02
        0.71260 3.61798E+00 1.60500E-02
        0.72089 3.59832E+00 5.22000E-03
        0.72937 3.57879E+00 2.97000E-03
        0.73805 3.55925E+00 1.91000E-03
        0.74694 3.54133E+00 1.22000E-03
        0.75605 3.53059E+00 1.69000E-03
        0.76539 3.52043E+00 1.83000E-03
        0.77495 3.50676E+00 1.63000E-03
        0.78476 3.49185E+00 1.13000E-03
        0.79482 3.48217E+00 6.29000E-04
        0.80515 3.47239E+00 1.07000E-04
        0.81574 3.46304E+00 0.00000E+00
        0.82662 3.45738E+00 0.00000E+00
        0.83779 3.45286E+00 0.00000E+00
        0.84926 3.44305E+00 0.00000E+00
        0.86106 3.43508E+00 0.00000E+00
        0.87319 3.43032E+00 0.00000E+00
        0.88566 3.42311E+00 0.00000E+00
        0.89850 3.41437E+00 0.00000E+00
        0.91171 3.41094E+00 0.00000E+00
        0.92532 3.40352E+00 0.00000E+00
        0.93934 3.39662E+00 0.00000E+00
        0.95379 3.39028E+00 0.00000E+00
        0.96869 3.38430E+00 0.00000E+00
        0.98407 3.37835E+00 0.00000E+00
        0.99994 3.37246E+00 0.00000E+00
        1.01633 3.36695E+00 0.00000E+00
        1.03327 3.36185E+00 0.00000E+00
        1.05078 3.35701E+00 0.00000E+00
        1.06890 3.35221E+00 0.00000E+00
        1.08765 3.34744E+00 0.00000E+00
        1.10708 3.34296E+00 0.00000E+00
        1.12721 3.33875E+00 0.00000E+00
        1.14808 3.33471E+00 0.00000E+00
        1.16974 3.33070E+00 0.00000E+00
        1.19224 3.32673E+00 0.00000E+00
        1.21561 3.32298E+00 0.00000E+00
        1.23993 3.31943E+00 0.00000E+00
        1.26523 3.31601E+00 0.00000E+00
        1.29159 3.30863E+00 0.00000E+00
        1.31907 3.30327E+00 0.00000E+00
        1.34775 3.30611E+00 0.00000E+00
        1.37770 3.30316E+00 0.00000E+00
        1.40901 3.30035E+00 0.00000E+00
        1.44177 3.29755E+00 0.00000E+00
        1.47610 3.29477E+00 0.00000E+00
        1.51210 3.29215E+00 0.00000E+00
        1.54991 3.28365E+00 0.00000E+00
        1.58965 3.28525E+00 0.00000E+00
        1.63148 3.28488E+00 0.00000E+00
        1.67558 3.28251E+00 0.00000E+00
        1.72212 3.28030E+00 0.00000E+00
        1.77132 3.27821E+00 0.00000E+00
        1.82342 3.27810E+00 0.00000E+00
        1.87868 3.27582E+00 0.00000E+00
SPECS:
    n_is_absolute: true
    wavelength_is_vacuum: true

File: database/data-nk/other/semiconductor alloys/AlAs-GaAs/Papatryfonos-34.2.yml
# this file is part of refractiveindex.info database
# refractiveindex.info database is in the public domain
# copyright and related rights waived via CC0 1.0

REFERENCES: |
    K. Papatryfonos, T. Angelova, A. Brimont, B. Reid, S. Guldin, P. R. Smith, M. Tang, K. Li, A. J. Seeds, H. Liu, D. R. Selviah.
    Refractive indices of MBE-grown Al<sub>x</sub>Ga<sub>1-x</sub>As ternary alloys in the transparent wavelength region.
    <a href="https://doi.org/10.1063/5.0039631"><i>AIP Adv.</i> <b>11</b>, 025327 (2021)</a>
    (Numerical data kindly provided by Konstantinos Papatryfonos)
COMMENTS: |
    Al<sub>x</sub>Ga<sub>1-x</sub>As; x = 0.342
DATA:
  - type: tabulated nk
    data: |
        0.26049 3.47237E+00 3.75078E+00
        0.26159 3.56415E+00 3.69130E+00
        0.26270 3.65239E+00 3.62391E+00
        0.26381 3.73579E+00 3.54937E+00
        0.26494 3.80800E+00 3.46505E+00
        0.26608 3.87147E+00 3.37589E+00
        0.26723 3.92599E+00 3.28410E+00
        0.26838 3.97093E+00 3.19101E+00
        0.26955 4.00528E+00 3.09706E+00
        0.27073 4.02954E+00 3.00558E+00
        0.27191 4.04538E+00 2.91654E+00
        0.27311 4.05426E+00 2.83041E+00
        0.27432 4.05738E+00 2.74749E+00
        0.27554 4.05527E+00 2.66801E+00
        0.27677 4.04658E+00 2.59572E+00
        0.27801 4.03399E+00 2.52714E+00
        0.27926 4.01815E+00 2.46288E+00
        0.28053 3.99956E+00 2.40337E+00
        0.28180 3.97851E+00 2.34887E+00
        0.28309 3.95583E+00 2.30023E+00
        0.28439 3.93252E+00 2.25591E+00
        0.28570 3.90881E+00 2.21547E+00
        0.28702 3.88490E+00 2.17855E+00
        0.28835 3.86107E+00 2.14505E+00
        0.28970 3.83780E+00 2.11558E+00
        0.29106 3.81541E+00 2.08872E+00
        0.29244 3.79388E+00 2.06453E+00
        0.29382 3.77324E+00 2.04308E+00
        0.29522 3.75358E+00 2.02448E+00
        0.29663 3.73555E+00 2.00792E+00
        0.29806 3.71818E+00 1.99298E+00
        0.29950 3.70176E+00 1.97962E+00
        0.30095 3.68648E+00 1.96775E+00
        0.30242 3.67231E+00 1.95740E+00
        0.30390 3.65889E+00 1.94856E+00
        0.30540 3.64663E+00 1.94083E+00
        0.30691 3.63522E+00 1.93412E+00
        0.30844 3.62455E+00 1.92838E+00
        0.30998 3.61502E+00 1.92375E+00
        0.31154 3.60683E+00 1.91993E+00
        0.31311 3.59930E+00 1.91742E+00
        0.31470 3.59259E+00 1.91572E+00
        0.31631 3.58691E+00 1.91457E+00
        0.31793 3.58267E+00 1.91421E+00
        0.31957 3.57868E+00 1.91488E+00
        0.32122 3.57582E+00 1.91600E+00
        0.32290 3.57398E+00 1.91779E+00
        0.32459 3.57301E+00 1.92045E+00
        0.32630 3.57285E+00 1.92420E+00
        0.32802 3.57450E+00 1.92846E+00
        0.32977 3.57706E+00 1.93331E+00
        0.33153 3.58068E+00 1.93880E+00
        0.33331 3.58543E+00 1.94498E+00
        0.33512 3.59115E+00 1.95189E+00
        0.33694 3.59853E+00 1.95951E+00
        0.33878 3.60694E+00 1.96774E+00
        0.34064 3.61671E+00 1.97675E+00
        0.34252 3.62808E+00 1.98660E+00
        0.34442 3.64116E+00 1.99714E+00
        0.34635 3.65647E+00 2.00898E+00
        0.34829 3.67418E+00 2.02204E+00
        0.35026 3.69439E+00 2.03607E+00
        0.35225 3.71733E+00 2.05104E+00
        0.35426 3.74394E+00 2.06742E+00
        0.35630 3.77572E+00 2.08423E+00
        0.35836 3.81278E+00 2.10153E+00
        0.36044 3.85695E+00 2.11769E+00
        0.36255 3.90921E+00 2.13083E+00
        0.36468 3.96975E+00 2.13832E+00
        0.36684 4.03824E+00 2.13302E+00
        0.36903 4.10755E+00 2.11519E+00
        0.37124 4.17355E+00 2.08653E+00
        0.37347 4.23270E+00 2.04994E+00
        0.37574 4.28087E+00 2.01003E+00
        0.37803 4.32204E+00 1.97214E+00
        0.38035 4.36083E+00 1.93834E+00
        0.38269 4.40087E+00 1.90913E+00
        0.38507 4.44609E+00 1.88395E+00
        0.38748 4.50188E+00 1.86050E+00
        0.38991 4.57724E+00 1.82505E+00
        0.39238 4.66081E+00 1.76803E+00
        0.39488 4.74189E+00 1.68717E+00
        0.39741 4.80932E+00 1.58263E+00
        0.39998 4.84739E+00 1.45835E+00
        0.40257 4.85572E+00 1.33567E+00
        0.40520 4.84529E+00 1.22311E+00
        0.40787 4.82073E+00 1.12189E+00
        0.41057 4.78695E+00 1.03201E+00
        0.41331 4.74860E+00 9.53970E-01
        0.41608 4.70871E+00 8.89300E-01
        0.41889 4.66851E+00 8.31000E-01
        0.42174 4.62858E+00 7.78340E-01
        0.42463 4.58937E+00 7.31120E-01
        0.42756 4.55115E+00 6.89870E-01
        0.43053 4.51402E+00 6.52100E-01
        0.43354 4.47795E+00 6.19330E-01
        0.43659 4.44320E+00 5.89840E-01
        0.43969 4.40995E+00 5.61760E-01
        0.44283 4.37811E+00 5.35360E-01
        0.44602 4.34747E+00 5.11370E-01
        0.44925 4.31767E+00 4.88550E-01
        0.45253 4.28893E+00 4.67850E-01
        0.45586 4.26133E+00 4.50020E-01
        0.45923 4.23486E+00 4.34390E-01
        0.46266 4.20857E+00 4.20830E-01
        0.46614 4.18400E+00 4.04170E-01
        0.46967 4.16060E+00 3.87000E-01
        0.47325 4.13765E+00 3.72010E-01
        0.47689 4.11553E+00 3.58300E-01
        0.48059 4.09453E+00 3.44520E-01
        0.48435 4.07407E+00 3.31440E-01
        0.48816 4.05403E+00 3.19380E-01
        0.49203 4.03444E+00 3.08510E-01
        0.49597 4.01560E+00 2.99230E-01
        0.49997 3.99757E+00 2.90470E-01
        0.50403 3.98019E+00 2.80000E-01
        0.50817 3.96321E+00 2.69380E-01
        0.51237 3.94651E+00 2.60250E-01
        0.51664 3.93092E+00 2.51430E-01
        0.52098 3.91600E+00 2.43840E-01
        0.52539 3.90114E+00 2.37870E-01
        0.52988 3.88657E+00 2.32660E-01
        0.53445 3.87264E+00 2.27280E-01
        0.53910 3.85962E+00 2.22040E-01
        0.54383 3.84692E+00 2.17230E-01
        0.54864 3.83523E+00 2.13200E-01
        0.55354 3.82475E+00 2.08890E-01
        0.55853 3.81522E+00 2.03100E-01
        0.56360 3.80511E+00 1.94970E-01
        0.56877 3.79299E+00 1.86620E-01
        0.57404 3.77978E+00 1.78960E-01
        0.57940 3.76584E+00 1.72330E-01
        0.58487 3.75153E+00 1.66920E-01
        0.59044 3.73770E+00 1.62670E-01
        0.59612 3.72534E+00 1.58630E-01
        0.60191 3.71321E+00 1.54340E-01
        0.60781 3.70146E+00 1.49790E-01
        0.61382 3.69060E+00 1.45080E-01
        0.61996 3.68113E+00 1.39980E-01
        0.62623 3.67232E+00 1.33380E-01
        0.63262 3.66321E+00 1.25350E-01
        0.63914 3.65479E+00 1.17810E-01
        0.64579 3.64897E+00 1.12120E-01
        0.65259 3.65075E+00 1.02860E-01
        0.65954 3.65072E+00 7.67700E-02
        0.66663 3.63968E+00 4.96500E-02
        0.67387 3.61935E+00 2.64200E-02
        0.68128 3.59661E+00 1.04000E-02
        0.68885 3.57448E+00 6.48000E-03
        0.69659 3.55571E+00 3.49000E-03
        0.70450 3.53892E+00 1.76000E-03
        0.71260 3.52405E+00 9.01000E-04
        0.72089 3.51093E+00 3.82000E-04
        0.72937 3.49875E+00 5.73000E-04
        0.73805 3.48767E+00 3.85000E-04
        0.74694 3.47656E+00 1.49000E-04
        0.75605 3.46595E+00 0.00000E+00
        0.76539 3.45656E+00 0.00000E+00
        0.77495 3.44694E+00 0.00000E+00
        0.78476 3.43539E+00 0.00000E+00
        0.79482 3.42499E+00 0.00000E+00
        0.80515 3.41608E+00 0.00000E+00
        0.81574 3.40840E+00 0.00000E+00
        0.82662 3.40382E+00 0.00000E+00
        0.83779 3.39625E+00 0.00000E+00
        0.84926 3.38822E+00 0.00000E+00
        0.86106 3.38028E+00 0.00000E+00
        0.87319 3.37261E+00 0.00000E+00
        0.88566 3.36532E+00 0.00000E+00
        0.89850 3.35819E+00 0.00000E+00
        0.91171 3.35128E+00 0.00000E+00
        0.92532 3.34457E+00 0.00000E+00
        0.93934 3.33800E+00 0.00000E+00
        0.95379 3.33170E+00 0.00000E+00
        0.96869 3.32556E+00 0.00000E+00
        0.98407 3.31955E+00 0.00000E+00
        0.99994 3.31372E+00 0.00000E+00
        1.01633 3.30809E+00 0.00000E+00
        1.03327 3.30260E+00 0.00000E+00
        1.05078 3.29721E+00 0.00000E+00
        1.06890 3.29197E+00 0.00000E+00
        1.08765 3.28690E+00 0.00000E+00
        1.10708 3.28198E+00 0.00000E+00
        1.12721 3.27714E+00 0.00000E+00
        1.14808 3.27248E+00 0.00000E+00
        1.16974 3.26790E+00 0.00000E+00
        1.19224 3.26343E+00 0.00000E+00
        1.21561 3.25908E+00 0.00000E+00
        1.23993 3.25488E+00 0.00000E+00
        1.26523 3.25077E+00 0.00000E+00
        1.29159 3.24673E+00 0.00000E+00
        1.31907 3.24028E+00 0.00000E+00
        1.34775 3.23900E+00 0.00000E+00
        1.37770 3.23518E+00 0.00000E+00
        1.40901 3.23158E+00 0.00000E+00
        1.44177 3.22802E+00 0.00000E+00
        1.47610 3.22451E+00 0.00000E+00
        1.51210 3.22111E+00 0.00000E+00
        1.54991 3.21780E+00 0.00000E+00
        1.58965 3.21484E+00 0.00000E+00
        1.63148 3.21169E+00 0.00000E+00
        1.67558 3.20866E+00 0.00000E+00
        1.72212 3.20558E+00 0.00000E+00
        1.77132 3.20264E+00 0.00000E+00
        1.82342 3.19971E+00 0.00000E+00
        1.87868 3.19686E+00 0.00000E+00
SPECS:
    n_is_absolute: true
    wavelength_is_vacuum: true

File: database/data-nk/other/semiconductor alloys/AlAs-GaAs/Papatryfonos-41.1.yml
# this file is part of refractiveindex.info database
# refractiveindex.info database is in the public domain
# copyright and related rights waived via CC0 1.0

REFERENCES: |
    K. Papatryfonos, T. Angelova, A. Brimont, B. Reid, S. Guldin, P. R. Smith, M. Tang, K. Li, A. J. Seeds, H. Liu, D. R. Selviah.
    Refractive indices of MBE-grown Al<sub>x</sub>Ga<sub>1-x</sub>As ternary alloys in the transparent wavelength region.
    <a href="https://doi.org/10.1063/5.0039631"><i>AIP Adv.</i> <b>11</b>, 025327 (2021)</a>
    (Numerical data kindly provided by Konstantinos Papatryfonos)
COMMENTS: |
    Al<sub>x</sub>Ga<sub>1-x</sub>As; x = 0.411
DATA:
  - type: tabulated nk
    data: |
        0.26049 3.49781E+00 3.77635E+00
        0.26159 3.59669E+00 3.71488E+00
        0.26270 3.68929E+00 3.64363E+00
        0.26381 3.77408E+00 3.56208E+00
        0.26494 3.84972E+00 3.47119E+00
        0.26608 3.91493E+00 3.37515E+00
        0.26723 3.96851E+00 3.27675E+00
        0.26838 4.01132E+00 3.17750E+00
        0.26955 4.04361E+00 3.07892E+00
        0.27073 4.06593E+00 2.98281E+00
        0.27191 4.07915E+00 2.89024E+00
        0.27311 4.08474E+00 2.80180E+00
        0.27432 4.08359E+00 2.71787E+00
        0.27554 4.07685E+00 2.63980E+00
        0.27677 4.06539E+00 2.56701E+00
        0.27801 4.05001E+00 2.49944E+00
        0.27926 4.03173E+00 2.43767E+00
        0.28053 4.01123E+00 2.38102E+00
        0.28180 3.98921E+00 2.33061E+00
        0.28309 3.96632E+00 2.28445E+00
        0.28439 3.94306E+00 2.24229E+00
        0.28570 3.91954E+00 2.20409E+00
        0.28702 3.89627E+00 2.16985E+00
        0.28835 3.87348E+00 2.13903E+00
        0.28970 3.85127E+00 2.11114E+00
        0.29106 3.82989E+00 2.08594E+00
        0.29244 3.80955E+00 2.06332E+00
        0.29382 3.79031E+00 2.04347E+00
        0.29522 3.77215E+00 2.02575E+00
        0.29663 3.75503E+00 2.00970E+00
        0.29806 3.73912E+00 1.99536E+00
        0.29950 3.72417E+00 1.98277E+00
        0.30095 3.71018E+00 1.97155E+00
        0.30242 3.69719E+00 1.96175E+00
        0.30390 3.68521E+00 1.95319E+00
        0.30540 3.67410E+00 1.94578E+00
        0.30691 3.66405E+00 1.93944E+00
        0.30844 3.65497E+00 1.93432E+00
        0.30998 3.64683E+00 1.92972E+00
        0.31154 3.63972E+00 1.92611E+00
        0.31311 3.63355E+00 1.92351E+00
        0.31470 3.62831E+00 1.92196E+00
        0.31631 3.62410E+00 1.92099E+00
        0.31793 3.62091E+00 1.92094E+00
        0.31957 3.61871E+00 1.92157E+00
        0.32122 3.61751E+00 1.92286E+00
        0.32290 3.61738E+00 1.92495E+00
        0.32459 3.61829E+00 1.92790E+00
        0.32630 3.62031E+00 1.93142E+00
        0.32802 3.62358E+00 1.93562E+00
        0.32977 3.62806E+00 1.94049E+00
        0.33153 3.63374E+00 1.94634E+00
        0.33331 3.64068E+00 1.95294E+00
        0.33512 3.64905E+00 1.96026E+00
        0.33694 3.65881E+00 1.96826E+00
        0.33878 3.67026E+00 1.97695E+00
        0.34064 3.68366E+00 1.98678E+00
        0.34252 3.69925E+00 1.99744E+00
        0.34442 3.71732E+00 2.00907E+00
        0.34635 3.73850E+00 2.02174E+00
        0.34829 3.76320E+00 2.03541E+00
        0.35026 3.79201E+00 2.05009E+00
        0.35225 3.82569E+00 2.06482E+00
        0.35426 3.86519E+00 2.07888E+00
        0.35630 3.91100E+00 2.09131E+00
        0.35836 3.96278E+00 2.09893E+00
        0.36044 4.01947E+00 2.09863E+00
        0.36255 4.07928E+00 2.08867E+00
        0.36468 4.13907E+00 2.06859E+00
        0.36684 4.19598E+00 2.03938E+00
        0.36903 4.24866E+00 2.00334E+00
        0.37124 4.29682E+00 1.96578E+00
        0.37347 4.34143E+00 1.92985E+00
        0.37574 4.38548E+00 1.89690E+00
        0.37803 4.43232E+00 1.86752E+00
        0.38035 4.48500E+00 1.83886E+00
        0.38269 4.54466E+00 1.80594E+00
        0.38507 4.60928E+00 1.75953E+00
        0.38748 4.67290E+00 1.69278E+00
        0.38991 4.72925E+00 1.60256E+00
        0.39238 4.77184E+00 1.49462E+00
        0.39488 4.79648E+00 1.37983E+00
        0.39741 4.80220E+00 1.26792E+00
        0.39998 4.79233E+00 1.16574E+00
        0.40257 4.77062E+00 1.07612E+00
        0.40520 4.74096E+00 9.96250E-01
        0.40787 4.70649E+00 9.25130E-01
        0.41057 4.66981E+00 8.62640E-01
        0.41331 4.63231E+00 8.07760E-01
        0.41608 4.59481E+00 7.59220E-01
        0.41889 4.55779E+00 7.15370E-01
        0.42174 4.52159E+00 6.75680E-01
        0.42463 4.48647E+00 6.39740E-01
        0.42756 4.45238E+00 6.08410E-01
        0.43053 4.41933E+00 5.79170E-01
        0.43354 4.38737E+00 5.51580E-01
        0.43659 4.35662E+00 5.25990E-01
        0.43969 4.32691E+00 5.02500E-01
        0.44283 4.29825E+00 4.80520E-01
        0.44602 4.27052E+00 4.60650E-01
        0.44925 4.24373E+00 4.42580E-01
        0.45253 4.21784E+00 4.26070E-01
        0.45586 4.19280E+00 4.09510E-01
        0.45923 4.16862E+00 3.92890E-01
        0.46266 4.14532E+00 3.78530E-01
        0.46614 4.12287E+00 3.64770E-01
        0.46967 4.10122E+00 3.50950E-01
        0.47325 4.08033E+00 3.39890E-01
        0.47689 4.06013E+00 3.26110E-01
        0.48059 4.04062E+00 3.12810E-01
        0.48435 4.02176E+00 3.01440E-01
        0.48816 4.00342E+00 2.92320E-01
        0.49203 3.98562E+00 2.80610E-01
        0.49597 3.96841E+00 2.71470E-01
        0.49997 3.95179E+00 2.62540E-01
        0.50403 3.93573E+00 2.53090E-01
        0.50817 3.92027E+00 2.43780E-01
        0.51237 3.90541E+00 2.35850E-01
        0.51664 3.89112E+00 2.28180E-01
        0.52098 3.87741E+00 2.20810E-01
        0.52539 3.86441E+00 2.13920E-01
        0.52988 3.85208E+00 2.07860E-01
        0.53445 3.84014E+00 2.01460E-01
        0.53910 3.82816E+00 1.93800E-01
        0.54383 3.81584E+00 1.84850E-01
        0.54864 3.80283E+00 1.75200E-01
        0.55354 3.78914E+00 1.66050E-01
        0.55853 3.77505E+00 1.58030E-01
        0.56360 3.76098E+00 1.51070E-01
        0.56877 3.74724E+00 1.44770E-01
        0.57404 3.73401E+00 1.38590E-01
        0.57940 3.72138E+00 1.32570E-01
        0.58487 3.70947E+00 1.26620E-01
        0.59044 3.69729E+00 1.20680E-01
        0.59612 3.68698E+00 1.14630E-01
        0.60191 3.67740E+00 1.08220E-01
        0.60781 3.66839E+00 1.00530E-01
        0.61382 3.66031E+00 9.37800E-02
        0.61996 3.65646E+00 8.74400E-02
        0.62623 3.65883E+00 7.67000E-02
        0.63262 3.65649E+00 4.46300E-02
        0.63914 3.63391E+00 2.27900E-02
        0.64579 3.60872E+00 1.00300E-02
        0.65259 3.58846E+00 4.56000E-03
        0.65954 3.56795E+00 3.70000E-03
        0.66663 3.54933E+00 1.65000E-03
        0.67387 3.53240E+00 7.79000E-04
        0.68128 3.51679E+00 3.11000E-04
        0.68885 3.50219E+00 1.34000E-04
        0.69659 3.48855E+00 1.86000E-04
        0.70450 3.47583E+00 1.03000E-04
        0.71260 3.46395E+00 2.80000E-05
        0.72089 3.45269E+00 0.00000E+00
        0.72937 3.44177E+00 0.00000E+00
        0.73805 3.43136E+00 0.00000E+00
        0.74694 3.42146E+00 0.00000E+00
        0.75605 3.41153E+00 0.00000E+00
        0.76539 3.40126E+00 0.00000E+00
        0.77495 3.39096E+00 0.00000E+00
        0.78476 3.38038E+00 0.00000E+00
        0.79482 3.36976E+00 0.00000E+00
        0.80515 3.35937E+00 0.00000E+00
        0.81574 3.35031E+00 0.00000E+00
        0.82662 3.34345E+00 0.00000E+00
        0.83779 3.33552E+00 0.00000E+00
        0.84926 3.32911E+00 0.00000E+00
        0.86106 3.32328E+00 0.00000E+00
        0.87319 3.31743E+00 0.00000E+00
        0.88566 3.31106E+00 0.00000E+00
        0.89850 3.30499E+00 0.00000E+00
        0.91171 3.29857E+00 0.00000E+00
        0.92532 3.29224E+00 0.00000E+00
        0.93934 3.28597E+00 0.00000E+00
        0.95379 3.28148E+00 0.00000E+00
        0.96869 3.27722E+00 0.00000E+00
        0.98407 3.27344E+00 0.00000E+00
        0.99994 3.26982E+00 0.00000E+00
        1.01633 3.26612E+00 0.00000E+00
        1.03327 3.26116E+00 0.00000E+00
        1.05078 3.25594E+00 0.00000E+00
        1.06890 3.25084E+00 0.00000E+00
        1.08765 3.24586E+00 0.00000E+00
        1.10708 3.24101E+00 0.00000E+00
        1.12721 3.23628E+00 0.00000E+00
        1.14808 3.23165E+00 0.00000E+00
        1.16974 3.22714E+00 0.00000E+00
        1.19224 3.22274E+00 0.00000E+00
        1.21561 3.21845E+00 0.00000E+00
        1.23993 3.21426E+00 0.00000E+00
        1.26523 3.21016E+00 0.00000E+00
        1.29159 3.20615E+00 0.00000E+00
        1.31907 3.20223E+00 0.00000E+00
        1.34775 3.19840E+00 0.00000E+00
        1.37770 3.19465E+00 0.00000E+00
        1.40901 3.19100E+00 0.00000E+00
        1.44177 3.18743E+00 0.00000E+00
        1.47610 3.18393E+00 0.00000E+00
        1.51210 3.18052E+00 0.00000E+00
        1.54991 3.17717E+00 0.00000E+00
        1.58965 3.17389E+00 0.00000E+00
        1.63148 3.17154E+00 0.00000E+00
        1.67558 3.16920E+00 0.00000E+00
        1.72212 3.16686E+00 0.00000E+00
        1.77132 3.16453E+00 0.00000E+00
        1.82342 3.16215E+00 0.00000E+00
        1.87868 3.15895E+00 0.00000E+00
SPECS:
    n_is_absolute: true
    wavelength_is_vacuum: true

File: database/data-nk/other/semiconductor alloys/AlAs-GaAs/Papatryfonos-45.2.yml
# this file is part of refractiveindex.info database
# refractiveindex.info database is in the public domain
# copyright and related rights waived via CC0 1.0

REFERENCES: |
    K. Papatryfonos, T. Angelova, A. Brimont, B. Reid, S. Guldin, P. R. Smith, M. Tang, K. Li, A. J. Seeds, H. Liu, D. R. Selviah. Refractive indices of MBE-grown Al<sub>x</sub>Ga<sub>1-x</sub>As ternary alloys in the transparent wavelength region, <a href="https://doi.org/10.1063/5.0039631"><i>AIP Adv.</i> <b>11</b>, 025327 (2021)</a> (Numerical data kindly provided by Konstantinos Papatryfonos)
COMMENTS: |
    Al<sub>x</sub>Ga<sub>1-x</sub>As; x = 0.452
DATA:
  - type: tabulated nk
    data: |
        0.26049 3.51372E+00 3.78850E+00
        0.26159 3.61822E+00 3.72601E+00
        0.26270 3.71793E+00 3.65284E+00
        0.26381 3.81057E+00 3.56877E+00
        0.26494 3.88712E+00 3.47405E+00
        0.26608 3.95268E+00 3.37424E+00
        0.26723 4.00723E+00 3.27193E+00
        0.26838 4.05007E+00 3.16899E+00
        0.26955 4.07990E+00 3.06694E+00
        0.27073 4.09828E+00 2.96799E+00
        0.27191 4.10742E+00 2.87345E+00
        0.27311 4.10872E+00 2.78389E+00
        0.27432 4.10364E+00 2.69976E+00
        0.27554 4.09408E+00 2.62102E+00
        0.27677 4.07850E+00 2.54874E+00
        0.27801 4.05987E+00 2.48336E+00
        0.27926 4.03886E+00 2.42341E+00
        0.28053 4.01653E+00 2.36895E+00
        0.28180 3.99416E+00 2.31962E+00
        0.28309 3.96957E+00 2.27527E+00
        0.28439 3.94618E+00 2.23505E+00
        0.28570 3.92289E+00 2.19874E+00
        0.28702 3.89985E+00 2.16580E+00
        0.28835 3.87721E+00 2.13576E+00
        0.28970 3.85556E+00 2.10918E+00
        0.29106 3.83502E+00 2.08543E+00
        0.29244 3.81541E+00 2.06383E+00
        0.29382 3.79696E+00 2.04443E+00
        0.29522 3.77983E+00 2.02700E+00
        0.29663 3.76393E+00 2.01135E+00
        0.29806 3.74872E+00 1.99800E+00
        0.29950 3.73505E+00 1.98575E+00
        0.30095 3.72216E+00 1.97469E+00
        0.30242 3.70964E+00 1.96500E+00
        0.30390 3.69868E+00 1.95670E+00
        0.30540 3.68860E+00 1.94982E+00
        0.30691 3.67973E+00 1.94385E+00
        0.30844 3.67177E+00 1.93853E+00
        0.30998 3.66449E+00 1.93384E+00
        0.31154 3.65804E+00 1.93035E+00
        0.31311 3.65303E+00 1.92820E+00
        0.31470 3.64882E+00 1.92658E+00
        0.31631 3.64571E+00 1.92573E+00
        0.31793 3.64371E+00 1.92574E+00
        0.31957 3.64262E+00 1.92645E+00
        0.32122 3.64259E+00 1.92795E+00
        0.32290 3.64369E+00 1.93016E+00
        0.32459 3.64591E+00 1.93304E+00
        0.32630 3.64919E+00 1.93663E+00
        0.32802 3.65367E+00 1.94088E+00
        0.32977 3.66006E+00 1.94618E+00
        0.33153 3.66741E+00 1.95228E+00
        0.33331 3.67592E+00 1.95918E+00
        0.33512 3.68602E+00 1.96680E+00
        0.33694 3.69809E+00 1.97497E+00
        0.33878 3.71158E+00 1.98442E+00
        0.34064 3.72808E+00 1.99469E+00
        0.34252 3.74713E+00 2.00593E+00
        0.34442 3.76936E+00 2.01800E+00
        0.34635 3.79481E+00 2.03080E+00
        0.34829 3.82553E+00 2.04430E+00
        0.35026 3.86155E+00 2.05733E+00
        0.35225 3.90417E+00 2.06845E+00
        0.35426 3.95316E+00 2.07597E+00
        0.35630 4.00775E+00 2.07808E+00
        0.35836 4.06826E+00 2.07076E+00
        0.36044 4.12843E+00 2.05254E+00
        0.36255 4.18606E+00 2.02594E+00
        0.36468 4.23930E+00 1.99348E+00
        0.36684 4.28689E+00 1.95774E+00
        0.36903 4.32958E+00 1.92156E+00
        0.37124 4.37022E+00 1.88785E+00
        0.37347 4.41304E+00 1.85649E+00
        0.37574 4.46069E+00 1.82593E+00
        0.37803 4.51529E+00 1.79305E+00
        0.38035 4.58010E+00 1.75035E+00
        0.38269 4.64949E+00 1.68546E+00
        0.38507 4.71232E+00 1.60165E+00
        0.38748 4.76047E+00 1.50250E+00
        0.38991 4.78839E+00 1.39322E+00
        0.39238 4.79421E+00 1.28441E+00
        0.39488 4.78245E+00 1.18568E+00
        0.39741 4.76060E+00 1.09638E+00
        0.39998 4.73192E+00 1.01599E+00
        0.40257 4.69900E+00 9.43970E-01
        0.40520 4.66328E+00 8.80380E-01
        0.40787 4.62638E+00 8.25220E-01
        0.41057 4.58943E+00 7.75150E-01
        0.41331 4.55309E+00 7.29810E-01
        0.41608 4.51785E+00 6.88970E-01
        0.41889 4.48339E+00 6.52620E-01
        0.42174 4.44958E+00 6.20450E-01
        0.42463 4.41712E+00 5.90150E-01
        0.42756 4.38563E+00 5.61470E-01
        0.43053 4.35489E+00 5.35090E-01
        0.43354 4.32536E+00 5.11080E-01
        0.43659 4.29715E+00 4.88770E-01
        0.43969 4.26976E+00 4.67800E-01
        0.44283 4.24305E+00 4.48300E-01
        0.44602 4.21710E+00 4.30160E-01
        0.44925 4.19207E+00 4.13010E-01
        0.45253 4.16774E+00 3.96820E-01
        0.45586 4.14447E+00 3.82650E-01
        0.45923 4.12196E+00 3.68560E-01
        0.46266 4.09997E+00 3.55320E-01
        0.46614 4.07881E+00 3.44780E-01
        0.46967 4.05883E+00 3.29940E-01
        0.47325 4.03927E+00 3.16010E-01
        0.47689 4.02044E+00 3.04490E-01
        0.48059 4.00215E+00 2.93970E-01
        0.48435 3.98430E+00 2.81950E-01
        0.48816 3.96661E+00 2.73620E-01
        0.49203 3.95010E+00 2.63910E-01
        0.49597 3.93411E+00 2.53800E-01
        0.49997 3.91862E+00 2.43950E-01
        0.50403 3.90370E+00 2.34840E-01
        0.50817 3.88926E+00 2.26200E-01
        0.51237 3.87585E+00 2.18170E-01
        0.51664 3.86310E+00 2.10780E-01
        0.52098 3.85100E+00 2.03290E-01
        0.52539 3.83936E+00 1.94880E-01
        0.52988 3.82698E+00 1.85540E-01
        0.53445 3.81301E+00 1.75390E-01
        0.53910 3.79825E+00 1.65550E-01
        0.54383 3.78303E+00 1.56510E-01
        0.54864 3.76777E+00 1.48480E-01
        0.55354 3.75358E+00 1.41390E-01
        0.55853 3.74003E+00 1.34250E-01
        0.56360 3.72694E+00 1.27250E-01
        0.56877 3.71433E+00 1.20520E-01
        0.57404 3.70237E+00 1.14030E-01
        0.57940 3.69148E+00 1.07320E-01
        0.58487 3.68147E+00 1.00680E-01
        0.59044 3.67218E+00 9.32700E-02
        0.59612 3.66381E+00 8.63500E-02
        0.60191 3.65913E+00 7.96200E-02
        0.60781 3.66213E+00 6.96300E-02
        0.61382 3.65827E+00 3.73900E-02
        0.61996 3.63519E+00 1.42600E-02
        0.62623 3.60707E+00 3.73000E-03
        0.63262 3.58299E+00 1.86000E-03
        0.63914 3.56372E+00 2.68000E-03
        0.64579 3.54636E+00 1.34000E-03
        0.65259 3.52940E+00 9.00000E-04
        0.65954 3.51299E+00 4.31000E-04
        0.66663 3.49737E+00 1.43000E-04
        0.67387 3.48304E+00 1.90000E-04
        0.68128 3.46957E+00 4.03000E-04
        0.68885 3.45716E+00 5.54000E-04
        0.69659 3.44615E+00 3.83000E-04
        0.70450 3.43482E+00 1.60000E-04
        0.71260 3.42473E+00 3.10000E-05
        0.72089 3.41438E+00 0.00000E+00
        0.72937 3.40418E+00 0.00000E+00
        0.73805 3.39480E+00 0.00000E+00
        0.74694 3.38754E+00 0.00000E+00
        0.75605 3.37932E+00 0.00000E+00
        0.76539 3.36973E+00 0.00000E+00
        0.77495 3.35902E+00 0.00000E+00
        0.78476 3.34746E+00 0.00000E+00
        0.79482 3.33746E+00 0.00000E+00
        0.80515 3.32778E+00 0.00000E+00
        0.81574 3.31922E+00 0.00000E+00
        0.82662 3.30924E+00 0.00000E+00
        0.83779 3.30375E+00 0.00000E+00
        0.84926 3.29667E+00 0.00000E+00
        0.86106 3.29123E+00 0.00000E+00
        0.87319 3.28616E+00 0.00000E+00
        0.88566 3.28004E+00 0.00000E+00
        0.89850 3.27420E+00 0.00000E+00
        0.91171 3.26806E+00 0.00000E+00
        0.92532 3.26199E+00 0.00000E+00
        0.93934 3.25597E+00 0.00000E+00
        0.95379 3.25165E+00 0.00000E+00
        0.96869 3.24758E+00 0.00000E+00
        0.98407 3.24399E+00 0.00000E+00
        0.99994 3.24050E+00 0.00000E+00
        1.01633 3.23693E+00 0.00000E+00
        1.03327 3.23201E+00 0.00000E+00
        1.05078 3.22694E+00 0.00000E+00
        1.06890 3.22198E+00 0.00000E+00
        1.08765 3.21709E+00 0.00000E+00
        1.10708 3.21239E+00 0.00000E+00
        1.12721 3.20777E+00 0.00000E+00
        1.14808 3.20327E+00 0.00000E+00
        1.16974 3.19890E+00 0.00000E+00
        1.19224 3.19460E+00 0.00000E+00
        1.21561 3.19043E+00 0.00000E+00
        1.23993 3.18625E+00 0.00000E+00
        1.26523 3.18225E+00 0.00000E+00
        1.29159 3.17836E+00 0.00000E+00
        1.31907 3.17447E+00 0.00000E+00
        1.34775 3.17077E+00 0.00000E+00
        1.37770 3.16710E+00 0.00000E+00
        1.40901 3.16348E+00 0.00000E+00
        1.44177 3.15996E+00 0.00000E+00
        1.47610 3.15650E+00 0.00000E+00
        1.51210 3.15316E+00 0.00000E+00
        1.54991 3.14984E+00 0.00000E+00
        1.58965 3.14661E+00 0.00000E+00
        1.63148 3.14347E+00 0.00000E+00
        1.67558 3.14040E+00 0.00000E+00
        1.72212 3.13741E+00 0.00000E+00
        1.77132 3.13441E+00 0.00000E+00
        1.82342 3.13149E+00 0.00000E+00
        1.87868 3.12917E+00 0.00000E+00
SPECS:
    n_is_absolute: true
    wavelength_is_vacuum: true

File: database/data-nk/other/semiconductor alloys/AlAs-GaAs/Papatryfonos-9.7.yml
# this file is part of refractiveindex.info database
# refractiveindex.info database is in the public domain
# copyright and related rights waived via CC0 1.0

REFERENCES: |
    K. Papatryfonos, T. Angelova, A. Brimont, B. Reid, S. Guldin, P. R. Smith, M. Tang, K. Li, A. J. Seeds, H. Liu, D. R. Selviah.
    Refractive indices of MBE-grown Al<sub>x</sub>Ga<sub>1-x</sub>As ternary alloys in the transparent wavelength region.
    <a href="https://doi.org/10.1063/5.0039631"><i>AIP Adv.</i> <b>11</b>, 025327 (2021)</a>
    (Numerical data kindly provided by Konstantinos Papatryfonos)
COMMENTS: |
    Al<sub>x</sub>Ga<sub>1-x</sub>As; x = 0.097
DATA:
  - type: tabulated nk
    data: |
        0.26049 3.50325E+00 3.71369E+00
        0.26159 3.56940E+00 3.65080E+00
        0.26270 3.63061E+00 3.58686E+00
        0.26381 3.68481E+00 3.52288E+00
        0.26494 3.73537E+00 3.45923E+00
        0.26608 3.78349E+00 3.39711E+00
        0.26723 3.82887E+00 3.33627E+00
        0.26838 3.87025E+00 3.27683E+00
        0.26955 3.90881E+00 3.21988E+00
        0.27073 3.94266E+00 3.16123E+00
        0.27191 3.97228E+00 3.09865E+00
        0.27311 3.99722E+00 3.03144E+00
        0.27432 4.01604E+00 2.95940E+00
        0.27554 4.02728E+00 2.88361E+00
        0.27677 4.03274E+00 2.80696E+00
        0.27801 4.03167E+00 2.73069E+00
        0.27926 4.02508E+00 2.65584E+00
        0.28053 4.01349E+00 2.58381E+00
        0.28180 3.99847E+00 2.51607E+00
        0.28309 3.98034E+00 2.45253E+00
        0.28439 3.95980E+00 2.39384E+00
        0.28570 3.93802E+00 2.33936E+00
        0.28702 3.91435E+00 2.28867E+00
        0.28835 3.89017E+00 2.24294E+00
        0.28970 3.86599E+00 2.20155E+00
        0.29106 3.84176E+00 2.16412E+00
        0.29244 3.81794E+00 2.13033E+00
        0.29382 3.79520E+00 2.09980E+00
        0.29522 3.77310E+00 2.07364E+00
        0.29663 3.75219E+00 2.05025E+00
        0.29806 3.73196E+00 2.02973E+00
        0.29950 3.71281E+00 2.01164E+00
        0.30095 3.69506E+00 1.99520E+00
        0.30242 3.67805E+00 1.98122E+00
        0.30390 3.66194E+00 1.96931E+00
        0.30540 3.64704E+00 1.95906E+00
        0.30691 3.63320E+00 1.94998E+00
        0.30844 3.62012E+00 1.94135E+00
        0.30998 3.60800E+00 1.93479E+00
        0.31154 3.59718E+00 1.92967E+00
        0.31311 3.58733E+00 1.92536E+00
        0.31470 3.57849E+00 1.92180E+00
        0.31631 3.57236E+00 1.91920E+00
        0.31793 3.56652E+00 1.91787E+00
        0.31957 3.56241E+00 1.91730E+00
        0.32122 3.55881E+00 1.91736E+00
        0.32290 3.55434E+00 1.91804E+00
        0.32459 3.55056E+00 1.91976E+00
        0.32630 3.54928E+00 1.92197E+00
        0.32802 3.54673E+00 1.92494E+00
        0.32977 3.54714E+00 1.92856E+00
        0.33153 3.54665E+00 1.93264E+00
        0.33331 3.54831E+00 1.93840E+00
        0.33512 3.55014E+00 1.94417E+00
        0.33694 3.55213E+00 1.95053E+00
        0.33878 3.55415E+00 1.95756E+00
        0.34064 3.55858E+00 1.96531E+00
        0.34252 3.56347E+00 1.97361E+00
        0.34442 3.56819E+00 1.98265E+00
        0.34635 3.57406E+00 1.99113E+00
        0.34829 3.58284E+00 2.00090E+00
        0.35026 3.59287E+00 2.01356E+00
        0.35225 3.60597E+00 2.02645E+00
        0.35426 3.61820E+00 2.03971E+00
        0.35630 3.63185E+00 2.05251E+00
        0.35836 3.64835E+00 2.06587E+00
        0.36044 3.67004E+00 2.08052E+00
        0.36255 3.69176E+00 2.09624E+00
        0.36468 3.72468E+00 2.11337E+00
        0.36684 3.75113E+00 2.13200E+00
        0.36903 3.79157E+00 2.15201E+00
        0.37124 3.84758E+00 2.17382E+00
        0.37347 3.90359E+00 2.19726E+00
        0.37574 3.95878E+00 2.22084E+00
        0.37803 4.04390E+00 2.24151E+00
        0.38035 4.11931E+00 2.25439E+00
        0.38269 4.19513E+00 2.24548E+00
        0.38507 4.26543E+00 2.21535E+00
        0.38748 4.32588E+00 2.16793E+00
        0.38991 4.37527E+00 2.11065E+00
        0.39238 4.41452E+00 2.05419E+00
        0.39488 4.44927E+00 2.00693E+00
        0.39741 4.48444E+00 1.97050E+00
        0.39998 4.52490E+00 1.94392E+00
        0.40257 4.57597E+00 1.92746E+00
        0.40520 4.65000E+00 1.92268E+00
        0.40787 4.74201E+00 1.91555E+00
        0.41057 4.83496E+00 1.87649E+00
        0.41331 4.91285E+00 1.78557E+00
        0.41608 4.96104E+00 1.64194E+00
        0.41889 4.97172E+00 1.47729E+00
        0.42174 4.95122E+00 1.32606E+00
        0.42463 4.90149E+00 1.19562E+00
        0.42756 4.84063E+00 1.08404E+00
        0.43053 4.79500E+00 9.88890E-01
        0.43354 4.74866E+00 9.11450E-01
        0.43659 4.70311E+00 8.46760E-01
        0.43969 4.65889E+00 7.91130E-01
        0.44283 4.61591E+00 7.41780E-01
        0.44602 4.57549E+00 6.96660E-01
        0.44925 4.53639E+00 6.59330E-01
        0.45253 4.49888E+00 6.23760E-01
        0.45586 4.46295E+00 5.92150E-01
        0.45923 4.42899E+00 5.63690E-01
        0.46266 4.39646E+00 5.38440E-01
        0.46614 4.36511E+00 5.15980E-01
        0.46967 4.33549E+00 4.93990E-01
        0.47325 4.30668E+00 4.73420E-01
        0.47689 4.27944E+00 4.54230E-01
        0.48059 4.25319E+00 4.35910E-01
        0.48435 4.22791E+00 4.20290E-01
        0.48816 4.20362E+00 4.04810E-01
        0.49203 4.18031E+00 3.90740E-01
        0.49597 4.15792E+00 3.78060E-01
        0.49997 4.13632E+00 3.65750E-01
        0.50403 4.11532E+00 3.52770E-01
        0.50817 4.09498E+00 3.41250E-01
        0.51237 4.07533E+00 3.29550E-01
        0.51664 4.05662E+00 3.17300E-01
        0.52098 4.03850E+00 3.06650E-01
        0.52539 4.02076E+00 2.96370E-01
        0.52988 4.00369E+00 2.88140E-01
        0.53445 3.98713E+00 2.80940E-01
        0.53910 3.97127E+00 2.73340E-01
        0.54383 3.95592E+00 2.64630E-01
        0.54864 3.94112E+00 2.56460E-01
        0.55354 3.92691E+00 2.48480E-01
        0.55853 3.91328E+00 2.41510E-01
        0.56360 3.89997E+00 2.34580E-01
        0.56877 3.88759E+00 2.24930E-01
        0.57404 3.87558E+00 2.16430E-01
        0.57940 3.86390E+00 2.09930E-01
        0.58487 3.85264E+00 2.05050E-01
        0.59044 3.84135E+00 1.98930E-01
        0.59612 3.82923E+00 1.93570E-01
        0.60191 3.81688E+00 1.87710E-01
        0.60781 3.80512E+00 1.81560E-01
        0.61382 3.79360E+00 1.75670E-01
        0.61996 3.78260E+00 1.70700E-01
        0.62623 3.77188E+00 1.63740E-01
        0.63262 3.76200E+00 1.56860E-01
        0.63914 3.75256E+00 1.49550E-01
        0.64579 3.74404E+00 1.41230E-01
        0.65259 3.73528E+00 1.30790E-01
        0.65954 3.72621E+00 1.22700E-01
        0.66663 3.71722E+00 1.16070E-01
        0.67387 3.70985E+00 1.10580E-01
        0.68128 3.70272E+00 1.05900E-01
        0.68885 3.69415E+00 1.01620E-01
        0.69659 3.68671E+00 9.81500E-02
        0.70450 3.67846E+00 9.44200E-02
        0.71260 3.67115E+00 9.04400E-02
        0.72089 3.66355E+00 8.65200E-02
        0.72937 3.65977E+00 8.16700E-02
        0.73805 3.66510E+00 7.81200E-02
        0.74694 3.66943E+00 7.40500E-02
        0.75605 3.65846E+00 6.92400E-02
        0.76539 3.63048E+00 6.33200E-02
        0.77495 3.61301E+00 5.47100E-02
        0.78476 3.59749E+00 3.11400E-02
        0.79482 3.58185E+00 1.41500E-02
        0.80515 3.56993E+00 6.75000E-03
        0.81574 3.55819E+00 5.28000E-03
        0.82662 3.54890E+00 7.97000E-04
        0.83779 3.54009E+00 7.10000E-05
        0.84926 3.52674E+00 1.60000E-05
        0.86106 3.51648E+00 0.00000E+00
        0.87319 3.50667E+00 0.00000E+00
        0.88566 3.49857E+00 0.00000E+00
        0.89850 3.48987E+00 0.00000E+00
        0.91171 3.48348E+00 0.00000E+00
        0.92532 3.47507E+00 0.00000E+00
        0.93934 3.46691E+00 0.00000E+00
        0.95379 3.45916E+00 0.00000E+00
        0.96869 3.45160E+00 0.00000E+00
        0.98407 3.44413E+00 0.00000E+00
        0.99994 3.43780E+00 0.00000E+00
        1.01633 3.43165E+00 0.00000E+00
        1.03327 3.42582E+00 0.00000E+00
        1.05078 3.42012E+00 0.00000E+00
        1.06890 3.41447E+00 0.00000E+00
        1.08765 3.40947E+00 0.00000E+00
        1.10708 3.40462E+00 0.00000E+00
        1.12721 3.39997E+00 0.00000E+00
        1.14808 3.39542E+00 0.00000E+00
        1.16974 3.39091E+00 0.00000E+00
        1.19224 3.38691E+00 0.00000E+00
        1.21561 3.38301E+00 0.00000E+00
        1.23993 3.37926E+00 0.00000E+00
        1.26523 3.37560E+00 0.00000E+00
        1.29159 3.37196E+00 0.00000E+00
        1.31907 3.36858E+00 0.00000E+00
        1.34775 3.36531E+00 0.00000E+00
        1.37770 3.36218E+00 0.00000E+00
        1.40901 3.35914E+00 0.00000E+00
        1.44177 3.35611E+00 0.00000E+00
        1.47610 3.35333E+00 0.00000E+00
        1.51210 3.35058E+00 0.00000E+00
        1.54991 3.34349E+00 0.00000E+00
        1.58965 3.34538E+00 0.00000E+00
        1.63148 3.34582E+00 0.00000E+00
        1.67558 3.34403E+00 0.00000E+00
        1.72212 3.34162E+00 0.00000E+00
        1.77132 3.33920E+00 0.00000E+00
        1.82342 3.33765E+00 0.00000E+00
        1.87868 3.33542E+00 0.00000E+00
SPECS:
    n_is_absolute: true
    wavelength_is_vacuum: true
