Repository: polyanskiy/refractiveindex.info-database

## Notices

> ⚠️ **Nov 6, 2026** 
> COMMENTS field was renamed to NOTES in the `develop` branch. Maintainers of applications and libraries that consume the database should prepare their software to support this change.

> ⚠️ **Jun 14, 2026**  
> Markdown is now used in REFERENCES and COMMENTS fields in data YAML files, and in ABOUT fields in about.yml files. This change is currently in the `develop` branch. Maintainers of applications and libraries that consume the database should prepare their software to support Markdown in these fields.

> ⚠️ **Jan 18, 2026**  
> Please use the `develop` branch for contributing new data and any edits.

> ⚠️ **Jan 7, 2026**  
> The default branch was renamed from `master` to `main`.  
> Fork maintainers should update local tracking accordingly.

# Refractive Index Database

The refractiveindex.info database is an extensive collection of optical constants for a wide range of materials. The database is in the public domain. Copyright and related rights were waived by <a href="mailto:polyanskiy@refractiveindex.info">Mikhail Polyanskiy</a> through the <a href="https://creativecommons.org/publicdomain/zero/1.0/">CC0 1.0 Universal Public Domain Dedication</a>. You may copy, modify, and distribute the refractiveindex.info database, even for commercial purposes, without asking permission.

The YAML file format is used to store material information and the database structure. Many text editors have built-in syntax highlighting for YAML markup. <a href="https://code.visualstudio.com/">Visual Studio Code</a> (cross-platform) or <a href="https://notepad-plus-plus.org/">Notepad++</a> (under Windows) are recommended for viewing and editing refractiveindex.info database files.

## Web interface

https://refractiveindex.info/

## How to cite

If you use data from this database in research, publications, reports, or software, please cite the peer-reviewed data descriptor published in *Scientific Data*:

**Reference:**

> Polyanskiy, M. N. *Refractiveindex.info database of optical constants*.  
> *Scientific Data* **11**, 94 (2024).  
> https://doi.org/10.1038/s41597-023-02898-2

**BibTeX:**
```bibtex
@article{polyanskiy2024,
  title   = {Refractiveindex.info database of optical constants},
  author  = {Polyanskiy, Mikhail N.},
  journal = {Scientific Data},
  volume  = {11},
  pages   = {94},
  year    = {2024},
  doi     = {10.1038/s41597-023-02898-2}
}
```

**Optional web citation** (not preferred over the peer-reviewed article):

> M. N. Polyanskiy, Refractive index database, https://refractiveindex.info. Accessed on YYYY-MM-DD.

When appropriate, please also cite the original publications from which specific datasets were obtained; these references are listed in the corresponding data files.

### General guidelines

- Please base all contributions on the `develop` branch.
- Follow existing conventions for directory structure, file naming, and YAML formatting.
- Ensure that all numerical data are traceable to a reliable source (peer-reviewed publications, manufacturer datasheets, etc.).

## Related projects

### refractiveindex.info-scripts
Collection of Python scripts related to the refractiveindex.info database  
https://github.com/polyanskiy/refractiveindex.info-scripts

### refractiveindex
Easy Python interface to the refractiveindex.info database  
https://github.com/toftul/refractiveindex

### RefractiveIndex.jl
Julia interface to the refractiveindex.info database  
https://github.com/stillyslalom/RefractiveIndex.jl

### PyTMM
Database browser and Transfer Matrix Method implementation  
https://github.com/kitchenknif/PyTMM

### tmmnlay
Another TMM package loosely based on PyTMM  
https://github.com/ovidiopr/tmmnlay

### refractiveindex.info-sqlite
Python 3 + SQLite wrapper for the refractiveindex.info database  
https://github.com/HugoGuillen/refractiveindex.info-sqlite

### refractiveindex.info
Support for operations not possible through the web interface (e.g., finding materials with refractive index within a specified range)  
https://github.com/cinek810/refractiveindex.info (original scripts)  
https://github.com/mtarek/refractiveindex.info (fork and further development)

### PyMoosh
Python library for multilayer simulation and optimization  
https://github.com/AnMoreau/PyMoosh

### pyElli
Ellipsometry data processing package with a built-in refractive index data loader  
https://pyelli.readthedocs.io

### TFStudio
GUI-based thin-film coating design program with a built-in refractiveindex.info browser
https://github.com/aai2k/TFStudio

### RefractiveIndexApp
Simple Android app that serves as a front end to the refractiveindex.info database
https://github.com/Xpr3ss0/RefractiveIndexApp

File: database/data-nk/other/semiconductor alloys/AlAs-GaAs/Perner-0.yml
# this file is part of refractiveindex.info database
# refractiveindex.info database is in the public domain
# copyright and related rights waived via CC0 1.0

REFERENCES: |
    L. W. Perner, G.-W. Truong, D. Follman, M. Prinz, G. Winkler, S. Puchegger, G. D. Cole, O. H. Heckl. Simultaneous measurement of mid-infrared refractive indices in thin-film heterostructures: Methodology and results for GaAs/AlGaAs, <a href="https://doi.org/10.1103/PhysRevResearch.5.033048"><i>Phys. Rev. Res.</i> <b>5</b>, 033048 (2023)</a> (Data kindly provided by the authors)
COMMENTS: |
    Pure GaAs (interpolation for other alloy ratios possible). Relative standard uncertainty ≤3.3×10<sup>-4</sup> over whole range. Optical measurements at 2.21 mbar and 22 °C.
DATA:
  - type: formula 1
    wavelength_range: 2.0 7.1
    coefficients: 0 9.705183027405873 0.38586135365339097
SPECS:
    n_is_absolute: true
    wavelength_is_vacuum: true
    temperature: 22 °C

File: database/data-nk/other/semiconductor alloys/AlAs-GaAs/Perner.yml
# this file is part of refractiveindex.info database
# refractiveindex.info database is in the public domain
# copyright and related rights waived via CC0 1.0

REFERENCES: "L. W. Perner, G.-W. Truong, D. Follman, M. Prinz, G. Winkler, S. Puchegger, G. D. Cole, O. H. Heckl. Simultaneous measurement of mid-infrared refractive indices in thin-film heterostructures: Methodology and results for GaAs/AlGaAs, <a href=\"https://doi.org/10.1103/PhysRevResearch.5.033048\"><i>Phys. Rev. Res.</i> <b>5</b>, 033048 (2023)</a> (Data kindly provided by the authors)"
COMMENTS: "Relative standard uncertainty ≤3.3×10<sup>-4</sup> over whole range. Measured in a high-purity GaAs/AlGaAs crystalline thin-film multilayer. Sample grown via molecular beam epitaxy on GaAs seed wafer (wafer treated as separate material). Optical measurements at 2.21 mbar and 22 °C. Data presented here uses single effective oscillator model. See original publication for details, including: (i) additional data with lower standard uncertainty, (ii) refractive index data for Al<sub>0.929</sub>Ga<sub>0.071</sub>As (interpolation for other alloy ratios possible)."
DATA:
  - type: formula 1
    wavelength_range: 2.0 7.1
    coefficients: 0 9.705183027405873 0.38586135365339097
SPECS:
    n_is_absolute: true
    wavelength_is_vacuum: true
    temperature: 22 °C
