Repository: polyanskiy/refractiveindex.info-database

## Notices

> ⚠️ **Nov 6, 2026** 
> COMMENTS field was renamed to NOTES in the `develop` branch. Maintainers of applications and libraries that consume the database should prepare their software to support this change.

> ⚠️ **Jun 14, 2026**  
> Markdown is now used in REFERENCES and COMMENTS fields in data YAML files, and in ABOUT fields in about.yml files. This change is currently in the `develop` branch. Maintainers of applications and libraries that consume the database should prepare their software to support Markdown in these fields.

> ⚠️ **Jan 18, 2026**  
> Please use the `develop` branch for contributing new data and any edits.

> ⚠️ **Jan 7, 2026**  
> The default branch was renamed from `master` to `main`.  
> Fork maintainers should update local tracking accordingly.

# Refractive Index Database

The refractiveindex.info database is an extensive collection of optical constants for a wide range of materials. The database is in the public domain. Copyright and related rights were waived by <a href="mailto:polyanskiy@refractiveindex.info">Mikhail Polyanskiy</a> through the <a href="https://creativecommons.org/publicdomain/zero/1.0/">CC0 1.0 Universal Public Domain Dedication</a>. You may copy, modify, and distribute the refractiveindex.info database, even for commercial purposes, without asking permission.

The YAML file format is used to store material information and the database structure. Many text editors have built-in syntax highlighting for YAML markup. <a href="https://code.visualstudio.com/">Visual Studio Code</a> (cross-platform) or <a href="https://notepad-plus-plus.org/">Notepad++</a> (under Windows) are recommended for viewing and editing refractiveindex.info database files.

## Web interface

https://refractiveindex.info/

## How to cite

If you use data from this database in research, publications, reports, or software, please cite the peer-reviewed data descriptor published in *Scientific Data*:

**Reference:**

> Polyanskiy, M. N. *Refractiveindex.info database of optical constants*.  
> *Scientific Data* **11**, 94 (2024).  
> https://doi.org/10.1038/s41597-023-02898-2

**BibTeX:**
```bibtex
@article{polyanskiy2024,
  title   = {Refractiveindex.info database of optical constants},
  author  = {Polyanskiy, Mikhail N.},
  journal = {Scientific Data},
  volume  = {11},
  pages   = {94},
  year    = {2024},
  doi     = {10.1038/s41597-023-02898-2}
}
```

**Optional web citation** (not preferred over the peer-reviewed article):

> M. N. Polyanskiy, Refractive index database, https://refractiveindex.info. Accessed on YYYY-MM-DD.

When appropriate, please also cite the original publications from which specific datasets were obtained; these references are listed in the corresponding data files.

### General guidelines

- Please base all contributions on the `develop` branch.
- Follow existing conventions for directory structure, file naming, and YAML formatting.
- Ensure that all numerical data are traceable to a reliable source (peer-reviewed publications, manufacturer datasheets, etc.).

## Related projects

### refractiveindex.info-scripts
Collection of Python scripts related to the refractiveindex.info database  
https://github.com/polyanskiy/refractiveindex.info-scripts

### refractiveindex
Easy Python interface to the refractiveindex.info database  
https://github.com/toftul/refractiveindex

### RefractiveIndex.jl
Julia interface to the refractiveindex.info database  
https://github.com/stillyslalom/RefractiveIndex.jl

### PyTMM
Database browser and Transfer Matrix Method implementation  
https://github.com/kitchenknif/PyTMM

### tmmnlay
Another TMM package loosely based on PyTMM  
https://github.com/ovidiopr/tmmnlay

### refractiveindex.info-sqlite
Python 3 + SQLite wrapper for the refractiveindex.info database  
https://github.com/HugoGuillen/refractiveindex.info-sqlite

### refractiveindex.info
Support for operations not possible through the web interface (e.g., finding materials with refractive index within a specified range)  
https://github.com/cinek810/refractiveindex.info (original scripts)  
https://github.com/mtarek/refractiveindex.info (fork and further development)

### PyMoosh
Python library for multilayer simulation and optimization  
https://github.com/AnMoreau/PyMoosh

### pyElli
Ellipsometry data processing package with a built-in refractive index data loader  
https://pyelli.readthedocs.io

### TFStudio
GUI-based thin-film coating design program with a built-in refractiveindex.info browser
https://github.com/aai2k/TFStudio

### RefractiveIndexApp
Simple Android app that serves as a front end to the refractiveindex.info database
https://github.com/Xpr3ss0/RefractiveIndexApp

File: database/data-nk/other/semiconductor alloys/AlN-Al2O3/Hartnett-5.88.yml
# this file is part of refractiveindex.info database
# refractiveindex.info database is in the public domain
# copyright and related rights waived via CC0 1.0

REFERENCES: |
    T. M. Hartnett et al.. Optical properties of ALON (aluminum oxynitride), <a href="https://doi.org/10.1016/S1350-4495(98)00007-3"><i>IR Phys. Technol</i>, <b>39</b>, 203-211 (1998)</a>
COMMENTS: |
    Nitrogen content: 5.88 at.%
DATA:
  - type: tabulated nk
    data: |
        0.24 1.914 5.961E-6
        0.34 1.825 5.249E-7
        0.40 1.807 4.806E-7
        0.60 1.779 5.491E-7
        1.0 1.749 6.446E-7
        2.8 1.722 1.047E-6
        3.4 1.706 9.470E-7
        4.0 1.685 5.125E-6
        4.6 1.660 2.676E-5
        5.0 1.653 6.271E-5
        5.4 1.607 3.044E-4
        5.6 1.586 3.686E-4

File: database/data-nk/other/semiconductor alloys/AlN-Al2O3/Hartnett-6.53.yml
# this file is part of refractiveindex.info database
# refractiveindex.info database is in the public domain
# copyright and related rights waived via CC0 1.0

REFERENCES: |
    T. M. Hartnett et al.. Optical properties of ALON (aluminum oxynitride), <a href="https://doi.org/10.1016/S1350-4495(98)00007-3"><i>IR Phys. Technol</i>, <b>39</b>, 203-211 (1998)</a>
COMMENTS: |
    Nitrogen content: 6.53 at.%
DATA:
  - type: tabulated nk
    data: |
        0.24 1.907 5.466E-6
        0.34 1.820 5.6278E-7
        0.40 1.804 5.157E-7
        0.60 1.770 6.112E-7
        1.0 1.748 6.685E-7
        2.8 1.722 2.406E-6
        3.4 1.709 1.190E-6
        4.0 1.692 5.0611E-6
        4.6 1.671 2.669E-5
        5.0 1.656 6.358E-5
        5.4 1.618 3.137E-4
        5.6 1.604 3.736E-4

File: database/data-nk/other/semiconductor alloys/AlN-Al2O3/Hartnett-6.69.yml
# this file is part of refractiveindex.info database
# refractiveindex.info database is in the public domain
# copyright and related rights waived via CC0 1.0

REFERENCES: |
    T. M. Hartnett et al.. Optical properties of ALON (aluminum oxynitride), <a href="https://doi.org/10.1016/S1350-4495(98)00007-3"><i>IR Phys. Technol</i>, <b>39</b>, 203-211 (1998)</a>
COMMENTS: |
    Nitrogen content: 6.69 at.%
DATA:
  - type: formula 1
    wavelength_range: 0.24 5.6
    coefficients: 0 2.1375 0.10256 4.5817 18.868

File: database/data-nk/other/semiconductor alloys/AlN-Al2O3/Hartnett-7.17.yml
# this file is part of refractiveindex.info database
# refractiveindex.info database is in the public domain
# copyright and related rights waived via CC0 1.0

REFERENCES: |
    T. M. Hartnett et al.. Optical properties of ALON (aluminum oxynitride), <a href="https://doi.org/10.1016/S1350-4495(98)00007-3"><i>IR Phys. Technol</i>, <b>39</b>, 203-211 (1998)</a>
COMMENTS: |
    Nitrogen content: 7.17 at.%
DATA:
  - type: tabulated nk
    data: |
        0.24 1.929 1.213E-5
        0.34 1.838 5.249E-7
        0.4 1.821 4.806E-7
        0.6 1.782 5.491E-7
        1.0 1.760 6.446E-7
        2.8 1.747 1.047E-6
        3.4 1.738 9.470E-7
        4.0 1.712 5.125E-6
        4.6 1.694 2.676E-5
        5.0 1.671 6.322E-5
        5.4 1.628 3.302E-4
        5.6 1.616 3.893E-4
