Repository: polyanskiy/refractiveindex.info-database

# Refractive Index Database

The refractiveindex.info database is an extensive collection of optical constants for a wide range of materials. The database is in the public domain. Copyright and related rights were waived by <a href="mailto:polyanskiy@refractiveindex.info">Mikhail Polyanskiy</a> through the <a href="https://creativecommons.org/publicdomain/zero/1.0/">CC0 1.0 Universal Public Domain Dedication</a>. You may copy, modify, and distribute the refractiveindex.info database, even for commercial purposes, without asking permission.

The YAML file format is used to store material information and the database structure.

File: database/data/main/BaTiO3/nk/Wemple-o.yml
# this file is part of refractiveindex.info database
# refractiveindex.info database is in the public domain
# copyright and related rights waived via CC0 1.0

REFERENCES: |
    S.H. Wemple, M. Didomenico Jr., I. Camlibel.
    Dielectric and optical properties of melt-grown BaTiO<sub>3</sub>.
    [*J. Phys. Chem. Solids* **29**, 1797-1803 (1968)](https://doi.org/10.1016/0022-3697(68)90164-9)
NOTES: |
    Ordinary optical constants (o). Room temperature.
CONDITIONS:
    optical_component: o
DATA:
  - type: formula 1
    wavelength_range: 0.4 0.7
    coefficients: 0 4.187 0.223

File: database/data/main/BaTiO3/nk/Wohlecke-a-500K.yml
# this file is part of refractiveindex.info database
# refractiveindex.info database is in the public domain
# copyright and related rights waived via CC0 1.0

REFERENCES: |
    M. Wöhlecke, V. Marrello, A. Onton.
    Refractive index of BaTiO<sub>3</sub> and SrTiO<sub>3</sub> films.
    [*J. Appl. Phys.* **48**, 1748–1750 (1977)](https://doi.org/10.1063/1.323822)
NOTES: |
    Amorphous 1–4 µm thin film. Prepared by RF sputter deposition at 500 K substrate temperature.
DATA:
  - type: formula 1
    wavelength_range: 0.3 1.0
    coefficients: 0 2.6705 0.16102

File: database/data/main/BaTiO3/nk/Wohlecke-x.yml
# this file is part of refractiveindex.info database
# refractiveindex.info database is in the public domain
# copyright and related rights waived via CC0 1.0

REFERENCES: |
    M. Wöhlecke, V. Marrello, A. Onton
    Refractive index of BaTiO3 and SrTiO3 films.
    <a href="https://doi.org/10.1063/1.323822"><i>J. Appl. Phys.</i> <b>48</b>, 1748-1750 (1987)</a>
COMMENTS: |
    Microcrystalline
DATA:
  - type: formula 1
    wavelength_range: 0.3 1.0
    coefficients: 0 4.018556199259434 0.21014270920881398

File: database/data/main/BaTiO3/nk/Kang-e.yml (part 2 of 4)
    temperature: 293
DATA:
  - type: tabulated nk
    data: |
        1.3575e+00 2.2902e+00 0.0000e+00
        1.3600e+00 2.2900e+00 0.0000e+00
        1.3625e+00 2.2899e+00 0.0000e+00
        1.3650e+00 2.2898e+00 0.0000e+00
        1.3675e+00 2.2896e+00 0.0000e+00
        1.3700e+00 2.2895e+00 0.0000e+00
        1.3725e+00 2.2893e+00 0.0000e+00
        1.3750e+00 2.2892e+00 0.0000e+00
        1.3775e+00 2.2890e+00 0.0000e+00
        1.3800e+00 2.2889e+00 0.0000e+00
        1.3825e+00 2.2888e+00 0.0000e+00
        1.3850e+00 2.2886e+00 0.0000e+00
        1.3875e+00 2.2885e+00 0.0000e+00
        1.3900e+00 2.2884e+00 0.0000e+00
        1.3925e+00 2.2882e+00 0.0000e+00
        1.3950e+00 2.2881e+00 0.0000e+00
        1.3975e+00 2.2879e+00 0.0000e+00
        1.4000e+00 2.2878e+00 0.0000e+00
        1.4025e+00 2.2877e+00 0.0000e+00
        1.4050e+00 2.2875e+00 0.0000e+00
        1.4075e+00 2.2874e+00 0.0000e+00
        1.4100e+00 2.2872e+00 0.0000e+00
        1.4125e+00 2.2871e+00 0.0000e+00
        1.4150e+00 2.2870e+00 0.0000e+00
        1.4175e+00 2.2868e+00 0.0000e+00
        1.4200e+00 2.2867e+00 0.0000e+00
        1.4225e+00 2.2866e+00 0.0000e+00
        1.4250e+00 2.2864e+00 0.0000e+00
        1.4275e+00 2.2863e+00 0.0000e+00
        1.4300e+00 2.2862e+00 0.0000e+00
        1.4325e+00 2.2860e+00 0.0000e+00
        1.4350e+00 2.2859e+00 0.0000e+00
        1.4375e+00 2.2858e+00 0.0000e+00
        1.4400e+00 2.2856e+00 0.0000e+00
        1.4425e+00 2.2855e+00 0.0000e+00
        1.4450e+00 2.2854e+00 0.0000e+00
        1.4475e+00 2.2852e+00 0.0000e+00
        1.4500e+00 2.2851e+00 0.0000e+00
        1.4525e+00 2.2850e+00 0.0000e+00
        1.4550e+00 2.2848e+00 0.0000e+00
        1.4575e+00 2.2847e+00 0.0000e+00
        1.4600e+00 2.2846e+00 0.0000e+00
        1.4625e+00 2.2844e+00 0.0000e+00
        1.4650e+00 2.2843e+00 0.0000e+00
        1.4675e+00 2.2842e+00 0.0000e+00
        1.4700e+00 2.2840e+00 0.0000e+00
        1.4725e+00 2.2839e+00 0.0000e+00
        1.4750e+00 2.2838e+00 0.0000e+00
        1.4775e+00 2.2836e+00 0.0000e+00
        1.4800e+00 2.2835e+00 0.0000e+00
        1.4825e+00 2.2834e+00 0.0000e+00
        1.4850e+00 2.2832e+00 0.0000e+00
        1.4875e+00 2.2831e+00 0.0000e+00
        1.4900e+00 2.2830e+00 0.0000e+00
        1.4925e+00 2.2829e+00 0.0000e+00
        1.4950e+00 2.2827e+00 0.0000e+00
        1.4975e+00 2.2826e+00 0.0000e+00
        1.5000e+00 2.2825e+00 0.0000e+00
        1.5025e+00 2.2823e+00 0.0000e+00
        1.5050e+00 2.2822e+00 0.0000e+00
        1.5075e+00 2.2821e+00 0.0000e+00
        1.5100e+00 2.2819e+00 0.0000e+00
        1.5125e+00 2.2818e+00 0.0000e+00
        1.5150e+00 2.2817e+00 0.0000e+00
        1.5175e+00 2.2816e+00 0.0000e+00
        1.5200e+00 2.2814e+00 0.0000e+00
        1.5225e+00 2.2813e+00 0.0000e+00
        1.5250e+00 2.2812e+00 0.0000e+00
        1.5275e+00 2.2810e+00 0.0000e+00
        1.5300e+00 2.2809e+00 0.0000e+00
        1.5325e+00 2.2808e+00 0.0000e+00
        1.5350e+00 2.2807e+00 0.0000e+00
        1.5375e+00 2.2805e+00 0.0000e+00
        1.5400e+00 2.2804e+00 0.0000e+00
        1.5425e+00 2.2803e+00 0.0000e+00
        1.5450e+00 2.2801e+00 0.0000e+00
        1.5475e+00 2.2800e+00 0.0000e+00
        1.5500e+00 2.2799e+00 0.0000e+00
        1.5525e+00 2.2798e+00 0.0000e+00
        1.5550e+00 2.2796e+00 0.0000e+00
        1.5575e+00 2.2795e+00 0.0000e+00
        1.5600e+00 2.2794e+00 0.0000e+00
        1.5625e+00 2.2793e+00 0.0000e+00
        1.5650e+00 2.2791e+00 0.0000e+00
        1.5675e+00 2.2790e+00 0.0000e+00
        1.5700e+00 2.2789e+00 0.0000e+00
        1.5725e+00 2.2788e+00 0.0000e+00
        1.5750e+00 2.2786e+00 0.0000e+00
        1.5775e+00 2.2785e+00 0.0000e+00
        1.5800e+00 2.2784e+00 0.0000e+00
        1.5825e+00 2.2783e+00 0.0000e+00
        1.5850e+00 2.2781e+00 0.0000e+00
        1.5875e+00 2.2780e+00 0.0000e+00
        1.5900e+00 2.2779e+00 0.0000e+00
        1.5925e+00 2.2778e+00 0.0000e+00
        1.5950e+00 2.2776e+00 0.0000e+00
        1.5975e+00 2.2775e+00 0.0000e+00
        1.6000e+00 2.2774e+00 0.0000e+00
        1.6025e+00 2.2772e+00 0.0000e+00
        1.6050e+00 2.2771e+00 0.0000e+00
        1.6075e+00 2.2770e+00 0.0000e+00
        1.6100e+00 2.2769e+00 0.0000e+00
        1.6125e+00 2.2768e+00 0.0000e+00
        1.6150e+00 2.2766e+00 0.0000e+00
        1.6175e+00 2.2765e+00 0.0000e+00
        1.6200e+00 2.2764e+00 0.0000e+00
        1.6225e+00 2.2763e+00 0.0000e+00
        1.6250e+00 2.2761e+00 0.0000e+00
        1.6275e+00 2.2760e+00 0.0000e+00
        1.6300e+00 2.2759e+00 0.0000e+00
        1.6325e+00 2.2758e+00 0.0000e+00
        1.6350e+00 2.2756e+00 0.0000e+00
        1.6375e+00 2.2755e+00 0.0000e+00
        1.6400e+00 2.2754e+00 0.0000e+00
        1.6425e+00 2.2753e+00 0.0000e+00
        1.6450e+00 2.2751e+00 0.0000e+00
        1.6475e+00 2.2750e+00 0.0000e+00
        1.6500e+00 2.2749e+00 0.0000e+00
        1.6525e+00 2.2748e+00 0.0000e+00
        1.6550e+00 2.2746e+00 0.0000e+00
        1.6575e+00 2.2745e+00 0.0000e+00
        1.6600e+00 2.2744e+00 0.0000e+00
        1.6625e+00 2.2743e+00 0.0000e+00
        1.6650e+00 2.2742e+00 0.0000e+00
        1.6675e+00 2.2740e+00 0.0000e+00
        1.6700e+00 2.2739e+00 0.0000e+00
        1.6725e+00 2.2738e+00 0.0000e+00
        1.6750e+00 2.2737e+00 0.0000e+00
        1.6775e+00 2.2735e+00 0.0000e+00
        1.6800e+00 2.2734e+00 0.0000e+00
        1.6825e+00 2.2733e+00 0.0000e+00
        1.6850e+00 2.2732e+00 0.0000e+00
        1.6875e+00 2.2730e+00 0.0000e+00
        1.6900e+00 2.2729e+00 0.0000e+00
        1.6925e+00 2.2728e+00 0.0000e+00
        1.6950e+00 2.2727e+00 0.0000e+00
        1.6975e+00 2.2726e+00 0.0000e+00
        1.7000e+00 2.2724e+00 0.0000e+00
        1.7022e+00 2.2707e+00 0.0000e+00
        1.7028e+00 2.2706e+00 0.0000e+00
        1.7033e+00 2.2706e+00 0.0000e+00
        1.7039e+00 2.2706e+00 0.0000e+00
        1.7044e+00 2.2706e+00 0.0000e+00
        1.7050e+00 2.2706e+00 0.0000e+00
        1.7056e+00 2.2706e+00 0.0000e+00
        1.7061e+00 2.2706e+00 0.0000e+00
        1.7067e+00 2.2706e+00 0.0000e+00
        1.7072e+00 2.2706e+00 0.0000e+00
        1.7078e+00 2.2706e+00 0.0000e+00
        1.7084e+00 2.2705e+00 0.0000e+00
        1.7089e+00 2.2705e+00 0.0000e+00
        1.7095e+00 2.2705e+00 0.0000e+00
        1.7101e+00 2.2705e+00 0.0000e+00
        1.7106e+00 2.2705e+00 0.0000e+00
        1.7112e+00 2.2705e+00 0.0000e+00
        1.7118e+00 2.2705e+00 0.0000e+00
        1.7123e+00 2.2705e+00 0.0000e+00
        1.7129e+00 2.2705e+00 0.0000e+00
        1.7135e+00 2.2704e+00 0.0000e+00
        1.7140e+00 2.2704e+00 0.0000e+00
        1.7146e+00 2.2704e+00 0.0000e+00
        1.7152e+00 2.2704e+00 0.0000e+00
        1.7157e+00 2.2704e+00 0.0000e+00
        1.7163e+00 2.2704e+00 0.0000e+00
        1.7169e+00 2.2704e+00 0.0000e+00
        1.7174e+00 2.2704e+00 0.0000e+00
        1.7180e+00 2.2704e+00 0.0000e+00
        1.7186e+00 2.2704e+00 0.0000e+00
        1.7191e+00 2.2703e+00 0.0000e+00
        1.7197e+00 2.2703e+00 0.0000e+00
        1.7203e+00 2.2703e+00 0.0000e+00
        1.7208e+00 2.2703e+00 0.0000e+00
        1.7214e+00 2.2703e+00 0.0000e+00
        1.7220e+00 2.2703e+00 0.0000e+00
        1.7226e+00 2.2703e+00 0.0000e+00
        1.7231e+00 2.2703e+00 0.0000e+00
        1.7237e+00 2.2703e+00 0.0000e+00
        1.7243e+00 2.2702e+00 0.0000e+00
        1.7249e+00 2.2702e+00 0.0000e+00
        1.7254e+00 2.2702e+00 0.0000e+00
        1.7260e+00 2.2702e+00 0.0000e+00
        1.7266e+00 2.2702e+00 0.0000e+00
        1.7272e+00 2.2702e+00 0.0000e+00
        1.7277e+00 2.2702e+00 0.0000e+00
        1.7283e+00 2.2702e+00 0.0000e+00
        1.7289e+00 2.2702e+00 0.0000e+00
        1.7295e+00 2.2701e+00 0.0000e+00
        1.7300e+00 2.2701e+00 0.0000e+00
        1.7306e+00 2.2701e+00 0.0000e+00
        1.7312e+00 2.2701e+00 0.0000e+00
        1.7318e+00 2.2701e+00 0.0000e+00
        1.7323e+00 2.2701e+00 0.0000e+00
        1.7329e+00 2.2701e+00 0.0000e+00
        1.7335e+00 2.2701e+00 0.0000e+00
        1.7341e+00 2.2701e+00 0.0000e+00
        1.7347e+00 2.2700e+00 0.0000e+00
        1.7352e+00 2.2700e+00 0.0000e+00
        1.7358e+00 2.2700e+00 0.0000e+00
        1.7364e+00 2.2700e+00 0.0000e+00
        1.7370e+00 2.2700e+00 0.0000e+00
        1.7376e+00 2.2700e+00 0.0000e+00
        1.7382e+00 2.2700e+00 0.0000e+00
        1.7387e+00 2.2700e+00 0.0000e+00
        1.7393e+00 2.2700e+00 0.0000e+00
        1.7399e+00 2.2699e+00 0.0000e+00
        1.7405e+00 2.2699e+00 0.0000e+00
        1.7411e+00 2.2699e+00 0.0000e+00
        1.7417e+00 2.2699e+00 0.0000e+00
        1.7422e+00 2.2699e+00 0.0000e+00
        1.7428e+00 2.2699e+00 0.0000e+00
        1.7434e+00 2.2699e+00 0.0000e+00
        1.7440e+00 2.2699e+00 0.0000e+00
        1.7446e+00 2.2699e+00 0.0000e+00
        1.7452e+00 2.2698e+00 0.0000e+00
        1.7458e+00 2.2698e+00 0.0000e+00
        1.7463e+00 2.2698e+00 0.0000e+00
        1.7469e+00 2.2698e+00 0.0000e+00
        1.7475e+00 2.2698e+00 0.0000e+00
        1.7481e+00 2.2698e+00 0.0000e+00
        1.7487e+00 2.2698e+00 0.0000e+00
        1.7493e+00 2.2698e+00 0.0000e+00
        1.7499e+00 2.2698e+00 0.0000e+00
        1.7505e+00 2.2697e+00 0.0000e+00
        1.7511e+00 2.2697e+00 0.0000e+00
        1.7517e+00 2.2697e+00 0.0000e+00
        1.7523e+00 2.2697e+00 0.0000e+00
        1.7528e+00 2.2697e+00 0.0000e+00
        1.7534e+00 2.2697e+00 0.0000e+00
        1.7540e+00 2.2697e+00 0.0000e+00
        1.7546e+00 2.2697e+00 0.0000e+00
        1.7552e+00 2.2697e+00 0.0000e+00
        1.7558e+00 2.2696e+00 0.0000e+00
        1.7564e+00 2.2696e+00 0.0000e+00
        1.7570e+00 2.2696e+00 0.0000e+00
        1.7576e+00 2.2696e+00 0.0000e+00
        1.7582e+00 2.2696e+00 0.0000e+00
        1.7588e+00 2.2696e+00 0.0000e+00
        1.7594e+00 2.2696e+00 0.0000e+00
        1.7600e+00 2.2696e+00 0.0000e+00
        1.7606e+00 2.2695e+00 0.0000e+00
        1.7612e+00 2.2695e+00 0.0000e+00
        1.7618e+00 2.2695e+00 0.0000e+00
        1.7624e+00 2.2695e+00 0.0000e+00
        1.7630e+00 2.2695e+00 0.0000e+00
        1.7636e+00 2.2695e+00 0.0000e+00
        1.7642e+00 2.2695e+00 0.0000e+00
        1.7648e+00 2.2695e+00 0.0000e+00
        1.7654e+00 2.2695e+00 0.0000e+00
        1.7660e+00 2.2694e+00 0.0000e+00
        1.7666e+00 2.2694e+00 0.0000e+00
        1.7672e+00 2.2694e+00 0.0000e+00
        1.7678e+00 2.2694e+00 0.0000e+00
        1.7684e+00 2.2694e+00 0.0000e+00
        1.7690e+00 2.2694e+00 0.0000e+00
        1.7696e+00 2.2694e+00 0.0000e+00
        1.7702e+00 2.2694e+00 0.0000e+00
        1.7708e+00 2.2694e+00 0.0000e+00
        1.7714e+00 2.2693e+00 0.0000e+00
        1.7720e+00 2.2693e+00 0.0000e+00
        1.7726e+00 2.2693e+00 0.0000e+00
        1.7732e+00 2.2693e+00 0.0000e+00
        1.7738e+00 2.2693e+00 0.0000e+00
        1.7744e+00 2.2693e+00 0.0000e+00
        1.7750e+00 2.2693e+00 0.0000e+00
        1.7757e+00 2.2693e+00 0.0000e+00
        1.7763e+00 2.2692e+00 0.0000e+00
        1.7769e+00 2.2692e+00 0.0000e+00
        1.7775e+00 2.2692e+00 0.0000e+00
        1.7781e+00 2.2692e+00 0.0000e+00
        1.7787e+00 2.2692e+00 0.0000e+00
        1.7793e+00 2.2692e+00 0.0000e+00
        1.7799e+00 2.2692e+00 0.0000e+00
        1.7805e+00 2.2692e+00 0.0000e+00
        1.7811e+00 2.2692e+00 0.0000e+00
        1.7818e+00 2.2691e+00 0.0000e+00
        1.7824e+00 2.2691e+00 0.0000e+00
        1.7830e+00 2.2691e+00 0.0000e+00
        1.7836e+00 2.2691e+00 0.0000e+00
        1.7842e+00 2.2691e+00 0.0000e+00
        1.7848e+00 2.2691e+00 0.0000e+00
        1.7854e+00 2.2691e+00 0.0000e+00
        1.7861e+00 2.2691e+00 0.0000e+00
        1.7867e+00 2.2691e+00 0.0000e+00
        1.7873e+00 2.2690e+00 0.0000e+00
        1.7879e+00 2.2690e+00 0.0000e+00
        1.7885e+00 2.2690e+00 0.0000e+00
        1.7891e+00 2.2690e+00 0.0000e+00
        1.7898e+00 2.2690e+00 0.0000e+00
        1.7904e+00 2.2690e+00 0.0000e+00
        1.7910e+00 2.2690e+00 0.0000e+00
        1.7916e+00 2.2690e+00 0.0000e+00
        1.7922e+00 2.2689e+00 0.0000e+00
        1.7928e+00 2.2689e+00 0.0000e+00
        1.7935e+00 2.2689e+00 0.0000e+00
        1.7941e+00 2.2689e+00 0.0000e+00
        1.7947e+00 2.2689e+00 0.0000e+00
        1.7953e+00 2.2689e+00 0.0000e+00
        1.7960e+00 2.2689e+00 0.0000e+00
        1.7966e+00 2.2689e+00 0.0000e+00
        1.7972e+00 2.2688e+00 0.0000e+00
        1.7978e+00 2.2688e+00 0.0000e+00
        1.7984e+00 2.2688e+00 0.0000e+00
        1.7991e+00 2.2688e+00 0.0000e+00
        1.7997e+00 2.2688e+00 0.0000e+00
        1.8003e+00 2.2688e+00 0.0000e+00
        1.8009e+00 2.2688e+00 0.0000e+00
        1.8016e+00 2.2688e+00 0.0000e+00
        1.8022e+00 2.2688e+00 0.0000e+00
        1.8028e+00 2.2687e+00 0.0000e+00
        1.8034e+00 2.2687e+00 0.0000e+00
        1.8041e+00 2.2687e+00 0.0000e+00
        1.8047e+00 2.2687e+00 0.0000e+00
        1.8053e+00 2.2687e+00 0.0000e+00
        1.8060e+00 2.2687e+00 0.0000e+00
        1.8066e+00 2.2687e+00 0.0000e+00
        1.8072e+00 2.2687e+00 0.0000e+00
        1.8078e+00 2.2686e+00 0.0000e+00
        1.8085e+00 2.2686e+00 0.0000e+00
        1.8091e+00 2.2686e+00 0.0000e+00
        1.8097e+00 2.2686e+00 0.0000e+00
        1.8104e+00 2.2686e+00 0.0000e+00
        1.8110e+00 2.2686e+00 0.0000e+00
        1.8116e+00 2.2686e+00 0.0000e+00
        1.8123e+00 2.2686e+00 0.0000e+00
        1.8129e+00 2.2685e+00 0.0000e+00
        1.8135e+00 2.2685e+00 0.0000e+00
        1.8142e+00 2.2685e+00 0.0000e+00
        1.8148e+00 2.2685e+00 0.0000e+00
        1.8154e+00 2.2685e+00 0.0000e+00
        1.8161e+00 2.2685e+00 0.0000e+00
        1.8167e+00 2.2685e+00 0.0000e+00
        1.8174e+00 2.2685e+00 0.0000e+00
        1.8180e+00 2.2684e+00 0.0000e+00
        1.8186e+00 2.2684e+00 0.0000e+00
        1.8193e+00 2.2684e+00 0.0000e+00
        1.8199e+00 2.2684e+00 0.0000e+00
        1.8205e+00 2.2684e+00 0.0000e+00
        1.8212e+00 2.2684e+00 0.0000e+00
        1.8218e+00 2.2684e+00 0.0000e+00
        1.8225e+00 2.2684e+00 0.0000e+00
        1.8231e+00 2.2683e+00 0.0000e+00
        1.8237e+00 2.2683e+00 0.0000e+00
        1.8244e+00 2.2683e+00 0.0000e+00
        1.8250e+00 2.2683e+00 0.0000e+00
        1.8257e+00 2.2683e+00 0.0000e+00
        1.8263e+00 2.2683e+00 0.0000e+00
        1.8270e+00 2.2683e+00 0.0000e+00
        1.8276e+00 2.2683e+00 0.0000e+00
        1.8282e+00 2.2682e+00 0.0000e+00
        1.8289e+00 2.2682e+00 0.0000e+00
        1.8295e+00 2.2682e+00 0.0000e+00
        1.8302e+00 2.2682e+00 0.0000e+00
        1.8308e+00 2.2682e+00 0.0000e+00
        1.8315e+00 2.2682e+00 0.0000e+00
        1.8321e+00 2.2682e+00 0.0000e+00
        1.8328e+00 2.2682e+00 0.0000e+00
        1.8334e+00 2.2681e+00 0.0000e+00
        1.8341e+00 2.2681e+00 0.0000e+00
        1.8347e+00 2.2681e+00 0.0000e+00
        1.8354e+00 2.2681e+00 0.0000e+00
        1.8360e+00 2.2681e+00 0.0000e+00
        1.8367e+00 2.2681e+00 0.0000e+00
        1.8373e+00 2.2681e+00 0.0000e+00
        1.8380e+00 2.2681e+00 0.0000e+00
        1.8386e+00 2.2680e+00 0.0000e+00
        1.8393e+00 2.2680e+00 0.0000e+00
        1.8399e+00 2.2680e+00 0.0000e+00
        1.8406e+00 2.2680e+00 0.0000e+00
        1.8412e+00 2.2680e+00 0.0000e+00
        1.8419e+00 2.2680e+00 0.0000e+00
        1.8425e+00 2.2680e+00 0.0000e+00
        1.8432e+00 2.2680e+00 0.0000e+00
        1.8439e+00 2.2679e+00 0.0000e+00
        1.8445e+00 2.2679e+00 0.0000e+00
        1.8452e+00 2.2679e+00 0.0000e+00
        1.8458e+00 2.2679e+00 0.0000e+00
        1.8465e+00 2.2679e+00 0.0000e+00
        1.8471e+00 2.2679e+00 0.0000e+00
        1.8478e+00 2.2679e+00 0.0000e+00
        1.8485e+00 2.2679e+00 0.0000e+00
        1.8491e+00 2.2678e+00 0.0000e+00
        1.8498e+00 2.2678e+00 0.0000e+00
        1.8504e+00 2.2678e+00 0.0000e+00
        1.8511e+00 2.2678e+00 0.0000e+00
        1.8518e+00 2.2678e+00 0.0000e+00
        1.8524e+00 2.2678e+00 0.0000e+00
        1.8531e+00 2.2678e+00 0.0000e+00
        1.8537e+00 2.2678e+00 0.0000e+00
        1.8544e+00 2.2677e+00 0.0000e+00
        1.8551e+00 2.2677e+00 0.0000e+00
        1.8557e+00 2.2677e+00 0.0000e+00
        1.8564e+00 2.2677e+00 0.0000e+00
        1.8571e+00 2.2677e+00 0.0000e+00
        1.8577e+00 2.2677e+00 0.0000e+00
        1.8584e+00 2.2677e+00 0.0000e+00
        1.8591e+00 2.2677e+00 0.0000e+00
        1.8597e+00 2.2676e+00 0.0000e+00
        1.8604e+00 2.2676e+00 0.0000e+00
        1.8611e+00 2.2676e+00 0.0000e+00
        1.8617e+00 2.2676e+00 0.0000e+00
        1.8624e+00 2.2676e+00 0.0000e+00
        1.8631e+00 2.2676e+00 0.0000e+00
        1.8637e+00 2.2676e+00 0.0000e+00
        1.8644e+00 2.2675e+00 0.0000e+00
        1.8651e+00 2.2675e+00 0.0000e+00
        1.8657e+00 2.2675e+00 0.0000e+00
        1.8664e+00 2.2675e+00 0.0000e+00
        1.8671e+00 2.2675e+00 0.0000e+00
        1.8678e+00 2.2675e+00 0.0000e+00
        1.8684e+00 2.2675e+00 0.0000e+00
        1.8691e+00 2.2675e+00 0.0000e+00
        1.8698e+00 2.2674e+00 0.0000e+00
        1.8705e+00 2.2674e+00 0.0000e+00
        1.8711e+00 2.2674e+00 0.0000e+00
        1.8718e+00 2.2674e+00 0.0000e+00
        1.8725e+00 2.2674e+00 0.0000e+00
        1.8732e+00 2.2674e+00 0.0000e+00
        1.8738e+00 2.2674e+00 0.0000e+00
        1.8745e+00 2.2673e+00 0.0000e+00
        1.8752e+00 2.2673e+00 0.0000e+00
        1.8759e+00 2.2673e+00 0.0000e+00
        1.8766e+00 2.2673e+00 0.0000e+00
        1.8772e+00 2.2673e+00 0.0000e+00
        1.8779e+00 2.2673e+00 0.0000e+00
        1.8786e+00 2.2673e+00 0.0000e+00
        1.8793e+00 2.2673e+00 0.0000e+00
        1.8800e+00 2.2672e+00 0.0000e+00
        1.8806e+00 2.2672e+00 0.0000e+00
        1.8813e+00 2.2672e+00 0.0000e+00
        1.8820e+00 2.2672e+00 0.0000e+00
        1.8827e+00 2.2672e+00 0.0000e+00
        1.8834e+00 2.2672e+00 0.0000e+00
        1.8841e+00 2.2672e+00 0.0000e+00
        1.8847e+00 2.2671e+00 0.0000e+00
        1.8854e+00 2.2671e+00 0.0000e+00
        1.8861e+00 2.2671e+00 0.0000e+00
        1.8868e+00 2.2671e+00 0.0000e+00
        1.8875e+00 2.2671e+00 0.0000e+00
        1.8882e+00 2.2671e+00 0.0000e+00
        1.8889e+00 2.2671e+00 0.0000e+00
        1.8895e+00 2.2671e+00 0.0000e+00
        1.8902e+00 2.2670e+00 0.0000e+00
        1.8909e+00 2.2670e+00 0.0000e+00
        1.8916e+00 2.2670e+00 0.0000e+00
        1.8923e+00 2.2670e+00 0.0000e+00
        1.8930e+00 2.2670e+00 0.0000e+00
        1.8937e+00 2.2670e+00 0.0000e+00
        1.8944e+00 2.2670e+00 0.0000e+00
        1.8951e+00 2.2669e+00 0.0000e+00
        1.8958e+00 2.2669e+00 0.0000e+00
        1.8965e+00 2.2669e+00 0.0000e+00
        1.8971e+00 2.2669e+00 0.0000e+00
        1.8978e+00 2.2669e+00 0.0000e+00
        1.8985e+00 2.2669e+00 0.0000e+00
        1.8992e+00 2.2669e+00 0.0000e+00
        1.8999e+00 2.2669e+00 0.0000e+00
        1.9006e+00 2.2668e+00 0.0000e+00
        1.9013e+00 2.2668e+00 0.0000e+00
        1.9020e+00 2.2668e+00 0.0000e+00
        1.9027e+00 2.2668e+00 0.0000e+00
        1.9034e+00 2.2668e+00 0.0000e+00
        1.9041e+00 2.2668e+00 0.0000e+00
        1.9048e+00 2.2668e+00 0.0000e+00
        1.9055e+00 2.2667e+00 0.0000e+00
        1.9062e+00 2.2667e+00 0.0000e+00
        1.9069e+00 2.2667e+00 0.0000e+00
        1.9076e+00 2.2667e+00 0.0000e+00
        1.9083e+00 2.2667e+00 0.0000e+00
        1.9090e+00 2.2667e+00 0.0000e+00
        1.9097e+00 2.2667e+00 0.0000e+00
        1.9104e+00 2.2666e+00 0.0000e+00
        1.9111e+00 2.2666e+00 0.0000e+00
        1.9118e+00 2.2666e+00 0.0000e+00
        1.9125e+00 2.2666e+00 0.0000e+00
        1.9133e+00 2.2666e+00 0.0000e+00
        1.9140e+00 2.2666e+00 0.0000e+00
        1.9147e+00 2.2666e+00 0.0000e+00
        1.9154e+00 2.2665e+00 0.0000e+00
        1.9161e+00 2.2665e+00 0.0000e+00
        1.9168e+00 2.2665e+00 0.0000e+00
        1.9175e+00 2.2665e+00 0.0000e+00
        1.9182e+00 2.2665e+00 0.0000e+00
        1.9189e+00 2.2665e+00 0.0000e+00
        1.9196e+00 2.2665e+00 0.0000e+00
        1.9203e+00 2.2665e+00 0.0000e+00
        1.9210e+00 2.2664e+00 0.0000e+00
        1.9218e+00 2.2664e+00 0.0000e+00
        1.9225e+00 2.2664e+00 0.0000e+00
        1.9232e+00 2.2664e+00 0.0000e+00
        1.9239e+00 2.2664e+00 0.0000e+00
        1.9246e+00 2.2664e+00 0.0000e+00
        1.9253e+00 2.2664e+00 0.0000e+00
        1.9260e+00 2.2663e+00 0.0000e+00
        1.9268e+00 2.2663e+00 0.0000e+00
        1.9275e+00 2.2663e+00 0.0000e+00
        1.9282e+00 2.2663e+00 0.0000e+00
        1.9289e+00 2.2663e+00 0.0000e+00
        1.9296e+00 2.2663e+00 0.0000e+00
        1.9303e+00 2.2663e+00 0.0000e+00
        1.9311e+00 2.2662e+00 0.0000e+00
        1.9318e+00 2.2662e+00 0.0000e+00
        1.9325e+00 2.2662e+00 0.0000e+00
        1.9332e+00 2.2662e+00 0.0000e+00
        1.9339e+00 2.2662e+00 0.0000e+00
        1.9347e+00 2.2662e+00 0.0000e+00
        1.9354e+00 2.2662e+00 0.0000e+00
        1.9361e+00 2.2661e+00 0.0000e+00
        1.9368e+00 2.2661e+00 0.0000e+00
        1.9376e+00 2.2661e+00 0.0000e+00
        1.9383e+00 2.2661e+00 0.0000e+00
        1.9390e+00 2.2661e+00 0.0000e+00
        1.9397e+00 2.2661e+00 0.0000e+00
        1.9405e+00 2.2661e+00 0.0000e+00
        1.9412e+00 2.2660e+00 0.0000e+00
        1.9419e+00 2.2660e+00 0.0000e+00
        1.9426e+00 2.2660e+00 0.0000e+00
        1.9434e+00 2.2660e+00 0.0000e+00
        1.9441e+00 2.2660e+00 0.0000e+00
        1.9448e+00 2.2660e+00 0.0000e+00
        1.9456e+00 2.2660e+00 0.0000e+00
        1.9463e+00 2.2659e+00 0.0000e+00
        1.9470e+00 2.2659e+00 0.0000e+00
        1.9477e+00 2.2659e+00 0.0000e+00
        1.9485e+00 2.2659e+00 0.0000e+00
        1.9492e+00 2.2659e+00 0.0000e+00
        1.9499e+00 2.2659e+00 0.0000e+00
        1.9507e+00 2.2658e+00 0.0000e+00
        1.9514e+00 2.2658e+00 0.0000e+00
        1.9521e+00 2.2658e+00 0.0000e+00
        1.9529e+00 2.2658e+00 0.0000e+00
        1.9536e+00 2.2658e+00 0.0000e+00
        1.9544e+00 2.2658e+00 0.0000e+00
        1.9551e+00 2.2658e+00 0.0000e+00
        1.9558e+00 2.2657e+00 0.0000e+00
        1.9566e+00 2.2657e+00 0.0000e+00
        1.9573e+00 2.2657e+00 0.0000e+00
        1.9580e+00 2.2657e+00 0.0000e+00
        1.9588e+00 2.2657e+00 0.0000e+00
        1.9595e+00 2.2657e+00 0.0000e+00
        1.9603e+00 2.2657e+00 0.0000e+00
        1.9610e+00 2.2656e+00 0.0000e+00
        1.9618e+00 2.2656e+00 0.0000e+00
        1.9625e+00 2.2656e+00 0.0000e+00
        1.9632e+00 2.2656e+00 0.0000e+00
        1.9640e+00 2.2656e+00 0.0000e+00
        1.9647e+00 2.2656e+00 0.0000e+00
        1.9655e+00 2.2656e+00 0.0000e+00
        1.9662e+00 2.2655e+00 0.0000e+00
        1.9670e+00 2.2655e+00 0.0000e+00
        1.9677e+00 2.2655e+00 0.0000e+00
        1.9685e+00 2.2655e+00 0.0000e+00
        1.9692e+00 2.2655e+00 0.0000e+00
        1.9699e+00 2.2655e+00 0.0000e+00
        1.9707e+00 2.2655e+00 0.0000e+00
        1.9714e+00 2.2654e+00 0.0000e+00
        1.9722e+00 2.2654e+00 0.0000e+00
        1.9729e+00 2.2654e+00 0.0000e+00
        1.9737e+00 2.2654e+00 0.0000e+00
        1.9745e+00 2.2654e+00 0.0000e+00
        1.9752e+00 2.2654e+00 0.0000e+00
        1.9760e+00 2.2653e+00 0.0000e+00
        1.9767e+00 2.2653e+00 0.0000e+00
        1.9775e+00 2.2653e+00 0.0000e+00
        1.9782e+00 2.2653e+00 0.0000e+00
        1.9790e+00 2.2653e+00 0.0000e+00
        1.9797e+00 2.2653e+00 0.0000e+00
        1.9805e+00 2.2653e+00 0.0000e+00
        1.9812e+00 2.2652e+00 0.0000e+00
        1.9820e+00 2.2652e+00 0.0000e+00
        1.9828e+00 2.2652e+00 0.0000e+00
        1.9835e+00 2.2652e+00 0.0000e+00
        1.9843e+00 2.2652e+00 0.0000e+00
        1.9850e+00 2.2652e+00 0.0000e+00
        1.9858e+00 2.2651e+00 0.0000e+00
        1.9866e+00 2.2651e+00 0.0000e+00
        1.9873e+00 2.2651e+00 0.0000e+00
        1.9881e+00 2.2651e+00 0.0000e+00
        1.9888e+00 2.2651e+00 0.0000e+00
        1.9896e+00 2.2651e+00 0.0000e+00
        1.9904e+00 2.2651e+00 0.0000e+00
        1.9911e+00 2.2650e+00 0.0000e+00
        1.9919e+00 2.2650e+00 0.0000e+00
        1.9927e+00 2.2650e+00 0.0000e+00
        1.9934e+00 2.2650e+00 0.0000e+00
        1.9942e+00 2.2650e+00 0.0000e+00
        1.9950e+00 2.2650e+00 0.0000e+00
        1.9957e+00 2.2649e+00 0.0000e+00
        1.9965e+00 2.2649e+00 0.0000e+00
        1.9973e+00 2.2649e+00 0.0000e+00
        1.9980e+00 2.2649e+00 0.0000e+00
        1.9988e+00 2.2649e+00 0.0000e+00
        1.9996e+00 2.2649e+00 0.0000e+00
        2.0003e+00 2.2649e+00 0.0000e+00
        2.0011e+00 2.2648e+00 0.0000e+00
        2.0019e+00 2.2648e+00 0.0000e+00
        2.0027e+00 2.2648e+00 0.0000e+00
        2.0034e+00 2.2648e+00 0.0000e+00
        2.0042e+00 2.2648e+00 0.0000e+00
        2.0050e+00 2.2648e+00 0.0000e+00
        2.0058e+00 2.2647e+00 0.0000e+00
        2.0065e+00 2.2647e+00 0.0000e+00
        2.0073e+00 2.2647e+00 0.0000e+00
        2.0081e+00 2.2647e+00 0.0000e+00
        2.0089e+00 2.2647e+00 0.0000e+00
        2.0097e+00 2.2647e+00 0.0000e+00
        2.0104e+00 2.2647e+00 0.0000e+00
        2.0112e+00 2.2646e+00 0.0000e+00
        2.0120e+00 2.2646e+00 0.0000e+00
        2.0128e+00 2.2646e+00 0.0000e+00
        2.0136e+00 2.2646e+00 0.0000e+00
        2.0143e+00 2.2646e+00 0.0000e+00
        2.0151e+00 2.2646e+00 0.0000e+00
        2.0159e+00 2.2645e+00 0.0000e+00
        2.0167e+00 2.2645e+00 0.0000e+00
        2.0175e+00 2.2645e+00 0.0000e+00
        2.0183e+00 2.2645e+00 0.0000e+00
        2.0190e+00 2.2645e+00 0.0000e+00
        2.0198e+00 2.2645e+00 0.0000e+00
        2.0206e+00 2.2644e+00 0.0000e+00
        2.0214e+00 2.2644e+00 0.0000e+00
        2.0222e+00 2.2644e+00 0.0000e+00
        2.0230e+00 2.2644e+00 0.0000e+00
        2.0238e+00 2.2644e+00 0.0000e+00
        2.0246e+00 2.2644e+00 0.0000e+00
        2.0254e+00 2.2643e+00 0.0000e+00
        2.0261e+00 2.2643e+00 0.0000e+00
        2.0269e+00 2.2643e+00 0.0000e+00
        2.0277e+00 2.2643e+00 0.0000e+00
        2.0285e+00 2.2643e+00 0.0000e+00
        2.0293e+00 2.2643e+00 0.0000e+00
        2.0301e+00 2.2643e+00 0.0000e+00
        2.0309e+00 2.2642e+00 0.0000e+00
        2.0317e+00 2.2642e+00 0.0000e+00
        2.0325e+00 2.2642e+00 0.0000e+00
        2.0333e+00 2.2642e+00 0.0000e+00
        2.0341e+00 2.2642e+00 0.0000e+00
        2.0349e+00 2.2642e+00 0.0000e+00
        2.0357e+00 2.2641e+00 0.0000e+00
        2.0365e+00 2.2641e+00 0.0000e+00
        2.0373e+00 2.2641e+00 0.0000e+00
        2.0381e+00 2.2641e+00 0.0000e+00
        2.0389e+00 2.2641e+00 0.0000e+00
        2.0397e+00 2.2641e+00 0.0000e+00
        2.0405e+00 2.2640e+00 0.0000e+00
        2.0413e+00 2.2640e+00 0.0000e+00
        2.0421e+00 2.2640e+00 0.0000e+00
        2.0429e+00 2.2640e+00 0.0000e+00
        2.0437e+00 2.2640e+00 0.0000e+00
        2.0445e+00 2.2640e+00 0.0000e+00
        2.0453e+00 2.2639e+00 0.0000e+00
        2.0461e+00 2.2639e+00 0.0000e+00
        2.0469e+00 2.2639e+00 0.0000e+00
        2.0478e+00 2.2639e+00 0.0000e+00
        2.0486e+00 2.2639e+00 0.0000e+00
        2.0494e+00 2.2639e+00 0.0000e+00
        2.0502e+00 2.2638e+00 0.0000e+00
        2.0510e+00 2.2638e+00 0.0000e+00
        2.0518e+00 2.2638e+00 0.0000e+00
        2.0526e+00 2.2638e+00 0.0000e+00
        2.0534e+00 2.2638e+00 0.0000e+00
        2.0542e+00 2.2638e+00 0.0000e+00
        2.0551e+00 2.2637e+00 0.0000e+00
        2.0559e+00 2.2637e+00 0.0000e+00
        2.0567e+00 2.2637e+00 0.0000e+00
        2.0575e+00 2.2637e+00 0.0000e+00
        2.0583e+00 2.2637e+00 0.0000e+00
        2.0591e+00 2.2637e+00 0.0000e+00
        2.0600e+00 2.2636e+00 0.0000e+00
        2.0608e+00 2.2636e+00 0.0000e+00
        2.0616e+00 2.2636e+00 0.0000e+00
        2.0624e+00 2.2636e+00 0.0000e+00
        2.0632e+00 2.2636e+00 0.0000e+00
        2.0641e+00 2.2636e+00 0.0000e+00
        2.0649e+00 2.2635e+00 0.0000e+00
        2.0657e+00 2.2635e+00 0.0000e+00
        2.0665e+00 2.2635e+00 0.0000e+00
        2.0673e+00 2.2635e+00 0.0000e+00
        2.0682e+00 2.2635e+00 0.0000e+00
        2.0690e+00 2.2635e+00 0.0000e+00
        2.0698e+00 2.2634e+00 0.0000e+00
        2.0707e+00 2.2634e+00 0.0000e+00
        2.0715e+00 2.2634e+00 0.0000e+00
        2.0723e+00 2.2634e+00 0.0000e+00
        2.0731e+00 2.2634e+00 0.0000e+00
        2.0740e+00 2.2634e+00 0.0000e+00
        2.0748e+00 2.2633e+00 0.0000e+00
        2.0756e+00 2.2633e+00 0.0000e+00
        2.0765e+00 2.2633e+00 0.0000e+00
        2.0773e+00 2.2633e+00 0.0000e+00
        2.0781e+00 2.2633e+00 0.0000e+00
        2.0790e+00 2.2633e+00 0.0000e+00
        2.0798e+00 2.2632e+00 0.0000e+00
        2.0806e+00 2.2632e+00 0.0000e+00
        2.0815e+00 2.2632e+00 0.0000e+00
        2.0823e+00 2.2632e+00 0.0000e+00
        2.0831e+00 2.2632e+00 0.0000e+00
        2.0840e+00 2.2632e+00 0.0000e+00
        2.0848e+00 2.2631e+00 0.0000e+00
        2.0856e+00 2.2631e+00 0.0000e+00
        2.0865e+00 2.2631e+00 0.0000e+00
        2.0873e+00 2.2631e+00 0.0000e+00
        2.0882e+00 2.2631e+00 0.0000e+00
        2.0890e+00 2.2630e+00 0.0000e+00
        2.0898e+00 2.2630e+00 0.0000e+00
        2.0907e+00 2.2630e+00 0.0000e+00
        2.0915e+00 2.2630e+00 0.0000e+00
        2.0924e+00 2.2630e+00 0.0000e+00
        2.0932e+00 2.2630e+00 0.0000e+00
        2.0941e+00 2.2629e+00 0.0000e+00
        2.0949e+00 2.2629e+00 0.0000e+00
        2.0958e+00 2.2629e+00 0.0000e+00
        2.0966e+00 2.2629e+00 0.0000e+00
        2.0975e+00 2.2629e+00 0.0000e+00
        2.0983e+00 2.2629e+00 0.0000e+00
        2.0992e+00 2.2628e+00 0.0000e+00
        2.1000e+00 2.2628e+00 0.0000e+00
        2.1009e+00 2.2628e+00 0.0000e+00
        2.1017e+00 2.2628e+00 0.0000e+00
        2.1026e+00 2.2628e+00 0.0000e+00
        2.1034e+00 2.2628e+00 0.0000e+00
        2.1043e+00 2.2627e+00 0.0000e+00
        2.1051e+00 2.2627e+00 0.0000e+00
        2.1060e+00 2.2627e+00 0.0000e+00
        2.1068e+00 2.2627e+00 0.0000e+00
        2.1077e+00 2.2627e+00 0.0000e+00
        2.1085e+00 2.2626e+00 0.0000e+00
        2.1094e+00 2.2626e+00 0.0000e+00
        2.1103e+00 2.2626e+00 0.0000e+00
        2.1111e+00 2.2626e+00 0.0000e+00
        2.1120e+00 2.2626e+00 0.0000e+00
        2.1128e+00 2.2626e+00 0.0000e+00
        2.1137e+00 2.2625e+00 0.0000e+00
        2.1146e+00 2.2625e+00 0.0000e+00
        2.1154e+00 2.2625e+00 0.0000e+00
        2.1163e+00 2.2625e+00 0.0000e+00
        2.1172e+00 2.2625e+00 0.0000e+00
        2.1180e+00 2.2624e+00 0.0000e+00
        2.1189e+00 2.2624e+00 0.0000e+00
        2.1197e+00 2.2624e+00 0.0000e+00
        2.1206e+00 2.2624e+00 0.0000e+00
        2.1215e+00 2.2624e+00 0.0000e+00
        2.1224e+00 2.2624e+00 0.0000e+00
        2.1232e+00 2.2623e+00 0.0000e+00
        2.1241e+00 2.2623e+00 0.0000e+00
        2.1250e+00 2.2623e+00 0.0000e+00
        2.1258e+00 2.2623e+00 0.0000e+00
        2.1267e+00 2.2623e+00 0.0000e+00
        2.1276e+00 2.2622e+00 0.0000e+00
        2.1285e+00 2.2622e+00 0.0000e+00
        2.1293e+00 2.2622e+00 0.0000e+00
        2.1302e+00 2.2622e+00 0.0000e+00
        2.1311e+00 2.2622e+00 0.0000e+00
        2.1320e+00 2.2622e+00 0.0000e+00
        2.1328e+00 2.2621e+00 0.0000e+00
        2.1337e+00 2.2621e+00 0.0000e+00
        2.1346e+00 2.2621e+00 0.0000e+00
        2.1355e+00 2.2621e+00 0.0000e+00
        2.1363e+00 2.2621e+00 0.0000e+00
        2.1372e+00 2.2620e+00 0.0000e+00
        2.1381e+00 2.2620e+00 0.0000e+00
        2.1390e+00 2.2620e+00 0.0000e+00
        2.1399e+00 2.2620e+00 0.0000e+00
        2.1408e+00 2.2620e+00 0.0000e+00
        2.1416e+00 2.2620e+00 0.0000e+00
        2.1425e+00 2.2619e+00 0.0000e+00
        2.1434e+00 2.2619e+00 0.0000e+00
        2.1443e+00 2.2619e+00 0.0000e+00
        2.1452e+00 2.2619e+00 0.0000e+00
        2.1461e+00 2.2619e+00 0.0000e+00
        2.1470e+00 2.2618e+00 0.0000e+00
        2.1478e+00 2.2618e+00 0.0000e+00
        2.1487e+00 2.2618e+00 0.0000e+00
        2.1496e+00 2.2618e+00 0.0000e+00
        2.1505e+00 2.2618e+00 0.0000e+00
        2.1514e+00 2.2617e+00 0.0000e+00
        2.1523e+00 2.2617e+00 0.0000e+00
        2.1532e+00 2.2617e+00 0.0000e+00
        2.1541e+00 2.2617e+00 0.0000e+00
        2.1550e+00 2.2617e+00 0.0000e+00
        2.1559e+00 2.2617e+00 0.0000e+00
        2.1568e+00 2.2616e+00 0.0000e+00
        2.1577e+00 2.2616e+00 0.0000e+00
        2.1586e+00 2.2616e+00 0.0000e+00
        2.1595e+00 2.2616e+00 0.0000e+00
        2.1604e+00 2.2616e+00 0.0000e+00
        2.1613e+00 2.2615e+00 0.0000e+00
        2.1622e+00 2.2615e+00 0.0000e+00
        2.1631e+00 2.2615e+00 0.0000e+00
        2.1640e+00 2.2615e+00 0.0000e+00
        2.1649e+00 2.2615e+00 0.0000e+00
        2.1658e+00 2.2614e+00 0.0000e+00
        2.1667e+00 2.2614e+00 0.0000e+00
        2.1676e+00 2.2614e+00 0.0000e+00
        2.1685e+00 2.2614e+00 0.0000e+00
        2.1694e+00 2.2614e+00 0.0000e+00
        2.1703e+00 2.2613e+00 0.0000e+00
        2.1712e+00 2.2613e+00 0.0000e+00
        2.1721e+00 2.2613e+00 0.0000e+00
        2.1731e+00 2.2613e+00 0.0000e+00
        2.1740e+00 2.2613e+00 0.0000e+00
        2.1749e+00 2.2613e+00 0.0000e+00
        2.1758e+00 2.2612e+00 0.0000e+00
        2.1767e+00 2.2612e+00 0.0000e+00
        2.1776e+00 2.2612e+00 0.0000e+00
        2.1785e+00 2.2612e+00 0.0000e+00
        2.1794e+00 2.2612e+00 0.0000e+00
        2.1804e+00 2.2611e+00 0.0000e+00
        2.1813e+00 2.2611e+00 0.0000e+00
        2.1822e+00 2.2611e+00 0.0000e+00
        2.1831e+00 2.2611e+00 0.0000e+00
        2.1840e+00 2.2611e+00 0.0000e+00
        2.1850e+00 2.2610e+00 0.0000e+00
        2.1859e+00 2.2610e+00 0.0000e+00
        2.1868e+00 2.2610e+00 0.0000e+00
        2.1877e+00 2.2610e+00 0.0000e+00
        2.1886e+00 2.2610e+00 0.0000e+00
        2.1896e+00 2.2609e+00 0.0000e+00
        2.1905e+00 2.2609e+00 0.0000e+00
        2.1914e+00 2.2609e+00 0.0000e+00
        2.1924e+00 2.2609e+00 0.0000e+00
        2.1933e+00 2.2609e+00 0.0000e+00
        2.1942e+00 2.2608e+00 0.0000e+00
        2.1951e+00 2.2608e+00 0.0000e+00
        2.1961e+00 2.2608e+00 0.0000e+00
        2.1970e+00 2.2608e+00 0.0000e+00
        2.1979e+00 2.2608e+00 0.0000e+00
        2.1989e+00 2.2607e+00 0.0000e+00
        2.1998e+00 2.2607e+00 0.0000e+00
        2.2007e+00 2.2607e+00 0.0000e+00
        2.2017e+00 2.2607e+00 0.0000e+00
        2.2026e+00 2.2607e+00 0.0000e+00
        2.2035e+00 2.2606e+00 0.0000e+00
        2.2045e+00 2.2606e+00 0.0000e+00
        2.2054e+00 2.2606e+00 0.0000e+00
        2.2063e+00 2.2606e+00 0.0000e+00
        2.2073e+00 2.2606e+00 0.0000e+00
        2.2082e+00 2.2605e+00 0.0000e+00
        2.2092e+00 2.2605e+00 0.0000e+00
        2.2101e+00 2.2605e+00 0.0000e+00
        2.2110e+00 2.2605e+00 0.0000e+00
        2.2120e+00 2.2605e+00 0.0000e+00
        2.2129e+00 2.2604e+00 0.0000e+00
        2.2139e+00 2.2604e+00 0.0000e+00
        2.2148e+00 2.2604e+00 0.0000e+00
        2.2158e+00 2.2604e+00 0.0000e+00
        2.2167e+00 2.2604e+00 0.0000e+00
        2.2177e+00 2.2603e+00 0.0000e+00
        2.2186e+00 2.2603e+00 0.0000e+00
        2.2196e+00 2.2603e+00 0.0000e+00
        2.2205e+00 2.2603e+00 0.0000e+00
        2.2215e+00 2.2603e+00 0.0000e+00
        2.2224e+00 2.2602e+00 0.0000e+00
        2.2234e+00 2.2602e+00 0.0000e+00
        2.2243e+00 2.2602e+00 0.0000e+00
        2.2253e+00 2.2602e+00 0.0000e+00
        2.2262e+00 2.2602e+00 0.0000e+00
        2.2272e+00 2.2601e+00 0.0000e+00
        2.2282e+00 2.2601e+00 0.0000e+00
        2.2291e+00 2.2601e+00 0.0000e+00
        2.2301e+00 2.2601e+00 0.0000e+00
        2.2310e+00 2.2600e+00 0.0000e+00
        2.2320e+00 2.2600e+00 0.0000e+00
        2.2329e+00 2.2600e+00 0.0000e+00
        2.2339e+00 2.2600e+00 0.0000e+00
        2.2349e+00 2.2600e+00 0.0000e+00
        2.2358e+00 2.2599e+00 0.0000e+00
        2.2368e+00 2.2599e+00 0.0000e+00
        2.2378e+00 2.2599e+00 0.0000e+00
        2.2387e+00 2.2599e+00 0.0000e+00
        2.2397e+00 2.2599e+00 0.0000e+00
        2.2407e+00 2.2598e+00 0.0000e+00
        2.2416e+00 2.2598e+00 0.0000e+00
        2.2426e+00 2.2598e+00 0.0000e+00
        2.2436e+00 2.2598e+00 0.0000e+00
        2.2445e+00 2.2598e+00 0.0000e+00
        2.2455e+00 2.2597e+00 0.0000e+00
        2.2465e+00 2.2597e+00 0.0000e+00
        2.2475e+00 2.2597e+00 0.0000e+00
        2.2484e+00 2.2597e+00 0.0000e+00
        2.2494e+00 2.2597e+00 0.0000e+00
        2.2504e+00 2.2596e+00 0.0000e+00
        2.2514e+00 2.2596e+00 0.0000e+00
        2.2523e+00 2.2596e+00 0.0000e+00
        2.2533e+00 2.2596e+00 0.0000e+00
        2.2543e+00 2.2595e+00 0.0000e+00
        2.2553e+00 2.2595e+00 0.0000e+00
        2.2563e+00 2.2595e+00 0.0000e+00
        2.2573e+00 2.2595e+00 0.0000e+00
        2.2582e+00 2.2595e+00 0.0000e+00
        2.2592e+00 2.2594e+00 0.0000e+00
        2.2602e+00 2.2594e+00 0.0000e+00
        2.2612e+00 2.2594e+00 0.0000e+00
        2.2622e+00 2.2594e+00 0.0000e+00
        2.2632e+00 2.2594e+00 0.0000e+00
        2.2642e+00 2.2593e+00 0.0000e+00
        2.2651e+00 2.2593e+00 0.0000e+00
        2.2661e+00 2.2593e+00 0.0000e+00
        2.2671e+00 2.2593e+00 0.0000e+00
        2.2681e+00 2.2592e+00 0.0000e+00
        2.2691e+00 2.2592e+00 0.0000e+00
        2.2701e+00 2.2592e+00 0.0000e+00
        2.2711e+00 2.2592e+00 0.0000e+00
        2.2721e+00 2.2592e+00 0.0000e+00
        2.2731e+00 2.2591e+00 0.0000e+00
        2.2741e+00 2.2591e+00 0.0000e+00
        2.2751e+00 2.2591e+00 0.0000e+00
        2.2761e+00 2.2591e+00 0.0000e+00
        2.2771e+00 2.2590e+00 0.0000e+00
        2.2781e+00 2.2590e+00 0.0000e+00
        2.2791e+00 2.2590e+00 0.0000e+00
        2.2801e+00 2.2590e+00 0.0000e+00
        2.2811e+00 2.2590e+00 0.0000e+00
        2.2821e+00 2.2589e+00 0.0000e+00
        2.2831e+00 2.2589e+00 0.0000e+00
        2.2841e+00 2.2589e+00 0.0000e+00
        2.2851e+00 2.2589e+00 0.0000e+00
        2.2861e+00 2.2588e+00 0.0000e+00
        2.2871e+00 2.2588e+00 0.0000e+00
        2.2881e+00 2.2588e+00 0.0000e+00
        2.2891e+00 2.2588e+00 0.0000e+00
        2.2902e+00 2.2588e+00 0.0000e+00
        2.2912e+00 2.2587e+00 0.0000e+00
        2.2922e+00 2.2587e+00 0.0000e+00
        2.2932e+00 2.2587e+00 0.0000e+00
        2.2942e+00 2.2587e+00 0.0000e+00
        2.2952e+00 2.2586e+00 0.0000e+00
        2.2962e+00 2.2586e+00 0.0000e+00
        2.2973e+00 2.2586e+00 0.0000e+00
        2.2983e+00 2.2586e+00 0.0000e+00
        2.2993e+00 2.2586e+00 0.0000e+00
        2.3003e+00 2.2585e+00 0.0000e+00
        2.3013e+00 2.2585e+00 0.0000e+00
        2.3024e+00 2.2585e+00 0.0000e+00
        2.3034e+00 2.2585e+00 0.0000e+00
        2.3044e+00 2.2584e+00 0.0000e+00
        2.3054e+00 2.2584e+00 0.0000e+00
        2.3065e+00 2.2584e+00 0.0000e+00
        2.3075e+00 2.2584e+00 0.0000e+00
        2.3085e+00 2.2584e+00 0.0000e+00
        2.3095e+00 2.2583e+00 0.0000e+00
        2.3106e+00 2.2583e+00 0.0000e+00
        2.3116e+00 2.2583e+00 0.0000e+00
        2.3126e+00 2.2583e+00 0.0000e+00
        2.3137e+00 2.2582e+00 0.0000e+00
        2.3147e+00 2.2582e+00 0.0000e+00
        2.3157e+00 2.2582e+00 0.0000e+00
        2.3168e+00 2.2582e+00 0.0000e+00
        2.3178e+00 2.2582e+00 0.0000e+00
        2.3188e+00 2.2581e+00 0.0000e+00
        2.3199e+00 2.2581e+00 0.0000e+00
        2.3209e+00 2.2581e+00 0.0000e+00
        2.3219e+00 2.2581e+00 0.0000e+00
        2.3230e+00 2.2580e+00 0.0000e+00
        2.3240e+00 2.2580e+00 0.0000e+00
        2.3251e+00 2.2580e+00 0.0000e+00
        2.3261e+00 2.2580e+00 0.0000e+00
        2.3272e+00 2.2579e+00 0.0000e+00
        2.3282e+00 2.2579e+00 0.0000e+00
        2.3292e+00 2.2579e+00 0.0000e+00
        2.3303e+00 2.2579e+00 0.0000e+00
        2.3313e+00 2.2578e+00 0.0000e+00
        2.3324e+00 2.2578e+00 0.0000e+00
        2.3334e+00 2.2578e+00 0.0000e+00
        2.3345e+00 2.2578e+00 0.0000e+00
        2.3355e+00 2.2578e+00 0.0000e+00
        2.3366e+00 2.2577e+00 0.0000e+00
        2.3376e+00 2.2577e+00 0.0000e+00
        2.3387e+00 2.2577e+00 0.0000e+00
        2.3398e+00 2.2577e+00 0.0000e+00
        2.3408e+00 2.2576e+00 0.0000e+00
        2.3419e+00 2.2576e+00 0.0000e+00
        2.3429e+00 2.2576e+00 0.0000e+00
        2.3440e+00 2.2576e+00 0.0000e+00
        2.3451e+00 2.2575e+00 0.0000e+00
        2.3461e+00 2.2575e+00 0.0000e+00
