Repository: polyanskiy/refractiveindex.info-database

# Refractive Index Database

The refractiveindex.info database is an extensive collection of optical constants for a wide range of materials. The database is in the public domain. Copyright and related rights were waived by <a href="mailto:polyanskiy@refractiveindex.info">Mikhail Polyanskiy</a> through the <a href="https://creativecommons.org/publicdomain/zero/1.0/">CC0 1.0 Universal Public Domain Dedication</a>. You may copy, modify, and distribute the refractiveindex.info database, even for commercial purposes, without asking permission.

The YAML file format is used to store material information and the database structure.

File: database/data/main/BaTiO3/nk/Kang-e.yml (part 4 of 4)
    temperature: 293
DATA:
  - type: tabulated nk
    data: |
        4.2017e+00 2.2005e+00 0.0000e+00
        4.2051e+00 2.2004e+00 0.0000e+00
        4.2085e+00 2.2002e+00 0.0000e+00
        4.2119e+00 2.2001e+00 0.0000e+00
        4.2154e+00 2.1999e+00 0.0000e+00
        4.2188e+00 2.1998e+00 0.0000e+00
        4.2222e+00 2.1997e+00 0.0000e+00
        4.2257e+00 2.1995e+00 0.0000e+00
        4.2291e+00 2.1994e+00 0.0000e+00
        4.2326e+00 2.1993e+00 0.0000e+00
        4.2360e+00 2.1991e+00 0.0000e+00
        4.2395e+00 2.1990e+00 0.0000e+00
        4.2430e+00 2.1988e+00 0.0000e+00
        4.2464e+00 2.1987e+00 1.0000e-06
        4.2499e+00 2.1986e+00 1.0000e-06
        4.2534e+00 2.1984e+00 1.0000e-06
        4.2569e+00 2.1983e+00 1.0000e-06
        4.2604e+00 2.1981e+00 1.0000e-06
        4.2639e+00 2.1980e+00 1.0000e-06
        4.2674e+00 2.1978e+00 1.0000e-06
        4.2709e+00 2.1977e+00 1.0000e-06
        4.2745e+00 2.1976e+00 1.0000e-06
        4.2780e+00 2.1974e+00 1.0000e-06
        4.2815e+00 2.1973e+00 1.0000e-06
        4.2850e+00 2.1971e+00 1.0000e-06
        4.2886e+00 2.1970e+00 1.0000e-06
        4.2921e+00 2.1968e+00 1.0000e-06
        4.2957e+00 2.1967e+00 1.0000e-06
        4.2993e+00 2.1965e+00 1.0000e-06
        4.3028e+00 2.1964e+00 1.0000e-06
        4.3064e+00 2.1962e+00 1.0000e-06
        4.3100e+00 2.1961e+00 1.0000e-06
        4.3136e+00 2.1959e+00 1.0000e-06
        4.3172e+00 2.1958e+00 1.0000e-06
        4.3208e+00 2.1956e+00 1.0000e-06
        4.3244e+00 2.1955e+00 1.0000e-06
        4.3280e+00 2.1953e+00 1.0000e-06
        4.3316e+00 2.1952e+00 1.0000e-06
        4.3352e+00 2.1950e+00 1.0000e-06
        4.3388e+00 2.1949e+00 1.0000e-06
        4.3425e+00 2.1947e+00 1.0000e-06
        4.3461e+00 2.1946e+00 1.0000e-06
        4.3498e+00 2.1944e+00 1.0000e-06
        4.3534e+00 2.1943e+00 1.0000e-06
        4.3571e+00 2.1941e+00 1.0000e-06
        4.3607e+00 2.1940e+00 1.0000e-06
        4.3644e+00 2.1938e+00 1.0000e-06
        4.3681e+00 2.1937e+00 1.0000e-06
        4.3718e+00 2.1935e+00 1.0000e-06
        4.3755e+00 2.1934e+00 1.0000e-06
        4.3791e+00 2.1932e+00 1.0000e-06
        4.3828e+00 2.1931e+00 1.0000e-06
        4.3866e+00 2.1929e+00 1.0000e-06
        4.3903e+00 2.1927e+00 1.0000e-06
        4.3940e+00 2.1926e+00 1.0000e-06
        4.3977e+00 2.1924e+00 1.0000e-06
        4.4015e+00 2.1923e+00 1.0000e-06
        4.4052e+00 2.1921e+00 1.0000e-06
        4.4089e+00 2.1919e+00 1.0000e-06
        4.4127e+00 2.1918e+00 1.0000e-06
        4.4164e+00 2.1916e+00 1.0000e-06
        4.4202e+00 2.1915e+00 1.0000e-06
        4.4240e+00 2.1913e+00 1.0000e-06
        4.4278e+00 2.1911e+00 1.0000e-06
        4.4315e+00 2.1910e+00 1.0000e-06
        4.4353e+00 2.1908e+00 1.0000e-06
        4.4391e+00 2.1907e+00 1.0000e-06
        4.4429e+00 2.1905e+00 1.0000e-06
        4.4467e+00 2.1903e+00 1.0000e-06
        4.4506e+00 2.1902e+00 1.0000e-06
        4.4544e+00 2.1900e+00 2.0000e-06
        4.4582e+00 2.1898e+00 2.0000e-06
        4.4621e+00 2.1897e+00 2.0000e-06
        4.4659e+00 2.1895e+00 2.0000e-06
        4.4697e+00 2.1893e+00 2.0000e-06
        4.4736e+00 2.1892e+00 2.0000e-06
        4.4775e+00 2.1890e+00 2.0000e-06
        4.4813e+00 2.1888e+00 2.0000e-06
        4.4852e+00 2.1887e+00 2.0000e-06
        4.4891e+00 2.1885e+00 2.0000e-06
        4.4930e+00 2.1883e+00 2.0000e-06
        4.4969e+00 2.1882e+00 2.0000e-06
        4.5008e+00 2.1880e+00 2.0000e-06
        4.5047e+00 2.1878e+00 2.0000e-06
        4.5086e+00 2.1877e+00 2.0000e-06
        4.5125e+00 2.1875e+00 2.0000e-06
        4.5165e+00 2.1873e+00 2.0000e-06
        4.5204e+00 2.1871e+00 2.0000e-06
        4.5244e+00 2.1870e+00 2.0000e-06
        4.5283e+00 2.1868e+00 2.0000e-06
        4.5323e+00 2.1866e+00 2.0000e-06
        4.5362e+00 2.1865e+00 2.0000e-06
        4.5402e+00 2.1863e+00 2.0000e-06
        4.5442e+00 2.1861e+00 2.0000e-06
        4.5482e+00 2.1859e+00 2.0000e-06
        4.5522e+00 2.1858e+00 2.0000e-06
        4.5562e+00 2.1856e+00 2.0000e-06
        4.5602e+00 2.1854e+00 3.0000e-06
        4.5642e+00 2.1852e+00 3.0000e-06
        4.5682e+00 2.1850e+00 3.0000e-06
        4.5722e+00 2.1849e+00 3.0000e-06
        4.5763e+00 2.1847e+00 3.0000e-06
        4.5803e+00 2.1845e+00 3.0000e-06
        4.5844e+00 2.1843e+00 3.0000e-06
        4.5884e+00 2.1841e+00 3.0000e-06
        4.5925e+00 2.1840e+00 3.0000e-06
        4.5965e+00 2.1838e+00 3.0000e-06
        4.6006e+00 2.1836e+00 3.0000e-06
        4.6047e+00 2.1834e+00 3.0000e-06
        4.6088e+00 2.1832e+00 3.0000e-06
        4.6129e+00 2.1830e+00 3.0000e-06
        4.6170e+00 2.1829e+00 3.0000e-06
        4.6211e+00 2.1827e+00 3.0000e-06
        4.6253e+00 2.1825e+00 3.0000e-06
        4.6294e+00 2.1823e+00 3.0000e-06
        4.6335e+00 2.1821e+00 3.0000e-06
        4.6377e+00 2.1819e+00 4.0000e-06
        4.6418e+00 2.1817e+00 4.0000e-06
        4.6460e+00 2.1816e+00 4.0000e-06
        4.6501e+00 2.1814e+00 4.0000e-06
        4.6543e+00 2.1812e+00 4.0000e-06
        4.6585e+00 2.1810e+00 4.0000e-06
        4.6627e+00 2.1808e+00 4.0000e-06
        4.6669e+00 2.1806e+00 4.0000e-06
        4.6711e+00 2.1804e+00 4.0000e-06
        4.6753e+00 2.1802e+00 4.0000e-06
        4.6795e+00 2.1800e+00 4.0000e-06
        4.6837e+00 2.1798e+00 4.0000e-06
        4.6880e+00 2.1797e+00 4.0000e-06
        4.6922e+00 2.1795e+00 4.0000e-06
        4.6965e+00 2.1793e+00 5.0000e-06
        4.7007e+00 2.1791e+00 5.0000e-06
        4.7050e+00 2.1789e+00 5.0000e-06
        4.7093e+00 2.1787e+00 5.0000e-06
        4.7136e+00 2.1785e+00 5.0000e-06
        4.7178e+00 2.1783e+00 5.0000e-06
        4.7221e+00 2.1781e+00 5.0000e-06
        4.7264e+00 2.1779e+00 5.0000e-06
        4.7308e+00 2.1777e+00 5.0000e-06
        4.7351e+00 2.1775e+00 5.0000e-06
        4.7394e+00 2.1773e+00 5.0000e-06
        4.7437e+00 2.1771e+00 6.0000e-06
        4.7481e+00 2.1769e+00 6.0000e-06
        4.7524e+00 2.1767e+00 6.0000e-06
        4.7568e+00 2.1765e+00 6.0000e-06
        4.7612e+00 2.1763e+00 6.0000e-06
        4.7655e+00 2.1761e+00 6.0000e-06
        4.7699e+00 2.1759e+00 6.0000e-06
        4.7743e+00 2.1757e+00 6.0000e-06
        4.7787e+00 2.1755e+00 6.0000e-06
        4.7831e+00 2.1752e+00 6.0000e-06
        4.7875e+00 2.1750e+00 7.0000e-06
        4.7920e+00 2.1748e+00 7.0000e-06
        4.7964e+00 2.1746e+00 7.0000e-06
        4.8008e+00 2.1744e+00 7.0000e-06
        4.8053e+00 2.1742e+00 7.0000e-06
        4.8097e+00 2.1740e+00 7.0000e-06
        4.8142e+00 2.1738e+00 7.0000e-06
        4.8187e+00 2.1736e+00 7.0000e-06
        4.8232e+00 2.1734e+00 8.0000e-06
        4.8277e+00 2.1731e+00 8.0000e-06
        4.8322e+00 2.1729e+00 8.0000e-06
        4.8367e+00 2.1727e+00 8.0000e-06
        4.8412e+00 2.1725e+00 8.0000e-06
        4.8457e+00 2.1723e+00 8.0000e-06
        4.8502e+00 2.1721e+00 8.0000e-06
        4.8548e+00 2.1719e+00 8.0000e-06
        4.8593e+00 2.1716e+00 9.0000e-06
        4.8639e+00 2.1714e+00 9.0000e-06
        4.8685e+00 2.1712e+00 9.0000e-06
        4.8730e+00 2.1710e+00 9.0000e-06
        4.8776e+00 2.1708e+00 9.0000e-06
        4.8822e+00 2.1705e+00 9.0000e-06
        4.8868e+00 2.1703e+00 1.0000e-05
        4.8914e+00 2.1701e+00 1.0000e-05
        4.8960e+00 2.1699e+00 1.0000e-05
        4.9007e+00 2.1697e+00 1.0000e-05
        4.9053e+00 2.1694e+00 1.0000e-05
        4.9100e+00 2.1692e+00 1.0000e-05
        4.9146e+00 2.1690e+00 1.1000e-05
        4.9193e+00 2.1688e+00 1.1000e-05
        4.9239e+00 2.1685e+00 1.1000e-05
        4.9286e+00 2.1683e+00 1.1000e-05
        4.9333e+00 2.1681e+00 1.1000e-05
        4.9380e+00 2.1678e+00 1.1000e-05
        4.9427e+00 2.1676e+00 1.2000e-05
        4.9474e+00 2.1674e+00 1.2000e-05
        4.9522e+00 2.1671e+00 1.2000e-05
        4.9569e+00 2.1669e+00 1.2000e-05
        4.9616e+00 2.1667e+00 1.2000e-05
        4.9664e+00 2.1664e+00 1.3000e-05
        4.9711e+00 2.1662e+00 1.3000e-05
        4.9759e+00 2.1660e+00 1.3000e-05
        4.9807e+00 2.1657e+00 1.3000e-05
        4.9855e+00 2.1655e+00 1.4000e-05
        4.9903e+00 2.1653e+00 1.4000e-05
        4.9951e+00 2.1650e+00 1.4000e-05
        4.9999e+00 2.1648e+00 1.4000e-05
        5.0047e+00 2.1646e+00 1.4000e-05
        5.0096e+00 2.1643e+00 1.5000e-05
        5.0144e+00 2.1641e+00 1.5000e-05
        5.0193e+00 2.1638e+00 1.5000e-05
        5.0241e+00 2.1636e+00 1.5000e-05
        5.0290e+00 2.1633e+00 1.6000e-05
        5.0339e+00 2.1631e+00 1.6000e-05
        5.0388e+00 2.1629e+00 1.6000e-05
        5.0437e+00 2.1626e+00 1.7000e-05
        5.0486e+00 2.1624e+00 1.7000e-05
        5.0535e+00 2.1621e+00 1.7000e-05
        5.0584e+00 2.1619e+00 1.7000e-05
        5.0634e+00 2.1616e+00 1.8000e-05
        5.0683e+00 2.1614e+00 1.8000e-05
        5.0733e+00 2.1611e+00 1.8000e-05
        5.0783e+00 2.1609e+00 1.8000e-05
        5.0832e+00 2.1606e+00 1.9000e-05
        5.0882e+00 2.1604e+00 1.9000e-05
        5.0932e+00 2.1601e+00 1.9000e-05
        5.0982e+00 2.1599e+00 2.0000e-05
        5.1033e+00 2.1596e+00 2.0000e-05
        5.1083e+00 2.1593e+00 2.0000e-05
        5.1133e+00 2.1591e+00 2.1000e-05
        5.1184e+00 2.1588e+00 2.1000e-05
        5.1234e+00 2.1586e+00 2.1000e-05
        5.1285e+00 2.1583e+00 2.2000e-05
        5.1336e+00 2.1581e+00 2.2000e-05
        5.1387e+00 2.1578e+00 2.2000e-05
        5.1438e+00 2.1575e+00 2.3000e-05
        5.1489e+00 2.1573e+00 2.3000e-05
        5.1540e+00 2.1570e+00 2.3000e-05
        5.1591e+00 2.1567e+00 2.4000e-05
        5.1643e+00 2.1565e+00 2.4000e-05
        5.1694e+00 2.1562e+00 2.5000e-05
        5.1746e+00 2.1559e+00 2.5000e-05
        5.1797e+00 2.1557e+00 2.5000e-05
        5.1849e+00 2.1554e+00 2.6000e-05
        5.1901e+00 2.1551e+00 2.6000e-05
        5.1953e+00 2.1549e+00 2.7000e-05
        5.2005e+00 2.1546e+00 2.7000e-05
        5.2057e+00 2.1543e+00 2.7000e-05
        5.2110e+00 2.1540e+00 2.8000e-05
        5.2162e+00 2.1538e+00 2.8000e-05
        5.2215e+00 2.1535e+00 2.9000e-05
        5.2267e+00 2.1532e+00 2.9000e-05
        5.2320e+00 2.1529e+00 3.0000e-05
        5.2373e+00 2.1527e+00 3.0000e-05
        5.2426e+00 2.1524e+00 3.1000e-05
        5.2479e+00 2.1521e+00 3.1000e-05
        5.2532e+00 2.1518e+00 3.2000e-05
        5.2585e+00 2.1515e+00 3.2000e-05
        5.2639e+00 2.1513e+00 3.3000e-05
        5.2692e+00 2.1510e+00 3.3000e-05
        5.2746e+00 2.1507e+00 3.4000e-05
        5.2799e+00 2.1504e+00 3.4000e-05
        5.2853e+00 2.1501e+00 3.5000e-05
        5.2907e+00 2.1498e+00 3.5000e-05
        5.2961e+00 2.1495e+00 3.6000e-05
        5.3015e+00 2.1492e+00 3.6000e-05
        5.3070e+00 2.1490e+00 3.7000e-05
        5.3124e+00 2.1487e+00 3.7000e-05
        5.3179e+00 2.1484e+00 3.8000e-05
        5.3233e+00 2.1481e+00 3.9000e-05
        5.3288e+00 2.1478e+00 3.9000e-05
        5.3343e+00 2.1475e+00 4.0000e-05
        5.3398e+00 2.1472e+00 4.0000e-05
        5.3453e+00 2.1469e+00 4.1000e-05
        5.3508e+00 2.1466e+00 4.2000e-05
        5.3563e+00 2.1463e+00 4.2000e-05
        5.3618e+00 2.1460e+00 4.3000e-05
        5.3674e+00 2.1457e+00 4.4000e-05
        5.3730e+00 2.1454e+00 4.4000e-05
        5.3785e+00 2.1451e+00 4.5000e-05
        5.3841e+00 2.1448e+00 4.6000e-05
        5.3897e+00 2.1445e+00 4.6000e-05
        5.3953e+00 2.1442e+00 4.7000e-05
        5.4009e+00 2.1439e+00 4.8000e-05
        5.4066e+00 2.1436e+00 4.8000e-05
        5.4122e+00 2.1432e+00 4.9000e-05
        5.4179e+00 2.1429e+00 5.0000e-05
        5.4235e+00 2.1426e+00 5.1000e-05
        5.4292e+00 2.1423e+00 5.1000e-05
        5.4349e+00 2.1420e+00 5.2000e-05
        5.4406e+00 2.1417e+00 5.3000e-05
        5.4463e+00 2.1414e+00 5.4000e-05
        5.4521e+00 2.1410e+00 5.5000e-05
        5.4578e+00 2.1407e+00 5.5000e-05
        5.4635e+00 2.1404e+00 5.6000e-05
        5.4693e+00 2.1401e+00 5.7000e-05
        5.4751e+00 2.1398e+00 5.8000e-05
        5.4809e+00 2.1394e+00 5.9000e-05
        5.4867e+00 2.1391e+00 6.0000e-05
        5.4925e+00 2.1388e+00 6.1000e-05
        5.4983e+00 2.1385e+00 6.1000e-05
        5.5041e+00 2.1381e+00 6.2000e-05
        5.5100e+00 2.1378e+00 6.3000e-05
        5.5159e+00 2.1375e+00 6.4000e-05
        5.5217e+00 2.1371e+00 6.5000e-05
        5.5276e+00 2.1368e+00 6.6000e-05
        5.5335e+00 2.1365e+00 6.7000e-05
        5.5394e+00 2.1361e+00 6.8000e-05
        5.5454e+00 2.1358e+00 6.9000e-05
        5.5513e+00 2.1355e+00 7.0000e-05
        5.5572e+00 2.1351e+00 7.1000e-05
        5.5632e+00 2.1348e+00 7.2000e-05
        5.5692e+00 2.1344e+00 7.3000e-05
        5.5752e+00 2.1341e+00 7.4000e-05
        5.5812e+00 2.1337e+00 7.5000e-05
        5.5872e+00 2.1334e+00 7.6000e-05
        5.5932e+00 2.1331e+00 7.7000e-05
        5.5993e+00 2.1327e+00 7.9000e-05
        5.6053e+00 2.1324e+00 8.0000e-05
        5.6114e+00 2.1320e+00 8.1000e-05
        5.6175e+00 2.1317e+00 8.2000e-05
        5.6235e+00 2.1313e+00 8.3000e-05
        5.6297e+00 2.1309e+00 8.4000e-05
        5.6358e+00 2.1306e+00 8.6000e-05
        5.6419e+00 2.1302e+00 8.7000e-05
        5.6480e+00 2.1299e+00 8.8000e-05
        5.6542e+00 2.1295e+00 8.9000e-05
        5.6604e+00 2.1292e+00 9.1000e-05
        5.6666e+00 2.1288e+00 9.2000e-05
        5.6728e+00 2.1284e+00 9.3000e-05
        5.6790e+00 2.1281e+00 9.5000e-05
        5.6852e+00 2.1277e+00 9.6000e-05
        5.6914e+00 2.1273e+00 9.7000e-05
        5.6977e+00 2.1270e+00 9.9000e-05
        5.7040e+00 2.1266e+00 1.0000e-04
        5.7103e+00 2.1262e+00 1.0100e-04
        5.7165e+00 2.1258e+00 1.0300e-04
        5.7229e+00 2.1255e+00 1.0400e-04
        5.7292e+00 2.1251e+00 1.0600e-04
        5.7355e+00 2.1247e+00 1.0700e-04
        5.7419e+00 2.1243e+00 1.0900e-04
        5.7482e+00 2.1240e+00 1.1000e-04
        5.7546e+00 2.1236e+00 1.1200e-04
        5.7610e+00 2.1232e+00 1.1300e-04
        5.7674e+00 2.1228e+00 1.1500e-04
        5.7738e+00 2.1224e+00 1.1700e-04
        5.7803e+00 2.1220e+00 1.1800e-04
        5.7867e+00 2.1216e+00 1.2000e-04
        5.7932e+00 2.1212e+00 1.2100e-04
        5.7997e+00 2.1209e+00 1.2300e-04
        5.8062e+00 2.1205e+00 1.2500e-04
        5.8127e+00 2.1201e+00 1.2700e-04
        5.8192e+00 2.1197e+00 1.2800e-04
        5.8257e+00 2.1193e+00 1.3000e-04
        5.8323e+00 2.1189e+00 1.3200e-04
        5.8389e+00 2.1185e+00 1.3400e-04
        5.8454e+00 2.1181e+00 1.3600e-04
        5.8520e+00 2.1177e+00 1.3700e-04
        5.8587e+00 2.1172e+00 1.3900e-04
        5.8653e+00 2.1168e+00 1.4100e-04
        5.8719e+00 2.1164e+00 1.4300e-04
        5.8786e+00 2.1160e+00 1.4500e-04
        5.8853e+00 2.1156e+00 1.4700e-04
        5.8919e+00 2.1152e+00 1.4900e-04
        5.8986e+00 2.1148e+00 1.5100e-04
        5.9054e+00 2.1144e+00 1.5300e-04
        5.9121e+00 2.1139e+00 1.5500e-04
        5.9188e+00 2.1135e+00 1.5700e-04
        5.9256e+00 2.1131e+00 1.6000e-04
        5.9324e+00 2.1127e+00 1.6200e-04
        5.9392e+00 2.1122e+00 1.6400e-04
        5.9460e+00 2.1118e+00 1.6600e-04
        5.9528e+00 2.1114e+00 1.6900e-04
        5.9597e+00 2.1109e+00 1.7100e-04
        5.9665e+00 2.1105e+00 1.7300e-04
        5.9734e+00 2.1101e+00 1.7600e-04
        5.9803e+00 2.1096e+00 1.7800e-04
        5.9872e+00 2.1092e+00 1.8100e-04
        5.9941e+00 2.1088e+00 1.8300e-04
        6.0010e+00 2.1083e+00 1.8600e-04
        6.0080e+00 2.1079e+00 1.8800e-04
        6.0150e+00 2.1074e+00 1.9100e-04
        6.0220e+00 2.1070e+00 1.9400e-04
        6.0290e+00 2.1065e+00 1.9700e-04
        6.0360e+00 2.1061e+00 2.0000e-04
        6.0430e+00 2.1056e+00 2.0300e-04
        6.0501e+00 2.1052e+00 2.0600e-04
        6.0571e+00 2.1047e+00 2.0900e-04
        6.0642e+00 2.1042e+00 2.1300e-04
        6.0713e+00 2.1038e+00 2.1600e-04
        6.0784e+00 2.1033e+00 2.2000e-04
        6.0856e+00 2.1028e+00 2.2400e-04
        6.0927e+00 2.1024e+00 2.2800e-04
        6.0999e+00 2.1019e+00 2.3200e-04
        6.1071e+00 2.1014e+00 2.3600e-04
        6.1143e+00 2.1010e+00 2.4100e-04
        6.1215e+00 2.1005e+00 2.4600e-04
        6.1287e+00 2.1000e+00 2.5100e-04
        6.1360e+00 2.0995e+00 2.5600e-04
        6.1433e+00 2.0990e+00 2.6200e-04
        6.1505e+00 2.0985e+00 2.6800e-04
        6.1578e+00 2.0980e+00 2.7400e-04
        6.1652e+00 2.0976e+00 2.8100e-04
        6.1725e+00 2.0971e+00 2.8900e-04
        6.1799e+00 2.0966e+00 2.9600e-04
        6.1872e+00 2.0961e+00 3.0400e-04
        6.1946e+00 2.0956e+00 3.1300e-04
        6.2020e+00 2.0951e+00 3.2300e-04
        6.2095e+00 2.0946e+00 3.3300e-04
        6.2169e+00 2.0940e+00 3.4300e-04
        6.2244e+00 2.0935e+00 3.5500e-04
        6.2319e+00 2.0930e+00 3.6700e-04
        6.2394e+00 2.0925e+00 3.8000e-04
        6.2469e+00 2.0920e+00 3.9300e-04
        6.2544e+00 2.0915e+00 4.0800e-04
        6.2620e+00 2.0909e+00 4.2400e-04
        6.2695e+00 2.0904e+00 4.4000e-04
        6.2771e+00 2.0899e+00 4.5800e-04
        6.2847e+00 2.0894e+00 4.7600e-04
        6.2924e+00 2.0888e+00 4.9600e-04
        6.3000e+00 2.0883e+00 5.1700e-04
        6.3077e+00 2.0878e+00 5.3900e-04
        6.3154e+00 2.0872e+00 5.6200e-04
        6.3231e+00 2.0867e+00 5.8600e-04
        6.3308e+00 2.0862e+00 6.1200e-04
        6.3385e+00 2.0856e+00 6.3900e-04
        6.3463e+00 2.0851e+00 6.6700e-04
        6.3541e+00 2.0845e+00 6.9600e-04
        6.3618e+00 2.0840e+00 7.2600e-04
        6.3697e+00 2.0834e+00 7.5800e-04
        6.3775e+00 2.0829e+00 7.9100e-04
        6.3854e+00 2.0823e+00 8.2500e-04
        6.3932e+00 2.0818e+00 8.6100e-04
        6.4011e+00 2.0812e+00 8.9700e-04
        6.4090e+00 2.0807e+00 9.3500e-04
        6.4170e+00 2.0801e+00 9.7300e-04
        6.4249e+00 2.0796e+00 1.0120e-03
        6.4329e+00 2.0790e+00 1.0530e-03
        6.4409e+00 2.0784e+00 1.0930e-03
        6.4489e+00 2.0779e+00 1.1350e-03
        6.4569e+00 2.0773e+00 1.1770e-03
        6.4650e+00 2.0768e+00 1.2190e-03
        6.4730e+00 2.0762e+00 1.2620e-03
        6.4811e+00 2.0757e+00 1.3050e-03
        6.4892e+00 2.0751e+00 1.3480e-03
        6.4974e+00 2.0745e+00 1.3910e-03
        6.5055e+00 2.0740e+00 1.4330e-03
        6.5137e+00 2.0734e+00 1.4750e-03
        6.5219e+00 2.0728e+00 1.5160e-03
        6.5301e+00 2.0723e+00 1.5570e-03
        6.5383e+00 2.0717e+00 1.5970e-03
        6.5466e+00 2.0712e+00 1.6350e-03
        6.5549e+00 2.0706e+00 1.6720e-03
        6.5632e+00 2.0700e+00 1.7080e-03
        6.5715e+00 2.0695e+00 1.7430e-03
        6.5798e+00 2.0689e+00 1.7750e-03
        6.5882e+00 2.0683e+00 1.8060e-03
        6.5966e+00 2.0678e+00 1.8350e-03
        6.6050e+00 2.0672e+00 1.8620e-03
        6.6134e+00 2.0666e+00 1.8860e-03
        6.6219e+00 2.0661e+00 1.9090e-03
        6.6303e+00 2.0655e+00 1.9290e-03
        6.6388e+00 2.0649e+00 1.9460e-03
        6.6473e+00 2.0643e+00 1.9610e-03
        6.6559e+00 2.0637e+00 1.9730e-03
        6.6644e+00 2.0632e+00 1.9830e-03
        6.6730e+00 2.0626e+00 1.9900e-03
        6.6816e+00 2.0620e+00 1.9940e-03
        6.6902e+00 2.0614e+00 1.9960e-03
        6.6988e+00 2.0608e+00 1.9960e-03
        6.7075e+00 2.0602e+00 1.9920e-03
        6.7162e+00 2.0596e+00 1.9860e-03
        6.7249e+00 2.0590e+00 1.9780e-03
        6.7336e+00 2.0584e+00 1.9670e-03
        6.7424e+00 2.0578e+00 1.9550e-03
        6.7512e+00 2.0571e+00 1.9400e-03
        6.7600e+00 2.0565e+00 1.9230e-03
        6.7688e+00 2.0559e+00 1.9040e-03
        6.7777e+00 2.0553e+00 1.8830e-03
        6.7865e+00 2.0546e+00 1.8610e-03
        6.7954e+00 2.0540e+00 1.8370e-03
        6.8043e+00 2.0533e+00 1.8120e-03
        6.8133e+00 2.0527e+00 1.7850e-03
        6.8223e+00 2.0520e+00 1.7580e-03
        6.8312e+00 2.0513e+00 1.7300e-03
        6.8402e+00 2.0507e+00 1.7010e-03
        6.8493e+00 2.0500e+00 1.6720e-03
        6.8583e+00 2.0493e+00 1.6420e-03
        6.8674e+00 2.0486e+00 1.6120e-03
        6.8765e+00 2.0479e+00 1.5830e-03
        6.8857e+00 2.0472e+00 1.5530e-03
        6.8948e+00 2.0465e+00 1.5230e-03
        6.9040e+00 2.0458e+00 1.4940e-03
        6.9132e+00 2.0451e+00 1.4660e-03
        6.9224e+00 2.0443e+00 1.4380e-03
        6.9317e+00 2.0436e+00 1.4100e-03
        6.9410e+00 2.0429e+00 1.3840e-03
        6.9503e+00 2.0421e+00 1.3590e-03
        6.9596e+00 2.0414e+00 1.3340e-03
        6.9690e+00 2.0406e+00 1.3110e-03
        6.9783e+00 2.0399e+00 1.2890e-03
        6.9877e+00 2.0391e+00 1.2690e-03
        6.9972e+00 2.0383e+00 1.2500e-03
        7.0066e+00 2.0376e+00 1.2320e-03
        7.0161e+00 2.0368e+00 1.2160e-03
        7.0256e+00 2.0360e+00 1.2010e-03
        7.0352e+00 2.0352e+00 1.1880e-03
        7.0447e+00 2.0344e+00 1.1770e-03
        7.0543e+00 2.0336e+00 1.1670e-03
        7.0639e+00 2.0328e+00 1.1590e-03
        7.0735e+00 2.0320e+00 1.1530e-03
        7.0832e+00 2.0312e+00 1.1480e-03
        7.0929e+00 2.0304e+00 1.1460e-03
        7.1026e+00 2.0296e+00 1.1450e-03
        7.1124e+00 2.0287e+00 1.1460e-03
        7.1221e+00 2.0279e+00 1.1500e-03
        7.1319e+00 2.0270e+00 1.1550e-03
        7.1417e+00 2.0262e+00 1.1630e-03
        7.1516e+00 2.0254e+00 1.1720e-03
        7.1615e+00 2.0245e+00 1.1840e-03
        7.1714e+00 2.0236e+00 1.1980e-03
        7.1813e+00 2.0228e+00 1.2150e-03
        7.1913e+00 2.0219e+00 1.2340e-03
        7.2013e+00 2.0210e+00 1.2560e-03
        7.2113e+00 2.0202e+00 1.2800e-03
        7.2213e+00 2.0193e+00 1.3070e-03
        7.2314e+00 2.0184e+00 1.3370e-03
        7.2415e+00 2.0175e+00 1.3700e-03
        7.2516e+00 2.0166e+00 1.4060e-03
        7.2618e+00 2.0157e+00 1.4450e-03
        7.2720e+00 2.0148e+00 1.4870e-03
        7.2822e+00 2.0139e+00 1.5330e-03
        7.2924e+00 2.0130e+00 1.5820e-03
        7.3027e+00 2.0121e+00 1.6340e-03
        7.3130e+00 2.0112e+00 1.6900e-03
        7.3233e+00 2.0102e+00 1.7500e-03
        7.3337e+00 2.0093e+00 1.8120e-03
        7.3441e+00 2.0084e+00 1.8790e-03
        7.3545e+00 2.0075e+00 1.9490e-03
        7.3649e+00 2.0065e+00 2.0230e-03
        7.3754e+00 2.0056e+00 2.1000e-03
        7.3859e+00 2.0047e+00 2.1810e-03
        7.3964e+00 2.0037e+00 2.2650e-03
        7.4070e+00 2.0028e+00 2.3520e-03
        7.4176e+00 2.0018e+00 2.4420e-03
        7.4282e+00 2.0009e+00 2.5350e-03
        7.4389e+00 2.0000e+00 2.6310e-03
        7.4496e+00 1.9990e+00 2.7290e-03
        7.4603e+00 1.9981e+00 2.8290e-03
        7.4710e+00 1.9971e+00 2.9310e-03
        7.4818e+00 1.9962e+00 3.0350e-03
        7.4926e+00 1.9953e+00 3.1390e-03
        7.5035e+00 1.9943e+00 3.2450e-03
        7.5144e+00 1.9934e+00 3.3500e-03
        7.5253e+00 1.9925e+00 3.4550e-03
        7.5362e+00 1.9915e+00 3.5600e-03
        7.5472e+00 1.9906e+00 3.6640e-03
        7.5582e+00 1.9897e+00 3.7660e-03
        7.5692e+00 1.9887e+00 3.8660e-03
        7.5803e+00 1.9878e+00 3.9630e-03
        7.5914e+00 1.9869e+00 4.0570e-03
        7.6025e+00 1.9859e+00 4.1480e-03
        7.6137e+00 1.9850e+00 4.2350e-03
        7.6249e+00 1.9841e+00 4.3170e-03
        7.6361e+00 1.9831e+00 4.3940e-03
        7.6474e+00 1.9822e+00 4.4660e-03
        7.6587e+00 1.9813e+00 4.5320e-03
        7.6700e+00 1.9803e+00 4.5920e-03
        7.6813e+00 1.9794e+00 4.6460e-03
        7.6927e+00 1.9784e+00 4.6930e-03
        7.7042e+00 1.9775e+00 4.7340e-03
        7.7156e+00 1.9765e+00 4.7670e-03
        7.7271e+00 1.9756e+00 4.7940e-03
        7.7387e+00 1.9746e+00 4.8130e-03
        7.7502e+00 1.9737e+00 4.8250e-03
        7.7618e+00 1.9727e+00 4.8290e-03
        7.7735e+00 1.9717e+00 4.8270e-03
        7.7851e+00 1.9707e+00 4.8180e-03
        7.7969e+00 1.9697e+00 4.8020e-03
        7.8086e+00 1.9687e+00 4.7790e-03
        7.8204e+00 1.9677e+00 4.7500e-03
        7.8322e+00 1.9667e+00 4.7160e-03
        7.8440e+00 1.9656e+00 4.6750e-03
        7.8559e+00 1.9646e+00 4.6300e-03
        7.8678e+00 1.9635e+00 4.5800e-03
        7.8798e+00 1.9624e+00 4.5250e-03
        7.8918e+00 1.9614e+00 4.4660e-03
        7.9038e+00 1.9603e+00 4.4050e-03
        7.9159e+00 1.9591e+00 4.3400e-03
        7.9280e+00 1.9580e+00 4.2730e-03
        7.9401e+00 1.9569e+00 4.2030e-03
        7.9523e+00 1.9557e+00 4.1330e-03
        7.9645e+00 1.9546e+00 4.0610e-03
        7.9768e+00 1.9534e+00 3.9890e-03
        7.9891e+00 1.9522e+00 3.9170e-03
        8.0014e+00 1.9510e+00 3.8450e-03
        8.0138e+00 1.9498e+00 3.7740e-03
        8.0262e+00 1.9486e+00 3.7050e-03
        8.0386e+00 1.9473e+00 3.6360e-03
        8.0511e+00 1.9461e+00 3.5700e-03
        8.0636e+00 1.9448e+00 3.5060e-03
        8.0762e+00 1.9436e+00 3.4440e-03
        8.0888e+00 1.9423e+00 3.3850e-03
        8.1014e+00 1.9410e+00 3.3290e-03
        8.1141e+00 1.9397e+00 3.2750e-03
        8.1268e+00 1.9383e+00 3.2250e-03
        8.1396e+00 1.9370e+00 3.1780e-03
        8.1524e+00 1.9357e+00 3.1350e-03
        8.1652e+00 1.9343e+00 3.0950e-03
        8.1781e+00 1.9330e+00 3.0580e-03
        8.1910e+00 1.9316e+00 3.0250e-03
        8.2040e+00 1.9302e+00 2.9950e-03
        8.2170e+00 1.9288e+00 2.9690e-03
        8.2300e+00 1.9274e+00 2.9460e-03
        8.2431e+00 1.9260e+00 2.9260e-03
        8.2562e+00 1.9246e+00 2.9100e-03
        8.2694e+00 1.9231e+00 2.8960e-03
        8.2826e+00 1.9217e+00 2.8850e-03
        8.2958e+00 1.9203e+00 2.8780e-03
        8.3091e+00 1.9188e+00 2.8720e-03
        8.3225e+00 1.9173e+00 2.8700e-03
        8.3359e+00 1.9159e+00 2.8700e-03
        8.3493e+00 1.9144e+00 2.8720e-03
        8.3628e+00 1.9129e+00 2.8770e-03
        8.3763e+00 1.9114e+00 2.8830e-03
        8.3898e+00 1.9099e+00 2.8920e-03
        8.4034e+00 1.9084e+00 2.9020e-03
        8.4171e+00 1.9069e+00 2.9140e-03
        8.4307e+00 1.9053e+00 2.9270e-03
        8.4445e+00 1.9038e+00 2.9420e-03
        8.4583e+00 1.9022e+00 2.9590e-03
        8.4721e+00 1.9007e+00 2.9760e-03
        8.4859e+00 1.8991e+00 2.9950e-03
        8.4999e+00 1.8975e+00 3.0150e-03
        8.5138e+00 1.8959e+00 3.0360e-03
        8.5278e+00 1.8943e+00 3.0570e-03
        8.5419e+00 1.8927e+00 3.0800e-03
        8.5560e+00 1.8911e+00 3.1030e-03
        8.5701e+00 1.8895e+00 3.1270e-03
        8.5843e+00 1.8878e+00 3.1520e-03
        8.5985e+00 1.8862e+00 3.1770e-03
        8.6128e+00 1.8845e+00 3.2030e-03
        8.6271e+00 1.8829e+00 3.2300e-03
        8.6415e+00 1.8812e+00 3.2570e-03
        8.6559e+00 1.8795e+00 3.2840e-03
        8.6704e+00 1.8778e+00 3.3120e-03
        8.6849e+00 1.8761e+00 3.3400e-03
        8.6995e+00 1.8743e+00 3.3690e-03
        8.7141e+00 1.8726e+00 3.3980e-03
        8.7288e+00 1.8709e+00 3.4270e-03
        8.7435e+00 1.8691e+00 3.4570e-03
        8.7583e+00 1.8673e+00 3.4870e-03
        8.7731e+00 1.8656e+00 3.5170e-03
        8.7880e+00 1.8638e+00 3.5480e-03
        8.8029e+00 1.8619e+00 3.5790e-03
        8.8179e+00 1.8601e+00 3.6100e-03
        8.8329e+00 1.8583e+00 3.6420e-03
        8.8480e+00 1.8565e+00 3.6740e-03
        8.8631e+00 1.8546e+00 3.7060e-03
        8.8783e+00 1.8527e+00 3.7390e-03
        8.8935e+00 1.8508e+00 3.7720e-03
        8.9088e+00 1.8489e+00 3.8050e-03
        8.9241e+00 1.8470e+00 3.8380e-03
        8.9395e+00 1.8451e+00 3.8720e-03
        8.9549e+00 1.8432e+00 3.9060e-03
        8.9704e+00 1.8412e+00 3.9410e-03
        8.9860e+00 1.8392e+00 3.9760e-03
        9.0016e+00 1.8373e+00 4.0110e-03
        9.0172e+00 1.8353e+00 4.0460e-03
        9.0329e+00 1.8333e+00 4.0820e-03
        9.0487e+00 1.8312e+00 4.1180e-03
        9.0645e+00 1.8292e+00 4.1540e-03
        9.0804e+00 1.8271e+00 4.1910e-03
        9.0963e+00 1.8251e+00 4.2280e-03
        9.1123e+00 1.8230e+00 4.2660e-03
        9.1284e+00 1.8209e+00 4.3040e-03
        9.1445e+00 1.8187e+00 4.3420e-03
        9.1606e+00 1.8166e+00 4.3810e-03
        9.1768e+00 1.8145e+00 4.4200e-03
        9.1931e+00 1.8123e+00 4.4590e-03
        9.2094e+00 1.8101e+00 4.4990e-03
        9.2258e+00 1.8079e+00 4.5400e-03
        9.2423e+00 1.8057e+00 4.5800e-03
        9.2588e+00 1.8034e+00 4.6220e-03
        9.2753e+00 1.8012e+00 4.6630e-03
        9.2920e+00 1.7989e+00 4.7060e-03
        9.3086e+00 1.7966e+00 4.7480e-03
        9.3254e+00 1.7943e+00 4.7910e-03
        9.3422e+00 1.7920e+00 4.8350e-03
        9.3590e+00 1.7896e+00 4.8790e-03
        9.3760e+00 1.7872e+00 4.9240e-03
        9.3930e+00 1.7849e+00 4.9700e-03
        9.4100e+00 1.7825e+00 5.0150e-03
        9.4271e+00 1.7800e+00 5.0620e-03
        9.4443e+00 1.7776e+00 5.1090e-03
        9.4615e+00 1.7751e+00 5.1570e-03
        9.4788e+00 1.7726e+00 5.2050e-03
        9.4962e+00 1.7701e+00 5.2540e-03
        9.5136e+00 1.7676e+00 5.3040e-03
        9.5311e+00 1.7650e+00 5.3550e-03
        9.5486e+00 1.7625e+00 5.4060e-03
        9.5662e+00 1.7599e+00 5.4580e-03
        9.5839e+00 1.7572e+00 5.5110e-03
        9.6017e+00 1.7546e+00 5.5640e-03
        9.6195e+00 1.7519e+00 5.6190e-03
        9.6374e+00 1.7492e+00 5.6740e-03
        9.6553e+00 1.7465e+00 5.7300e-03
        9.6733e+00 1.7438e+00 5.7870e-03
        9.6914e+00 1.7410e+00 5.8450e-03
        9.7096e+00 1.7383e+00 5.9040e-03
        9.7278e+00 1.7354e+00 5.9640e-03
        9.7461e+00 1.7326e+00 6.0250e-03
        9.7644e+00 1.7297e+00 6.0870e-03
        9.7828e+00 1.7269e+00 6.1500e-03
        9.8013e+00 1.7239e+00 6.2150e-03
        9.8199e+00 1.7210e+00 6.2800e-03
        9.8385e+00 1.7180e+00 6.3470e-03
        9.8572e+00 1.7150e+00 6.4150e-03
        9.8760e+00 1.7120e+00 6.4850e-03
        9.8949e+00 1.7090e+00 6.5560e-03
        9.9138e+00 1.7059e+00 6.6280e-03
        9.9328e+00 1.7028e+00 6.7020e-03
        9.9518e+00 1.6996e+00 6.7780e-03
        9.9710e+00 1.6965e+00 6.8550e-03
        9.9902e+00 1.6933e+00 6.9330e-03
        1.0009e+01 1.6898e+00 2.3864e-02
        1.0029e+01 1.6866e+00 2.3951e-02
        1.0048e+01 1.6834e+00 2.4041e-02
        1.0068e+01 1.6801e+00 2.4133e-02
        1.0087e+01 1.6769e+00 2.4228e-02
        1.0107e+01 1.6736e+00 2.4325e-02
        1.0127e+01 1.6702e+00 2.4425e-02
        1.0147e+01 1.6669e+00 2.4527e-02
        1.0166e+01 1.6635e+00 2.4633e-02
        1.0186e+01 1.6601e+00 2.4741e-02
        1.0207e+01 1.6566e+00 2.4852e-02
        1.0227e+01 1.6531e+00 2.4966e-02
        1.0247e+01 1.6496e+00 2.5083e-02
        1.0267e+01 1.6461e+00 2.5204e-02
        1.0288e+01 1.6425e+00 2.5327e-02
        1.0308e+01 1.6389e+00 2.5454e-02
        1.0328e+01 1.6352e+00 2.5585e-02
        1.0349e+01 1.6315e+00 2.5718e-02
        1.0370e+01 1.6278e+00 2.5856e-02
        1.0391e+01 1.6240e+00 2.5997e-02
        1.0411e+01 1.6202e+00 2.6142e-02
        1.0432e+01 1.6164e+00 2.6290e-02
        1.0453e+01 1.6125e+00 2.6443e-02
        1.0475e+01 1.6086e+00 2.6600e-02
        1.0496e+01 1.6047e+00 2.6760e-02
        1.0517e+01 1.6007e+00 2.6926e-02
        1.0538e+01 1.5967e+00 2.7095e-02
        1.0560e+01 1.5926e+00 2.7269e-02
        1.0581e+01 1.5885e+00 2.7448e-02
        1.0603e+01 1.5843e+00 2.7631e-02
        1.0625e+01 1.5801e+00 2.7819e-02
        1.0647e+01 1.5759e+00 2.8012e-02
        1.0669e+01 1.5716e+00 2.8211e-02
        1.0691e+01 1.5673e+00 2.8414e-02
        1.0713e+01 1.5629e+00 2.8623e-02
        1.0735e+01 1.5585e+00 2.8838e-02
        1.0757e+01 1.5540e+00 2.9058e-02
        1.0779e+01 1.5495e+00 2.9285e-02
        1.0802e+01 1.5449e+00 2.9517e-02
        1.0824e+01 1.5403e+00 2.9755e-02
        1.0847e+01 1.5356e+00 3.0000e-02
        1.0870e+01 1.5309e+00 3.0252e-02
        1.0893e+01 1.5262e+00 3.0510e-02
        1.0916e+01 1.5213e+00 3.0775e-02
        1.0939e+01 1.5165e+00 3.1048e-02
        1.0962e+01 1.5115e+00 3.1327e-02
        1.0985e+01 1.5065e+00 3.1615e-02
        1.1008e+01 1.5015e+00 3.1910e-02
        1.1032e+01 1.4964e+00 3.2213e-02
        1.1055e+01 1.4912e+00 3.2525e-02
        1.1079e+01 1.4860e+00 3.2845e-02
        1.1103e+01 1.4808e+00 3.3174e-02
        1.1126e+01 1.4754e+00 3.3512e-02
        1.1150e+01 1.4700e+00 3.3859e-02
        1.1174e+01 1.4645e+00 3.4216e-02
        1.1199e+01 1.4590e+00 3.4583e-02
        1.1223e+01 1.4534e+00 3.4960e-02
        1.1247e+01 1.4477e+00 3.5348e-02
        1.1272e+01 1.4420e+00 3.5747e-02
        1.1296e+01 1.4362e+00 3.6156e-02
        1.1321e+01 1.4303e+00 3.6578e-02
        1.1346e+01 1.4244e+00 3.7012e-02
        1.1370e+01 1.4183e+00 3.7458e-02
        1.1395e+01 1.4122e+00 3.7917e-02
        1.1421e+01 1.4061e+00 3.8390e-02
        1.1446e+01 1.3998e+00 3.8876e-02
        1.1471e+01 1.3934e+00 3.9376e-02
        1.1496e+01 1.3870e+00 3.9891e-02
        1.1522e+01 1.3805e+00 4.0422e-02
        1.1548e+01 1.3739e+00 4.0968e-02
        1.1573e+01 1.3672e+00 4.1530e-02
        1.1599e+01 1.3604e+00 4.2110e-02
        1.1625e+01 1.3536e+00 4.2707e-02
        1.1651e+01 1.3466e+00 4.3323e-02
        1.1678e+01 1.3395e+00 4.3957e-02
        1.1704e+01 1.3324e+00 4.4611e-02
        1.1731e+01 1.3251e+00 4.5285e-02
        1.1757e+01 1.3177e+00 4.5981e-02
        1.1784e+01 1.3103e+00 4.6699e-02
        1.1811e+01 1.3027e+00 4.7440e-02
        1.1838e+01 1.2950e+00 4.8205e-02
        1.1865e+01 1.2872e+00 4.8994e-02
        1.1892e+01 1.2792e+00 4.9810e-02
        1.1919e+01 1.2712e+00 5.0652e-02
        1.1947e+01 1.2630e+00 5.1523e-02
        1.1974e+01 1.2547e+00 5.2423e-02
        1.2002e+01 1.2463e+00 5.3354e-02
        1.2030e+01 1.2377e+00 5.4316e-02
        1.2058e+01 1.2290e+00 5.5313e-02
        1.2086e+01 1.2202e+00 5.6345e-02
        1.2114e+01 1.2112e+00 5.7413e-02
        1.2143e+01 1.2020e+00 5.8520e-02
        1.2171e+01 1.1927e+00 5.9668e-02
        1.2200e+01 1.1833e+00 6.0857e-02
        1.2229e+01 1.1737e+00 6.2092e-02
        1.2257e+01 1.1639e+00 6.3373e-02
        1.2287e+01 1.1539e+00 6.4703e-02
        1.2316e+01 1.1438e+00 6.6086e-02
        1.2345e+01 1.1335e+00 6.7524e-02
        1.2374e+01 1.1230e+00 6.9019e-02
        1.2404e+01 1.1123e+00 7.0576e-02
        1.2434e+01 1.1013e+00 7.2197e-02
        1.2464e+01 1.0902e+00 7.3887e-02
        1.2494e+01 1.0789e+00 7.5650e-02
        1.2524e+01 1.0673e+00 7.7490e-02
        1.2554e+01 1.0555e+00 7.9413e-02
        1.2585e+01 1.0434e+00 8.1422e-02
        1.2615e+01 1.0311e+00 8.3526e-02
        1.2646e+01 1.0186e+00 8.5730e-02
        1.2677e+01 1.0057e+00 8.8039e-02
        1.2708e+01 9.9259e-01 9.0465e-02
        1.2739e+01 9.7916e-01 9.3014e-02
        1.2771e+01 9.6544e-01 9.5695e-02
        1.2802e+01 9.5138e-01 9.8521e-02
        1.2834e+01 9.3699e-01 1.0150e-01
        1.2866e+01 9.2225e-01 1.0465e-01
        1.2898e+01 9.0714e-01 1.0798e-01
        1.2930e+01 8.9165e-01 1.1152e-01
        1.2962e+01 8.7575e-01 1.1527e-01
        1.2995e+01 8.5943e-01 1.1925e-01
        1.3027e+01 8.4267e-01 1.2351e-01
        1.3060e+01 8.2545e-01 1.2805e-01
        1.3093e+01 8.0774e-01 1.3292e-01
        1.3126e+01 7.8952e-01 1.3814e-01
        1.3160e+01 7.7077e-01 1.4377e-01
        1.3193e+01 7.5145e-01 1.4984e-01
        1.3227e+01 7.3155e-01 1.5643e-01
        1.3261e+01 7.1105e-01 1.6357e-01
        1.3295e+01 6.8992e-01 1.7137e-01
        1.3329e+01 6.6813e-01 1.7991e-01
        1.3363e+01 6.4570e-01 1.8929e-01
        1.3398e+01 6.2261e-01 1.9963e-01
        1.3432e+01 5.9888e-01 2.1109e-01
        1.3467e+01 5.7457e-01 2.2380e-01
        1.3502e+01 5.4973e-01 2.3797e-01
        1.3538e+01 5.2452e-01 2.5377e-01
        1.3573e+01 4.9913e-01 2.7137e-01
        1.3609e+01 4.7379e-01 2.9096e-01
        1.3645e+01 4.4885e-01 3.1262e-01
        1.3680e+01 4.2471e-01 3.3635e-01
        1.3717e+01 4.0173e-01 3.6204e-01
        1.3753e+01 3.8029e-01 3.8946e-01
        1.3790e+01 3.6064e-01 4.1824e-01
        1.3826e+01 3.4292e-01 4.4803e-01
        1.3863e+01 3.2714e-01 4.7843e-01
        1.3901e+01 3.1324e-01 5.0910e-01
        1.3938e+01 3.0104e-01 5.3980e-01
        1.3975e+01 2.9039e-01 5.7031e-01
        1.4013e+01 2.8110e-01 6.0052e-01
        1.4051e+01 2.7301e-01 6.3032e-01
        1.4089e+01 2.6596e-01 6.5971e-01
        1.4128e+01 2.5982e-01 6.8863e-01
        1.4166e+01 2.5447e-01 7.1708e-01
        1.4205e+01 2.4981e-01 7.4510e-01
        1.4244e+01 2.4575e-01 7.7268e-01
        1.4283e+01 2.4224e-01 7.9984e-01
        1.4323e+01 2.3919e-01 8.2663e-01
        1.4363e+01 2.3657e-01 8.5305e-01
        1.4403e+01 2.3433e-01 8.7912e-01
        1.4443e+01 2.3243e-01 9.0488e-01
        1.4483e+01 2.3084e-01 9.3036e-01
        1.4524e+01 2.2954e-01 9.5554e-01
        1.4564e+01 2.2850e-01 9.8050e-01
        1.4605e+01 2.2770e-01 1.0052e+00
        1.4647e+01 2.2713e-01 1.0297e+00
        1.4688e+01 2.2676e-01 1.0541e+00
        1.4730e+01 2.2659e-01 1.0782e+00
        1.4772e+01 2.2661e-01 1.1022e+00
        1.4814e+01 2.2680e-01 1.1261e+00
        1.4856e+01 2.2717e-01 1.1498e+00
        1.4899e+01 2.2769e-01 1.1734e+00
        1.4942e+01 2.2837e-01 1.1969e+00
        1.4985e+01 2.2919e-01 1.2203e+00
        1.5029e+01 2.3017e-01 1.2437e+00
        1.5072e+01 2.3128e-01 1.2670e+00
        1.5116e+01 2.3254e-01 1.2902e+00
        1.5161e+01 2.3394e-01 1.3134e+00
        1.5205e+01 2.3547e-01 1.3366e+00
        1.5250e+01 2.3714e-01 1.3598e+00
        1.5295e+01 2.3894e-01 1.3829e+00
        1.5340e+01 2.4088e-01 1.4061e+00
        1.5385e+01 2.4295e-01 1.4293e+00
        1.5431e+01 2.4516e-01 1.4525e+00
        1.5477e+01 2.4750e-01 1.4757e+00
        1.5524e+01 2.4999e-01 1.4990e+00
        1.5570e+01 2.5262e-01 1.5223e+00
        1.5617e+01 2.5539e-01 1.5457e+00
        1.5664e+01 2.5831e-01 1.5691e+00
        1.5712e+01 2.6138e-01 1.5926e+00
        1.5760e+01 2.6461e-01 1.6163e+00
        1.5808e+01 2.6799e-01 1.6400e+00
        1.5856e+01 2.7154e-01 1.6638e+00
        1.5905e+01 2.7526e-01 1.6877e+00
        1.5954e+01 2.7916e-01 1.7118e+00
        1.6003e+01 2.8323e-01 1.7360e+00
        1.6052e+01 2.8750e-01 1.7604e+00
        1.6102e+01 2.9197e-01 1.7849e+00
        1.6152e+01 2.9664e-01 1.8096e+00
        1.6203e+01 3.0152e-01 1.8344e+00
        1.6254e+01 3.0663e-01 1.8595e+00
        1.6305e+01 3.1197e-01 1.8847e+00
        1.6356e+01 3.1756e-01 1.9102e+00
        1.6408e+01 3.2341e-01 1.9359e+00
        1.6460e+01 3.2954e-01 1.9618e+00
        1.6512e+01 3.3595e-01 1.9880e+00
        1.6565e+01 3.4267e-01 2.0145e+00
        1.6618e+01 3.4971e-01 2.0412e+00
        1.6672e+01 3.5710e-01 2.0682e+00
        1.6726e+01 3.6485e-01 2.0956e+00
        1.6780e+01 3.7298e-01 2.1233e+00
        1.6834e+01 3.8153e-01 2.1513e+00
        1.6889e+01 3.9051e-01 2.1797e+00
        1.6944e+01 3.9997e-01 2.2084e+00
        1.7000e+01 4.0993e-01 2.2376e+00
        1.7056e+01 4.2042e-01 2.2672e+00
        1.7112e+01 4.3150e-01 2.2972e+00
        1.7169e+01 4.4320e-01 2.3276e+00
        1.7226e+01 4.5557e-01 2.3586e+00
        1.7283e+01 4.6867e-01 2.3901e+00
        1.7341e+01 4.8255e-01 2.4220e+00
        1.7399e+01 4.9729e-01 2.4546e+00
        1.7458e+01 5.1295e-01 2.4877e+00
        1.7517e+01 5.2961e-01 2.5214e+00
        1.7576e+01 5.4737e-01 2.5557e+00
        1.7636e+01 5.6634e-01 2.5907e+00
        1.7696e+01 5.8662e-01 2.6263e+00
        1.7757e+01 6.0835e-01 2.6627e+00
        1.7818e+01 6.3167e-01 2.6997e+00
        1.7879e+01 6.5674e-01 2.7374e+00
        1.7941e+01 6.8375e-01 2.7759e+00
        1.8003e+01 7.1292e-01 2.8151e+00
        1.8066e+01 7.4446e-01 2.8549e+00
        1.8129e+01 7.7867e-01 2.8955e+00
        1.8193e+01 8.1583e-01 2.9366e+00
        1.8257e+01 8.5629e-01 2.9783e+00
        1.8321e+01 9.0046e-01 3.0204e+00
        1.8386e+01 9.4878e-01 3.0627e+00
        1.8452e+01 1.0017e+00 3.1050e+00
        1.8518e+01 1.0598e+00 3.1470e+00
        1.8584e+01 1.1238e+00 3.1882e+00
        1.8651e+01 1.1943e+00 3.2281e+00
        1.8718e+01 1.2719e+00 3.2658e+00
        1.8786e+01 1.3574e+00 3.3005e+00
        1.8854e+01 1.4517e+00 3.3307e+00
        1.8923e+01 1.5551e+00 3.3547e+00
        1.8992e+01 1.6682e+00 3.3706e+00
        1.9062e+01 1.7911e+00 3.3757e+00
        1.9132e+01 1.9231e+00 3.3671e+00
        1.9203e+01 2.0631e+00 3.3415e+00
        1.9275e+01 2.2083e+00 3.2953e+00
        1.9347e+01 2.3551e+00 3.2255e+00
        1.9419e+01 2.4982e+00 3.1296e+00
        1.9492e+01 2.6314e+00 3.0071e+00
        1.9566e+01 2.7477e+00 2.8592e+00
        1.9640e+01 2.8407e+00 2.6896e+00
        1.9714e+01 2.9056e+00 2.5042e+00
        1.9790e+01 2.9394e+00 2.3101e+00
        1.9866e+01 2.9419e+00 2.1143e+00
        1.9942e+01 2.9151e+00 1.9234e+00
        2.0019e+01 2.8621e+00 1.7425e+00
        2.0097e+01 2.7872e+00 1.5749e+00
        2.0175e+01 2.6943e+00 1.4224e+00
        2.0254e+01 2.5874e+00 1.2859e+00
        2.0333e+01 2.4692e+00 1.1650e+00
        2.0413e+01 2.3423e+00 1.0591e+00
        2.0494e+01 2.2083e+00 9.6737e-01
        2.0575e+01 2.0680e+00 8.8888e-01
        2.0657e+01 1.9220e+00 8.2296e-01
        2.0740e+01 1.7701e+00 7.6926e-01
        2.0823e+01 1.6115e+00 7.2791e-01
        2.0907e+01 1.4452e+00 7.0001e-01
        2.0992e+01 1.2698e+00 6.8807e-01
        2.1077e+01 1.0843e+00 6.9710e-01
        2.1163e+01 8.9068e-01 7.3575e-01
        2.1250e+01 6.9948e-01 8.1440e-01
        2.1337e+01 5.3204e-01 9.3368e-01
        2.1425e+01 4.0452e-01 1.0752e+00
        2.1514e+01 3.1415e-01 1.2182e+00
        2.1604e+01 2.5034e-01 1.3533e+00
        2.1694e+01 2.0441e-01 1.4781e+00
        2.1785e+01 1.7067e-01 1.5931e+00
        2.1877e+01 1.4548e-01 1.6996e+00
        2.1970e+01 1.2653e-01 1.7987e+00
        2.2063e+01 1.1227e-01 1.8915e+00
        2.2158e+01 1.0161e-01 1.9788e+00
        2.2253e+01 9.3779e-02 2.0616e+00
        2.2349e+01 8.8217e-02 2.1404e+00
        2.2445e+01 8.4502e-02 2.2156e+00
        2.2543e+01 8.2307e-02 2.2879e+00
        2.2642e+01 8.1384e-02 2.3576e+00
        2.2741e+01 8.1537e-02 2.4249e+00
        2.2841e+01 8.2608e-02 2.4902e+00
        2.2942e+01 8.4473e-02 2.5537e+00
        2.3044e+01 8.7030e-02 2.6157e+00
        2.3147e+01 9.0198e-02 2.6763e+00
        2.3251e+01 9.3910e-02 2.7356e+00
        2.3355e+01 9.8110e-02 2.7940e+00
        2.3461e+01 1.0275e-01 2.8514e+00
        2.3568e+01 1.0781e-01 2.9080e+00
        2.3675e+01 1.1324e-01 2.9639e+00
        2.3784e+01 1.1902e-01 3.0192e+00
        2.3894e+01 1.2514e-01 3.0741e+00
        2.4004e+01 1.3158e-01 3.1284e+00
        2.4116e+01 1.3832e-01 3.1825e+00
        2.4229e+01 1.4537e-01 3.2364e+00
        2.4342e+01 1.5270e-01 3.2900e+00
        2.4457e+01 1.6033e-01 3.3435e+00
        2.4573e+01 1.6824e-01 3.3969e+00
        2.4690e+01 1.7643e-01 3.4503e+00
        2.4808e+01 1.8492e-01 3.5037e+00
        2.4927e+01 1.9370e-01 3.5573e+00
        2.5048e+01 2.0278e-01 3.6109e+00
        2.5169e+01 2.1216e-01 3.6648e+00
        2.5292e+01 2.2185e-01 3.7189e+00
        2.5416e+01 2.3186e-01 3.7732e+00
        2.5541e+01 2.4220e-01 3.8279e+00
        2.5668e+01 2.5289e-01 3.8829e+00
        2.5796e+01 2.6392e-01 3.9384e+00
        2.5925e+01 2.7533e-01 3.9943e+00
        2.6055e+01 2.8712e-01 4.0507e+00
        2.6186e+01 2.9931e-01 4.1076e+00
        2.6319e+01 3.1193e-01 4.1651e+00
        2.6454e+01 3.2498e-01 4.2232e+00
        2.6589e+01 3.3850e-01 4.2820e+00
        2.6726e+01 3.5249e-01 4.3414e+00
        2.6865e+01 3.6700e-01 4.4016e+00
        2.7005e+01 3.8204e-01 4.4626e+00
        2.7146e+01 3.9763e-01 4.5244e+00
        2.7289e+01 4.1383e-01 4.5871e+00
        2.7433e+01 4.3066e-01 4.6508e+00
        2.7579e+01 4.4814e-01 4.7153e+00
        2.7727e+01 4.6632e-01 4.7809e+00
        2.7876e+01 4.8525e-01 4.8476e+00
        2.8027e+01 5.0496e-01 4.9154e+00
        2.8179e+01 5.2550e-01 4.9844e+00
        2.8333e+01 5.4693e-01 5.0546e+00
        2.8488e+01 5.6929e-01 5.1260e+00
        2.8646e+01 5.9266e-01 5.1988e+00
        2.8805e+01 6.1708e-01 5.2730e+00
        2.8966e+01 6.4263e-01 5.3487e+00
        2.9129e+01 6.6940e-01 5.4259e+00
        2.9293e+01 6.9746e-01 5.5047e+00
        2.9460e+01 7.2688e-01 5.5851e+00
        2.9628e+01 7.5779e-01 5.6673e+00
        2.9798e+01 7.9027e-01 5.7513e+00
        2.9971e+01 8.2444e-01 5.8372e+00
        3.0145e+01 8.6043e-01 5.9250e+00
        3.0321e+01 8.9838e-01 6.0150e+00
        3.0499e+01 9.3841e-01 6.1070e+00
        3.0680e+01 9.8072e-01 6.2012e+00
        3.0863e+01 1.0255e+00 6.2978e+00
        3.1047e+01 1.0728e+00 6.3967e+00
        3.1234e+01 1.1231e+00 6.4981e+00
        3.1424e+01 1.1764e+00 6.6022e+00
        3.1615e+01 1.2330e+00 6.7088e+00
        3.1809e+01 1.2933e+00 6.8182e+00
        3.2006e+01 1.3575e+00 6.9305e+00
        3.2204e+01 1.4260e+00 7.0456e+00
        3.2406e+01 1.4992e+00 7.1637e+00
        3.2610e+01 1.5774e+00 7.2849e+00
        3.2816e+01 1.6612e+00 7.4090e+00
        3.3025e+01 1.7512e+00 7.5364e+00
        3.3237e+01 1.8477e+00 7.6668e+00
        3.3451e+01 1.9515e+00 7.8002e+00
        3.3668e+01 2.0634e+00 7.9367e+00
        3.3888e+01 2.1840e+00 8.0760e+00
        3.4111e+01 2.3142e+00 8.2178e+00
        3.4337e+01 2.4550e+00 8.3620e+00
        3.4566e+01 2.6073e+00 8.5081e+00
        3.4798e+01 2.7723e+00 8.6555e+00
        3.5033e+01 2.9510e+00 8.8035e+00
        3.5272e+01 3.1449e+00 8.9513e+00
        3.5513e+01 3.3552e+00 9.0976e+00
        3.5758e+01 3.5832e+00 9.2409e+00
        3.6006e+01 3.8304e+00 9.3794e+00
        3.6258e+01 4.0978e+00 9.5109e+00
        3.6513e+01 4.3865e+00 9.6326e+00
        3.6772e+01 4.6976e+00 9.7415e+00
        3.7035e+01 5.0311e+00 9.8337e+00
        3.7301e+01 5.3868e+00 9.9050e+00
        3.7572e+01 5.7639e+00 9.9510e+00
        3.7846e+01 6.1601e+00 9.9667e+00
        3.8124e+01 6.5718e+00 9.9472e+00
        3.8407e+01 6.9949e+00 9.8880e+00
        3.8693e+01 7.4229e+00 9.7855e+00
        3.8984e+01 7.8485e+00 9.6371e+00
        3.9280e+01 8.2640e+00 9.4421e+00
        3.9580e+01 8.6605e+00 9.2018e+00
        3.9884e+01 9.0299e+00 8.9198e+00
