Repository: polyanskiy/refractiveindex.info-database

# Refractive Index Database

The refractiveindex.info database is an extensive collection of optical constants for a wide range of materials. The database is in the public domain. Copyright and related rights were waived by <a href="mailto:polyanskiy@refractiveindex.info">Mikhail Polyanskiy</a> through the <a href="https://creativecommons.org/publicdomain/zero/1.0/">CC0 1.0 Universal Public Domain Dedication</a>. You may copy, modify, and distribute the refractiveindex.info database, even for commercial purposes, without asking permission.

The YAML file format is used to store material information and the database structure.

File: database/data/main/BaTiO3/nk/Kang-o.yml (part 4 of 4)
    temperature: 293
DATA:
  - type: tabulated nk
    data: |
        4.2051e+00 2.2180e+00 0.0000e+00
        4.2085e+00 2.2179e+00 0.0000e+00
        4.2119e+00 2.2177e+00 0.0000e+00
        4.2154e+00 2.2176e+00 0.0000e+00
        4.2188e+00 2.2174e+00 0.0000e+00
        4.2222e+00 2.2173e+00 0.0000e+00
        4.2257e+00 2.2171e+00 0.0000e+00
        4.2291e+00 2.2169e+00 0.0000e+00
        4.2326e+00 2.2168e+00 0.0000e+00
        4.2360e+00 2.2166e+00 0.0000e+00
        4.2395e+00 2.2165e+00 0.0000e+00
        4.2430e+00 2.2163e+00 0.0000e+00
        4.2464e+00 2.2161e+00 0.0000e+00
        4.2499e+00 2.2160e+00 0.0000e+00
        4.2534e+00 2.2158e+00 0.0000e+00
        4.2569e+00 2.2157e+00 0.0000e+00
        4.2604e+00 2.2155e+00 0.0000e+00
        4.2639e+00 2.2153e+00 0.0000e+00
        4.2674e+00 2.2152e+00 0.0000e+00
        4.2709e+00 2.2150e+00 0.0000e+00
        4.2745e+00 2.2148e+00 0.0000e+00
        4.2780e+00 2.2147e+00 0.0000e+00
        4.2815e+00 2.2145e+00 0.0000e+00
        4.2850e+00 2.2144e+00 0.0000e+00
        4.2886e+00 2.2142e+00 0.0000e+00
        4.2921e+00 2.2140e+00 0.0000e+00
        4.2957e+00 2.2139e+00 0.0000e+00
        4.2993e+00 2.2137e+00 0.0000e+00
        4.3028e+00 2.2135e+00 0.0000e+00
        4.3064e+00 2.2134e+00 0.0000e+00
        4.3100e+00 2.2132e+00 0.0000e+00
        4.3136e+00 2.2130e+00 0.0000e+00
        4.3172e+00 2.2129e+00 0.0000e+00
        4.3208e+00 2.2127e+00 0.0000e+00
        4.3244e+00 2.2125e+00 0.0000e+00
        4.3280e+00 2.2124e+00 0.0000e+00
        4.3316e+00 2.2122e+00 0.0000e+00
        4.3352e+00 2.2120e+00 0.0000e+00
        4.3388e+00 2.2118e+00 0.0000e+00
        4.3425e+00 2.2117e+00 0.0000e+00
        4.3461e+00 2.2115e+00 0.0000e+00
        4.3498e+00 2.2113e+00 0.0000e+00
        4.3534e+00 2.2112e+00 0.0000e+00
        4.3571e+00 2.2110e+00 0.0000e+00
        4.3607e+00 2.2108e+00 0.0000e+00
        4.3644e+00 2.2106e+00 0.0000e+00
        4.3681e+00 2.2105e+00 0.0000e+00
        4.3718e+00 2.2103e+00 0.0000e+00
        4.3755e+00 2.2101e+00 0.0000e+00
        4.3791e+00 2.2099e+00 0.0000e+00
        4.3828e+00 2.2098e+00 0.0000e+00
        4.3866e+00 2.2096e+00 0.0000e+00
        4.3903e+00 2.2094e+00 0.0000e+00
        4.3940e+00 2.2092e+00 0.0000e+00
        4.3977e+00 2.2091e+00 0.0000e+00
        4.4015e+00 2.2089e+00 0.0000e+00
        4.4052e+00 2.2087e+00 0.0000e+00
        4.4089e+00 2.2085e+00 0.0000e+00
        4.4127e+00 2.2083e+00 0.0000e+00
        4.4164e+00 2.2082e+00 0.0000e+00
        4.4202e+00 2.2080e+00 0.0000e+00
        4.4240e+00 2.2078e+00 0.0000e+00
        4.4278e+00 2.2076e+00 0.0000e+00
        4.4315e+00 2.2074e+00 0.0000e+00
        4.4353e+00 2.2073e+00 0.0000e+00
        4.4391e+00 2.2071e+00 0.0000e+00
        4.4429e+00 2.2069e+00 0.0000e+00
        4.4467e+00 2.2067e+00 0.0000e+00
        4.4506e+00 2.2065e+00 0.0000e+00
        4.4544e+00 2.2063e+00 0.0000e+00
        4.4582e+00 2.2062e+00 0.0000e+00
        4.4621e+00 2.2060e+00 0.0000e+00
        4.4659e+00 2.2058e+00 0.0000e+00
        4.4697e+00 2.2056e+00 0.0000e+00
        4.4736e+00 2.2054e+00 0.0000e+00
        4.4775e+00 2.2052e+00 0.0000e+00
        4.4813e+00 2.2050e+00 0.0000e+00
        4.4852e+00 2.2048e+00 0.0000e+00
        4.4891e+00 2.2047e+00 0.0000e+00
        4.4930e+00 2.2045e+00 0.0000e+00
        4.4969e+00 2.2043e+00 0.0000e+00
        4.5008e+00 2.2041e+00 0.0000e+00
        4.5047e+00 2.2039e+00 0.0000e+00
        4.5086e+00 2.2037e+00 0.0000e+00
        4.5125e+00 2.2035e+00 0.0000e+00
        4.5165e+00 2.2033e+00 0.0000e+00
        4.5204e+00 2.2031e+00 0.0000e+00
        4.5244e+00 2.2029e+00 0.0000e+00
        4.5283e+00 2.2027e+00 0.0000e+00
        4.5323e+00 2.2025e+00 0.0000e+00
        4.5362e+00 2.2023e+00 0.0000e+00
        4.5402e+00 2.2022e+00 0.0000e+00
        4.5442e+00 2.2020e+00 0.0000e+00
        4.5482e+00 2.2018e+00 0.0000e+00
        4.5522e+00 2.2016e+00 0.0000e+00
        4.5562e+00 2.2014e+00 0.0000e+00
        4.5602e+00 2.2012e+00 0.0000e+00
        4.5642e+00 2.2010e+00 0.0000e+00
        4.5682e+00 2.2008e+00 0.0000e+00
        4.5722e+00 2.2006e+00 0.0000e+00
        4.5763e+00 2.2004e+00 0.0000e+00
        4.5803e+00 2.2002e+00 1.0000e-06
        4.5844e+00 2.2000e+00 1.0000e-06
        4.5884e+00 2.1998e+00 1.0000e-06
        4.5925e+00 2.1996e+00 1.0000e-06
        4.5965e+00 2.1994e+00 1.0000e-06
        4.6006e+00 2.1992e+00 1.0000e-06
        4.6047e+00 2.1989e+00 1.0000e-06
        4.6088e+00 2.1987e+00 1.0000e-06
        4.6129e+00 2.1985e+00 1.0000e-06
        4.6170e+00 2.1983e+00 1.0000e-06
        4.6211e+00 2.1981e+00 1.0000e-06
        4.6253e+00 2.1979e+00 1.0000e-06
        4.6294e+00 2.1977e+00 1.0000e-06
        4.6335e+00 2.1975e+00 1.0000e-06
        4.6377e+00 2.1973e+00 1.0000e-06
        4.6418e+00 2.1971e+00 1.0000e-06
        4.6460e+00 2.1969e+00 1.0000e-06
        4.6501e+00 2.1967e+00 1.0000e-06
        4.6543e+00 2.1965e+00 1.0000e-06
        4.6585e+00 2.1962e+00 1.0000e-06
        4.6627e+00 2.1960e+00 1.0000e-06
        4.6669e+00 2.1958e+00 1.0000e-06
        4.6711e+00 2.1956e+00 1.0000e-06
        4.6753e+00 2.1954e+00 1.0000e-06
        4.6795e+00 2.1952e+00 1.0000e-06
        4.6837e+00 2.1950e+00 1.0000e-06
        4.6880e+00 2.1947e+00 1.0000e-06
        4.6922e+00 2.1945e+00 1.0000e-06
        4.6965e+00 2.1943e+00 1.0000e-06
        4.7007e+00 2.1941e+00 1.0000e-06
        4.7050e+00 2.1939e+00 1.0000e-06
        4.7093e+00 2.1937e+00 1.0000e-06
        4.7136e+00 2.1934e+00 1.0000e-06
        4.7178e+00 2.1932e+00 1.0000e-06
        4.7221e+00 2.1930e+00 1.0000e-06
        4.7264e+00 2.1928e+00 1.0000e-06
        4.7308e+00 2.1926e+00 1.0000e-06
        4.7351e+00 2.1923e+00 1.0000e-06
        4.7394e+00 2.1921e+00 1.0000e-06
        4.7437e+00 2.1919e+00 1.0000e-06
        4.7481e+00 2.1917e+00 1.0000e-06
        4.7524e+00 2.1914e+00 1.0000e-06
        4.7568e+00 2.1912e+00 2.0000e-06
        4.7612e+00 2.1910e+00 2.0000e-06
        4.7655e+00 2.1908e+00 2.0000e-06
        4.7699e+00 2.1905e+00 2.0000e-06
        4.7743e+00 2.1903e+00 2.0000e-06
        4.7787e+00 2.1901e+00 2.0000e-06
        4.7831e+00 2.1898e+00 2.0000e-06
        4.7875e+00 2.1896e+00 2.0000e-06
        4.7920e+00 2.1894e+00 2.0000e-06
        4.7964e+00 2.1892e+00 2.0000e-06
        4.8008e+00 2.1889e+00 2.0000e-06
        4.8053e+00 2.1887e+00 2.0000e-06
        4.8097e+00 2.1885e+00 2.0000e-06
        4.8142e+00 2.1882e+00 2.0000e-06
        4.8187e+00 2.1880e+00 2.0000e-06
        4.8232e+00 2.1877e+00 2.0000e-06
        4.8277e+00 2.1875e+00 2.0000e-06
        4.8322e+00 2.1873e+00 2.0000e-06
        4.8367e+00 2.1870e+00 2.0000e-06
        4.8412e+00 2.1868e+00 2.0000e-06
        4.8457e+00 2.1866e+00 2.0000e-06
        4.8502e+00 2.1863e+00 3.0000e-06
        4.8548e+00 2.1861e+00 3.0000e-06
        4.8593e+00 2.1858e+00 3.0000e-06
        4.8639e+00 2.1856e+00 3.0000e-06
        4.8685e+00 2.1854e+00 3.0000e-06
        4.8730e+00 2.1851e+00 3.0000e-06
        4.8776e+00 2.1849e+00 3.0000e-06
        4.8822e+00 2.1846e+00 3.0000e-06
        4.8868e+00 2.1844e+00 3.0000e-06
        4.8914e+00 2.1841e+00 3.0000e-06
        4.8960e+00 2.1839e+00 3.0000e-06
        4.9007e+00 2.1836e+00 3.0000e-06
        4.9053e+00 2.1834e+00 3.0000e-06
        4.9100e+00 2.1831e+00 3.0000e-06
        4.9146e+00 2.1829e+00 3.0000e-06
        4.9193e+00 2.1826e+00 4.0000e-06
        4.9239e+00 2.1824e+00 4.0000e-06
        4.9286e+00 2.1821e+00 4.0000e-06
        4.9333e+00 2.1819e+00 4.0000e-06
        4.9380e+00 2.1816e+00 4.0000e-06
        4.9427e+00 2.1814e+00 4.0000e-06
        4.9474e+00 2.1811e+00 4.0000e-06
        4.9522e+00 2.1809e+00 4.0000e-06
        4.9569e+00 2.1806e+00 4.0000e-06
        4.9616e+00 2.1803e+00 4.0000e-06
        4.9664e+00 2.1801e+00 5.0000e-06
        4.9711e+00 2.1798e+00 5.0000e-06
        4.9759e+00 2.1796e+00 5.0000e-06
        4.9807e+00 2.1793e+00 5.0000e-06
        4.9855e+00 2.1791e+00 5.0000e-06
        4.9903e+00 2.1788e+00 5.0000e-06
        4.9951e+00 2.1785e+00 5.0000e-06
        4.9999e+00 2.1783e+00 5.0000e-06
        5.0047e+00 2.1780e+00 5.0000e-06
        5.0096e+00 2.1777e+00 6.0000e-06
        5.0144e+00 2.1775e+00 6.0000e-06
        5.0193e+00 2.1772e+00 6.0000e-06
        5.0241e+00 2.1769e+00 6.0000e-06
        5.0290e+00 2.1767e+00 6.0000e-06
        5.0339e+00 2.1764e+00 6.0000e-06
        5.0388e+00 2.1761e+00 6.0000e-06
        5.0437e+00 2.1759e+00 6.0000e-06
        5.0486e+00 2.1756e+00 7.0000e-06
        5.0535e+00 2.1753e+00 7.0000e-06
        5.0584e+00 2.1750e+00 7.0000e-06
        5.0634e+00 2.1748e+00 7.0000e-06
        5.0683e+00 2.1745e+00 7.0000e-06
        5.0733e+00 2.1742e+00 7.0000e-06
        5.0783e+00 2.1739e+00 8.0000e-06
        5.0832e+00 2.1737e+00 8.0000e-06
        5.0882e+00 2.1734e+00 8.0000e-06
        5.0932e+00 2.1731e+00 8.0000e-06
        5.0982e+00 2.1728e+00 8.0000e-06
        5.1033e+00 2.1725e+00 8.0000e-06
        5.1083e+00 2.1723e+00 9.0000e-06
        5.1133e+00 2.1720e+00 9.0000e-06
        5.1184e+00 2.1717e+00 9.0000e-06
        5.1234e+00 2.1714e+00 9.0000e-06
        5.1285e+00 2.1711e+00 9.0000e-06
        5.1336e+00 2.1708e+00 1.0000e-05
        5.1387e+00 2.1705e+00 1.0000e-05
        5.1438e+00 2.1703e+00 1.0000e-05
        5.1489e+00 2.1700e+00 1.0000e-05
        5.1540e+00 2.1697e+00 1.1000e-05
        5.1591e+00 2.1694e+00 1.1000e-05
        5.1643e+00 2.1691e+00 1.1000e-05
        5.1694e+00 2.1688e+00 1.1000e-05
        5.1746e+00 2.1685e+00 1.1000e-05
        5.1797e+00 2.1682e+00 1.2000e-05
        5.1849e+00 2.1679e+00 1.2000e-05
        5.1901e+00 2.1676e+00 1.2000e-05
        5.1953e+00 2.1673e+00 1.3000e-05
        5.2005e+00 2.1670e+00 1.3000e-05
        5.2057e+00 2.1667e+00 1.3000e-05
        5.2110e+00 2.1664e+00 1.3000e-05
        5.2162e+00 2.1661e+00 1.4000e-05
        5.2215e+00 2.1658e+00 1.4000e-05
        5.2267e+00 2.1655e+00 1.4000e-05
        5.2320e+00 2.1652e+00 1.4000e-05
        5.2373e+00 2.1649e+00 1.5000e-05
        5.2426e+00 2.1646e+00 1.5000e-05
        5.2479e+00 2.1643e+00 1.5000e-05
        5.2532e+00 2.1640e+00 1.6000e-05
        5.2585e+00 2.1637e+00 1.6000e-05
        5.2639e+00 2.1634e+00 1.6000e-05
        5.2692e+00 2.1631e+00 1.7000e-05
        5.2746e+00 2.1627e+00 1.7000e-05
        5.2799e+00 2.1624e+00 1.7000e-05
        5.2853e+00 2.1621e+00 1.8000e-05
        5.2907e+00 2.1618e+00 1.8000e-05
        5.2961e+00 2.1615e+00 1.9000e-05
        5.3015e+00 2.1612e+00 1.9000e-05
        5.3070e+00 2.1608e+00 1.9000e-05
        5.3124e+00 2.1605e+00 2.0000e-05
        5.3179e+00 2.1602e+00 2.0000e-05
        5.3233e+00 2.1599e+00 2.1000e-05
        5.3288e+00 2.1596e+00 2.1000e-05
        5.3343e+00 2.1592e+00 2.1000e-05
        5.3398e+00 2.1589e+00 2.2000e-05
        5.3453e+00 2.1586e+00 2.2000e-05
        5.3508e+00 2.1583e+00 2.3000e-05
        5.3563e+00 2.1579e+00 2.3000e-05
        5.3618e+00 2.1576e+00 2.4000e-05
        5.3674e+00 2.1573e+00 2.4000e-05
        5.3730e+00 2.1569e+00 2.5000e-05
        5.3785e+00 2.1566e+00 2.5000e-05
        5.3841e+00 2.1563e+00 2.6000e-05
        5.3897e+00 2.1559e+00 2.6000e-05
        5.3953e+00 2.1556e+00 2.7000e-05
        5.4009e+00 2.1553e+00 2.7000e-05
        5.4066e+00 2.1549e+00 2.8000e-05
        5.4122e+00 2.1546e+00 2.8000e-05
        5.4179e+00 2.1542e+00 2.9000e-05
        5.4235e+00 2.1539e+00 2.9000e-05
        5.4292e+00 2.1536e+00 3.0000e-05
        5.4349e+00 2.1532e+00 3.1000e-05
        5.4406e+00 2.1529e+00 3.1000e-05
        5.4463e+00 2.1525e+00 3.2000e-05
        5.4521e+00 2.1522e+00 3.2000e-05
        5.4578e+00 2.1518e+00 3.3000e-05
        5.4635e+00 2.1515e+00 3.4000e-05
        5.4693e+00 2.1511e+00 3.4000e-05
        5.4751e+00 2.1508e+00 3.5000e-05
        5.4809e+00 2.1504e+00 3.6000e-05
        5.4867e+00 2.1501e+00 3.6000e-05
        5.4925e+00 2.1497e+00 3.7000e-05
        5.4983e+00 2.1494e+00 3.8000e-05
        5.5041e+00 2.1490e+00 3.9000e-05
        5.5100e+00 2.1486e+00 3.9000e-05
        5.5159e+00 2.1483e+00 4.0000e-05
        5.5217e+00 2.1479e+00 4.1000e-05
        5.5276e+00 2.1475e+00 4.2000e-05
        5.5335e+00 2.1472e+00 4.2000e-05
        5.5394e+00 2.1468e+00 4.3000e-05
        5.5454e+00 2.1465e+00 4.4000e-05
        5.5513e+00 2.1461e+00 4.5000e-05
        5.5572e+00 2.1457e+00 4.6000e-05
        5.5632e+00 2.1453e+00 4.6000e-05
        5.5692e+00 2.1450e+00 4.7000e-05
        5.5752e+00 2.1446e+00 4.8000e-05
        5.5812e+00 2.1442e+00 4.9000e-05
        5.5872e+00 2.1438e+00 5.0000e-05
        5.5932e+00 2.1435e+00 5.1000e-05
        5.5993e+00 2.1431e+00 5.2000e-05
        5.6053e+00 2.1427e+00 5.3000e-05
        5.6114e+00 2.1423e+00 5.4000e-05
        5.6175e+00 2.1419e+00 5.5000e-05
        5.6235e+00 2.1416e+00 5.6000e-05
        5.6297e+00 2.1412e+00 5.7000e-05
        5.6358e+00 2.1408e+00 5.8000e-05
        5.6419e+00 2.1404e+00 5.9000e-05
        5.6480e+00 2.1400e+00 6.0000e-05
        5.6542e+00 2.1396e+00 6.1000e-05
        5.6604e+00 2.1392e+00 6.2000e-05
        5.6666e+00 2.1388e+00 6.3000e-05
        5.6728e+00 2.1384e+00 6.5000e-05
        5.6790e+00 2.1380e+00 6.6000e-05
        5.6852e+00 2.1376e+00 6.7000e-05
        5.6914e+00 2.1372e+00 6.8000e-05
        5.6977e+00 2.1368e+00 6.9000e-05
        5.7040e+00 2.1364e+00 7.1000e-05
        5.7103e+00 2.1360e+00 7.2000e-05
        5.7165e+00 2.1356e+00 7.3000e-05
        5.7229e+00 2.1352e+00 7.4000e-05
        5.7292e+00 2.1348e+00 7.6000e-05
        5.7355e+00 2.1344e+00 7.7000e-05
        5.7419e+00 2.1340e+00 7.8000e-05
        5.7482e+00 2.1336e+00 8.0000e-05
        5.7546e+00 2.1332e+00 8.1000e-05
        5.7610e+00 2.1328e+00 8.3000e-05
        5.7674e+00 2.1323e+00 8.4000e-05
        5.7738e+00 2.1319e+00 8.6000e-05
        5.7803e+00 2.1315e+00 8.7000e-05
        5.7867e+00 2.1311e+00 8.9000e-05
        5.7932e+00 2.1307e+00 9.0000e-05
        5.7997e+00 2.1302e+00 9.2000e-05
        5.8062e+00 2.1298e+00 9.3000e-05
        5.8127e+00 2.1294e+00 9.5000e-05
        5.8192e+00 2.1289e+00 9.6000e-05
        5.8257e+00 2.1285e+00 9.8000e-05
        5.8323e+00 2.1281e+00 1.0000e-04
        5.8389e+00 2.1276e+00 1.0100e-04
        5.8454e+00 2.1272e+00 1.0300e-04
        5.8520e+00 2.1268e+00 1.0500e-04
        5.8587e+00 2.1263e+00 1.0700e-04
        5.8653e+00 2.1259e+00 1.0800e-04
        5.8719e+00 2.1254e+00 1.1000e-04
        5.8786e+00 2.1250e+00 1.1200e-04
        5.8853e+00 2.1246e+00 1.1400e-04
        5.8919e+00 2.1241e+00 1.1600e-04
        5.8986e+00 2.1237e+00 1.1800e-04
        5.9054e+00 2.1232e+00 1.2000e-04
        5.9121e+00 2.1228e+00 1.2200e-04
        5.9188e+00 2.1223e+00 1.2400e-04
        5.9256e+00 2.1218e+00 1.2600e-04
        5.9324e+00 2.1214e+00 1.2800e-04
        5.9392e+00 2.1209e+00 1.3000e-04
        5.9460e+00 2.1205e+00 1.3200e-04
        5.9528e+00 2.1200e+00 1.3400e-04
        5.9597e+00 2.1195e+00 1.3700e-04
        5.9665e+00 2.1191e+00 1.3900e-04
        5.9734e+00 2.1186e+00 1.4100e-04
        5.9803e+00 2.1181e+00 1.4300e-04
        5.9872e+00 2.1177e+00 1.4600e-04
        5.9941e+00 2.1172e+00 1.4800e-04
        6.0010e+00 2.1167e+00 1.5000e-04
        6.0080e+00 2.1162e+00 1.5300e-04
        6.0150e+00 2.1158e+00 1.5500e-04
        6.0220e+00 2.1153e+00 1.5800e-04
        6.0290e+00 2.1148e+00 1.6000e-04
        6.0360e+00 2.1143e+00 1.6300e-04
        6.0430e+00 2.1138e+00 1.6500e-04
        6.0501e+00 2.1133e+00 1.6800e-04
        6.0571e+00 2.1128e+00 1.7100e-04
        6.0642e+00 2.1124e+00 1.7300e-04
        6.0713e+00 2.1119e+00 1.7600e-04
        6.0784e+00 2.1114e+00 1.7900e-04
        6.0856e+00 2.1109e+00 1.8100e-04
        6.0927e+00 2.1104e+00 1.8400e-04
        6.0999e+00 2.1099e+00 1.8700e-04
        6.1071e+00 2.1094e+00 1.9000e-04
        6.1143e+00 2.1088e+00 1.9300e-04
        6.1215e+00 2.1083e+00 1.9600e-04
        6.1287e+00 2.1078e+00 1.9900e-04
        6.1360e+00 2.1073e+00 2.0200e-04
        6.1433e+00 2.1068e+00 2.0500e-04
        6.1505e+00 2.1063e+00 2.0800e-04
        6.1578e+00 2.1058e+00 2.1100e-04
        6.1652e+00 2.1053e+00 2.1500e-04
        6.1725e+00 2.1047e+00 2.1800e-04
        6.1799e+00 2.1042e+00 2.2100e-04
        6.1872e+00 2.1037e+00 2.2400e-04
        6.1946e+00 2.1031e+00 2.2800e-04
        6.2020e+00 2.1026e+00 2.3100e-04
        6.2095e+00 2.1021e+00 2.3500e-04
        6.2169e+00 2.1016e+00 2.3800e-04
        6.2244e+00 2.1010e+00 2.4200e-04
        6.2319e+00 2.1005e+00 2.4500e-04
        6.2394e+00 2.0999e+00 2.4900e-04
        6.2469e+00 2.0994e+00 2.5300e-04
        6.2544e+00 2.0988e+00 2.5600e-04
        6.2620e+00 2.0983e+00 2.6000e-04
        6.2695e+00 2.0977e+00 2.6400e-04
        6.2771e+00 2.0972e+00 2.6800e-04
        6.2847e+00 2.0966e+00 2.7200e-04
        6.2924e+00 2.0961e+00 2.7500e-04
        6.3000e+00 2.0955e+00 2.7900e-04
        6.3077e+00 2.0950e+00 2.8300e-04
        6.3154e+00 2.0944e+00 2.8800e-04
        6.3231e+00 2.0938e+00 2.9200e-04
        6.3308e+00 2.0933e+00 2.9600e-04
        6.3385e+00 2.0927e+00 3.0000e-04
        6.3463e+00 2.0921e+00 3.0400e-04
        6.3541e+00 2.0915e+00 3.0900e-04
        6.3618e+00 2.0910e+00 3.1300e-04
        6.3697e+00 2.0904e+00 3.1700e-04
        6.3775e+00 2.0898e+00 3.2200e-04
        6.3854e+00 2.0892e+00 3.2600e-04
        6.3932e+00 2.0886e+00 3.3100e-04
        6.4011e+00 2.0880e+00 3.3600e-04
        6.4090e+00 2.0874e+00 3.4000e-04
        6.4170e+00 2.0869e+00 3.4500e-04
        6.4249e+00 2.0863e+00 3.5000e-04
        6.4329e+00 2.0857e+00 3.5500e-04
        6.4409e+00 2.0851e+00 3.5900e-04
        6.4489e+00 2.0844e+00 3.6400e-04
        6.4569e+00 2.0838e+00 3.6900e-04
        6.4650e+00 2.0832e+00 3.7400e-04
        6.4730e+00 2.0826e+00 3.7900e-04
        6.4811e+00 2.0820e+00 3.8500e-04
        6.4892e+00 2.0814e+00 3.9000e-04
        6.4974e+00 2.0808e+00 3.9500e-04
        6.5055e+00 2.0801e+00 4.0000e-04
        6.5137e+00 2.0795e+00 4.0600e-04
        6.5219e+00 2.0789e+00 4.1100e-04
        6.5301e+00 2.0783e+00 4.1700e-04
        6.5383e+00 2.0776e+00 4.2200e-04
        6.5466e+00 2.0770e+00 4.2800e-04
        6.5549e+00 2.0763e+00 4.3300e-04
        6.5632e+00 2.0757e+00 4.3900e-04
        6.5715e+00 2.0751e+00 4.4500e-04
        6.5798e+00 2.0744e+00 4.5100e-04
        6.5882e+00 2.0738e+00 4.5700e-04
        6.5966e+00 2.0731e+00 4.6300e-04
        6.6050e+00 2.0725e+00 4.6900e-04
        6.6134e+00 2.0718e+00 4.7500e-04
        6.6219e+00 2.0711e+00 4.8100e-04
        6.6303e+00 2.0705e+00 4.8700e-04
        6.6388e+00 2.0698e+00 4.9300e-04
        6.6473e+00 2.0691e+00 5.0000e-04
        6.6559e+00 2.0685e+00 5.0600e-04
        6.6644e+00 2.0678e+00 5.1200e-04
        6.6730e+00 2.0671e+00 5.1900e-04
        6.6816e+00 2.0664e+00 5.2500e-04
        6.6902e+00 2.0657e+00 5.3200e-04
        6.6988e+00 2.0650e+00 5.3900e-04
        6.7075e+00 2.0644e+00 5.4500e-04
        6.7162e+00 2.0637e+00 5.5200e-04
        6.7249e+00 2.0630e+00 5.5900e-04
        6.7336e+00 2.0623e+00 5.6600e-04
        6.7424e+00 2.0616e+00 5.7300e-04
        6.7512e+00 2.0608e+00 5.8000e-04
        6.7600e+00 2.0601e+00 5.8700e-04
        6.7688e+00 2.0594e+00 5.9500e-04
        6.7777e+00 2.0587e+00 6.0200e-04
        6.7865e+00 2.0580e+00 6.0900e-04
        6.7954e+00 2.0573e+00 6.1700e-04
        6.8043e+00 2.0565e+00 6.2400e-04
        6.8133e+00 2.0558e+00 6.3200e-04
        6.8223e+00 2.0551e+00 6.3900e-04
        6.8312e+00 2.0543e+00 6.4700e-04
        6.8402e+00 2.0536e+00 6.5500e-04
        6.8493e+00 2.0529e+00 6.6300e-04
        6.8583e+00 2.0521e+00 6.7100e-04
        6.8674e+00 2.0514e+00 6.7900e-04
        6.8765e+00 2.0506e+00 6.8700e-04
        6.8857e+00 2.0498e+00 6.9500e-04
        6.8948e+00 2.0491e+00 7.0300e-04
        6.9040e+00 2.0483e+00 7.1100e-04
        6.9132e+00 2.0476e+00 7.1900e-04
        6.9224e+00 2.0468e+00 7.2800e-04
        6.9317e+00 2.0460e+00 7.3600e-04
        6.9410e+00 2.0452e+00 7.4500e-04
        6.9503e+00 2.0444e+00 7.5400e-04
        6.9596e+00 2.0437e+00 7.6200e-04
        6.9690e+00 2.0429e+00 7.7100e-04
        6.9783e+00 2.0421e+00 7.8000e-04
        6.9877e+00 2.0413e+00 7.8900e-04
        6.9972e+00 2.0405e+00 7.9800e-04
        7.0066e+00 2.0397e+00 8.0700e-04
        7.0161e+00 2.0389e+00 8.1600e-04
        7.0256e+00 2.0381e+00 8.2500e-04
        7.0352e+00 2.0372e+00 8.3500e-04
        7.0447e+00 2.0364e+00 8.4400e-04
        7.0543e+00 2.0356e+00 8.5400e-04
        7.0639e+00 2.0348e+00 8.6300e-04
        7.0735e+00 2.0339e+00 8.7300e-04
        7.0832e+00 2.0331e+00 8.8300e-04
        7.0929e+00 2.0322e+00 8.9300e-04
        7.1026e+00 2.0314e+00 9.0300e-04
        7.1124e+00 2.0306e+00 9.1300e-04
        7.1221e+00 2.0297e+00 9.2300e-04
        7.1319e+00 2.0288e+00 9.3300e-04
        7.1417e+00 2.0280e+00 9.4400e-04
        7.1516e+00 2.0271e+00 9.5400e-04
        7.1615e+00 2.0262e+00 9.6500e-04
        7.1714e+00 2.0254e+00 9.7600e-04
        7.1813e+00 2.0245e+00 9.8700e-04
        7.1913e+00 2.0236e+00 9.9800e-04
        7.2013e+00 2.0227e+00 1.0090e-03
        7.2113e+00 2.0218e+00 1.0210e-03
        7.2213e+00 2.0209e+00 1.0330e-03
        7.2314e+00 2.0200e+00 1.0450e-03
        7.2415e+00 2.0191e+00 1.0570e-03
        7.2516e+00 2.0182e+00 1.0700e-03
        7.2618e+00 2.0173e+00 1.0830e-03
        7.2720e+00 2.0164e+00 1.0960e-03
        7.2822e+00 2.0154e+00 1.1100e-03
        7.2924e+00 2.0145e+00 1.1240e-03
        7.3027e+00 2.0136e+00 1.1380e-03
        7.3130e+00 2.0126e+00 1.1530e-03
        7.3233e+00 2.0117e+00 1.1690e-03
        7.3337e+00 2.0107e+00 1.1850e-03
        7.3441e+00 2.0098e+00 1.2020e-03
        7.3545e+00 2.0088e+00 1.2190e-03
        7.3649e+00 2.0078e+00 1.2380e-03
        7.3754e+00 2.0069e+00 1.2570e-03
        7.3859e+00 2.0059e+00 1.2770e-03
        7.3964e+00 2.0049e+00 1.2980e-03
        7.4070e+00 2.0039e+00 1.3190e-03
        7.4176e+00 2.0029e+00 1.3430e-03
        7.4282e+00 2.0019e+00 1.3670e-03
        7.4389e+00 2.0009e+00 1.3920e-03
        7.4496e+00 1.9999e+00 1.4190e-03
        7.4603e+00 1.9989e+00 1.4470e-03
        7.4710e+00 1.9978e+00 1.4770e-03
        7.4818e+00 1.9968e+00 1.5080e-03
        7.4926e+00 1.9958e+00 1.5410e-03
        7.5035e+00 1.9947e+00 1.5750e-03
        7.5144e+00 1.9937e+00 1.6120e-03
        7.5253e+00 1.9927e+00 1.6500e-03
        7.5362e+00 1.9916e+00 1.6900e-03
        7.5472e+00 1.9905e+00 1.7320e-03
        7.5582e+00 1.9895e+00 1.7750e-03
        7.5692e+00 1.9884e+00 1.8210e-03
        7.5803e+00 1.9873e+00 1.8690e-03
        7.5914e+00 1.9863e+00 1.9190e-03
        7.6025e+00 1.9852e+00 1.9700e-03
        7.6137e+00 1.9841e+00 2.0240e-03
        7.6249e+00 1.9830e+00 2.0790e-03
        7.6361e+00 1.9819e+00 2.1360e-03
        7.6474e+00 1.9808e+00 2.1950e-03
        7.6587e+00 1.9797e+00 2.2560e-03
        7.6700e+00 1.9786e+00 2.3180e-03
        7.6813e+00 1.9775e+00 2.3810e-03
        7.6927e+00 1.9764e+00 2.4460e-03
        7.7042e+00 1.9753e+00 2.5120e-03
        7.7156e+00 1.9742e+00 2.5780e-03
        7.7271e+00 1.9731e+00 2.6450e-03
        7.7387e+00 1.9719e+00 2.7130e-03
        7.7502e+00 1.9708e+00 2.7810e-03
        7.7618e+00 1.9697e+00 2.8480e-03
        7.7735e+00 1.9686e+00 2.9160e-03
        7.7851e+00 1.9674e+00 2.9820e-03
        7.7969e+00 1.9663e+00 3.0480e-03
        7.8086e+00 1.9651e+00 3.1130e-03
        7.8204e+00 1.9640e+00 3.1760e-03
        7.8322e+00 1.9629e+00 3.2380e-03
        7.8440e+00 1.9617e+00 3.2980e-03
        7.8559e+00 1.9605e+00 3.3550e-03
        7.8678e+00 1.9594e+00 3.4100e-03
        7.8798e+00 1.9582e+00 3.4620e-03
        7.8918e+00 1.9571e+00 3.5120e-03
        7.9038e+00 1.9559e+00 3.5580e-03
        7.9159e+00 1.9547e+00 3.6010e-03
        7.9280e+00 1.9535e+00 3.6400e-03
        7.9401e+00 1.9524e+00 3.6760e-03
        7.9523e+00 1.9512e+00 3.7070e-03
        7.9645e+00 1.9500e+00 3.7350e-03
        7.9768e+00 1.9488e+00 3.7600e-03
        7.9891e+00 1.9476e+00 3.7800e-03
        8.0014e+00 1.9463e+00 3.7960e-03
        8.0138e+00 1.9451e+00 3.8080e-03
        8.0262e+00 1.9439e+00 3.8160e-03
        8.0386e+00 1.9426e+00 3.8210e-03
        8.0511e+00 1.9414e+00 3.8220e-03
        8.0636e+00 1.9401e+00 3.8190e-03
        8.0762e+00 1.9388e+00 3.8130e-03
        8.0888e+00 1.9376e+00 3.8030e-03
        8.1014e+00 1.9363e+00 3.7910e-03
        8.1141e+00 1.9350e+00 3.7760e-03
        8.1268e+00 1.9337e+00 3.7580e-03
        8.1396e+00 1.9323e+00 3.7380e-03
        8.1524e+00 1.9310e+00 3.7170e-03
        8.1652e+00 1.9296e+00 3.6930e-03
        8.1781e+00 1.9283e+00 3.6680e-03
        8.1910e+00 1.9269e+00 3.6420e-03
        8.2040e+00 1.9255e+00 3.6140e-03
        8.2170e+00 1.9241e+00 3.5870e-03
        8.2300e+00 1.9227e+00 3.5590e-03
        8.2431e+00 1.9213e+00 3.5300e-03
        8.2562e+00 1.9199e+00 3.5020e-03
        8.2694e+00 1.9185e+00 3.4750e-03
        8.2826e+00 1.9170e+00 3.4480e-03
        8.2958e+00 1.9155e+00 3.4220e-03
        8.3091e+00 1.9141e+00 3.3970e-03
        8.3225e+00 1.9126e+00 3.3740e-03
        8.3359e+00 1.9111e+00 3.3520e-03
        8.3493e+00 1.9096e+00 3.3310e-03
        8.3628e+00 1.9080e+00 3.3130e-03
        8.3763e+00 1.9065e+00 3.2960e-03
        8.3898e+00 1.9049e+00 3.2810e-03
        8.4034e+00 1.9034e+00 3.2680e-03
        8.4171e+00 1.9018e+00 3.2580e-03
        8.4307e+00 1.9002e+00 3.2490e-03
        8.4445e+00 1.8986e+00 3.2430e-03
        8.4583e+00 1.8970e+00 3.2390e-03
        8.4721e+00 1.8954e+00 3.2370e-03
        8.4859e+00 1.8938e+00 3.2370e-03
        8.4999e+00 1.8922e+00 3.2400e-03
        8.5138e+00 1.8905e+00 3.2450e-03
        8.5278e+00 1.8889e+00 3.2520e-03
        8.5419e+00 1.8872e+00 3.2610e-03
        8.5560e+00 1.8855e+00 3.2720e-03
        8.5701e+00 1.8838e+00 3.2850e-03
        8.5843e+00 1.8821e+00 3.3000e-03
        8.5985e+00 1.8804e+00 3.3170e-03
        8.6128e+00 1.8787e+00 3.3350e-03
        8.6271e+00 1.8770e+00 3.3560e-03
        8.6415e+00 1.8752e+00 3.3780e-03
        8.6559e+00 1.8735e+00 3.4020e-03
        8.6704e+00 1.8717e+00 3.4270e-03
        8.6849e+00 1.8699e+00 3.4540e-03
        8.6995e+00 1.8681e+00 3.4820e-03
        8.7141e+00 1.8663e+00 3.5110e-03
        8.7288e+00 1.8645e+00 3.5420e-03
        8.7435e+00 1.8627e+00 3.5740e-03
        8.7583e+00 1.8609e+00 3.6080e-03
        8.7731e+00 1.8590e+00 3.6420e-03
        8.7880e+00 1.8572e+00 3.6780e-03
        8.8029e+00 1.8553e+00 3.7150e-03
        8.8179e+00 1.8534e+00 3.7520e-03
        8.8329e+00 1.8516e+00 3.7910e-03
        8.8480e+00 1.8496e+00 3.8310e-03
        8.8631e+00 1.8477e+00 3.8720e-03
        8.8783e+00 1.8458e+00 3.9140e-03
        8.8935e+00 1.8439e+00 3.9560e-03
        8.9088e+00 1.8419e+00 4.0000e-03
        8.9241e+00 1.8399e+00 4.0450e-03
        8.9395e+00 1.8380e+00 4.0900e-03
        8.9549e+00 1.8360e+00 4.1360e-03
        8.9704e+00 1.8340e+00 4.1840e-03
        8.9860e+00 1.8319e+00 4.2320e-03
        9.0016e+00 1.8299e+00 4.2810e-03
        9.0172e+00 1.8279e+00 4.3310e-03
        9.0329e+00 1.8258e+00 4.3820e-03
        9.0487e+00 1.8237e+00 4.4340e-03
        9.0645e+00 1.8216e+00 4.4860e-03
        9.0804e+00 1.8195e+00 4.5400e-03
        9.0963e+00 1.8174e+00 4.5950e-03
        9.1123e+00 1.8153e+00 4.6500e-03
        9.1284e+00 1.8131e+00 4.7070e-03
        9.1445e+00 1.8110e+00 4.7640e-03
        9.1606e+00 1.8088e+00 4.8230e-03
        9.1768e+00 1.8066e+00 4.8830e-03
        9.1931e+00 1.8044e+00 4.9430e-03
        9.2094e+00 1.8022e+00 5.0050e-03
        9.2258e+00 1.7999e+00 5.0680e-03
        9.2423e+00 1.7977e+00 5.1320e-03
        9.2588e+00 1.7954e+00 5.1970e-03
        9.2753e+00 1.7931e+00 5.2630e-03
        9.2920e+00 1.7908e+00 5.3300e-03
        9.3086e+00 1.7885e+00 5.3990e-03
        9.3254e+00 1.7861e+00 5.4680e-03
        9.3422e+00 1.7838e+00 5.5390e-03
        9.3590e+00 1.7814e+00 5.6110e-03
        9.3760e+00 1.7790e+00 5.6850e-03
        9.3930e+00 1.7766e+00 5.7600e-03
        9.4100e+00 1.7742e+00 5.8360e-03
        9.4271e+00 1.7717e+00 5.9130e-03
        9.4443e+00 1.7692e+00 5.9920e-03
        9.4615e+00 1.7668e+00 6.0720e-03
        9.4788e+00 1.7643e+00 6.1540e-03
        9.4962e+00 1.7617e+00 6.2370e-03
        9.5136e+00 1.7592e+00 6.3220e-03
        9.5311e+00 1.7566e+00 6.4080e-03
        9.5486e+00 1.7541e+00 6.4960e-03
        9.5662e+00 1.7515e+00 6.5850e-03
        9.5839e+00 1.7488e+00 6.6760e-03
        9.6017e+00 1.7462e+00 6.7680e-03
        9.6195e+00 1.7435e+00 6.8620e-03
        9.6374e+00 1.7409e+00 6.9580e-03
        9.6553e+00 1.7382e+00 7.0560e-03
        9.6733e+00 1.7354e+00 7.1550e-03
        9.6914e+00 1.7327e+00 7.2560e-03
        9.7096e+00 1.7299e+00 7.3590e-03
        9.7278e+00 1.7272e+00 7.4640e-03
        9.7461e+00 1.7243e+00 7.5710e-03
        9.7644e+00 1.7215e+00 7.6790e-03
        9.7828e+00 1.7187e+00 7.7900e-03
        9.8013e+00 1.7158e+00 7.9020e-03
        9.8199e+00 1.7129e+00 8.0170e-03
        9.8385e+00 1.7100e+00 8.1340e-03
        9.8572e+00 1.7070e+00 8.2520e-03
        9.8760e+00 1.7040e+00 8.3730e-03
        9.8949e+00 1.7010e+00 8.4960e-03
        9.9138e+00 1.6980e+00 8.6220e-03
        9.9328e+00 1.6950e+00 8.7490e-03
        9.9518e+00 1.6919e+00 8.8790e-03
        9.9710e+00 1.6888e+00 9.0110e-03
        9.9902e+00 1.6857e+00 9.1460e-03
        1.0009e+01 1.6852e+00 1.5998e-02
        1.0029e+01 1.6821e+00 1.6142e-02
        1.0048e+01 1.6789e+00 1.6288e-02
        1.0068e+01 1.6757e+00 1.6437e-02
        1.0087e+01 1.6725e+00 1.6589e-02
        1.0107e+01 1.6693e+00 1.6744e-02
        1.0127e+01 1.6660e+00 1.6901e-02
        1.0147e+01 1.6627e+00 1.7062e-02
        1.0166e+01 1.6594e+00 1.7225e-02
        1.0186e+01 1.6561e+00 1.7392e-02
        1.0207e+01 1.6527e+00 1.7561e-02
        1.0227e+01 1.6493e+00 1.7734e-02
        1.0247e+01 1.6459e+00 1.7910e-02
        1.0267e+01 1.6424e+00 1.8089e-02
        1.0288e+01 1.6389e+00 1.8271e-02
        1.0308e+01 1.6354e+00 1.8457e-02
        1.0328e+01 1.6318e+00 1.8646e-02
        1.0349e+01 1.6283e+00 1.8839e-02
        1.0370e+01 1.6247e+00 1.9035e-02
        1.0391e+01 1.6210e+00 1.9235e-02
        1.0411e+01 1.6174e+00 1.9439e-02
        1.0432e+01 1.6137e+00 1.9646e-02
        1.0453e+01 1.6099e+00 1.9857e-02
        1.0475e+01 1.6062e+00 2.0073e-02
        1.0496e+01 1.6024e+00 2.0292e-02
        1.0517e+01 1.5985e+00 2.0516e-02
        1.0538e+01 1.5947e+00 2.0743e-02
        1.0560e+01 1.5908e+00 2.0975e-02
        1.0581e+01 1.5868e+00 2.1211e-02
        1.0603e+01 1.5829e+00 2.1452e-02
        1.0625e+01 1.5789e+00 2.1697e-02
        1.0647e+01 1.5748e+00 2.1947e-02
        1.0669e+01 1.5707e+00 2.2202e-02
        1.0691e+01 1.5666e+00 2.2462e-02
        1.0713e+01 1.5625e+00 2.2726e-02
        1.0735e+01 1.5583e+00 2.2996e-02
        1.0757e+01 1.5541e+00 2.3271e-02
        1.0779e+01 1.5498e+00 2.3551e-02
        1.0802e+01 1.5455e+00 2.3836e-02
        1.0824e+01 1.5411e+00 2.4127e-02
        1.0847e+01 1.5367e+00 2.4424e-02
        1.0870e+01 1.5323e+00 2.4726e-02
        1.0893e+01 1.5278e+00 2.5035e-02
        1.0916e+01 1.5233e+00 2.5349e-02
        1.0939e+01 1.5188e+00 2.5670e-02
        1.0962e+01 1.5142e+00 2.5997e-02
        1.0985e+01 1.5095e+00 2.6330e-02
        1.1008e+01 1.5048e+00 2.6670e-02
        1.1032e+01 1.5001e+00 2.7017e-02
        1.1055e+01 1.4953e+00 2.7371e-02
        1.1079e+01 1.4905e+00 2.7732e-02
        1.1103e+01 1.4856e+00 2.8100e-02
        1.1126e+01 1.4806e+00 2.8476e-02
        1.1150e+01 1.4757e+00 2.8859e-02
        1.1174e+01 1.4706e+00 2.9250e-02
        1.1199e+01 1.4655e+00 2.9650e-02
        1.1223e+01 1.4604e+00 3.0057e-02
        1.1247e+01 1.4552e+00 3.0473e-02
        1.1272e+01 1.4500e+00 3.0898e-02
        1.1296e+01 1.4447e+00 3.1332e-02
        1.1321e+01 1.4393e+00 3.1775e-02
        1.1346e+01 1.4339e+00 3.2227e-02
        1.1370e+01 1.4284e+00 3.2689e-02
        1.1395e+01 1.4229e+00 3.3161e-02
        1.1421e+01 1.4173e+00 3.3643e-02
        1.1446e+01 1.4116e+00 3.4135e-02
        1.1471e+01 1.4059e+00 3.4639e-02
        1.1496e+01 1.4001e+00 3.5153e-02
        1.1522e+01 1.3943e+00 3.5679e-02
        1.1548e+01 1.3884e+00 3.6216e-02
        1.1573e+01 1.3824e+00 3.6766e-02
        1.1599e+01 1.3763e+00 3.7328e-02
        1.1625e+01 1.3702e+00 3.7903e-02
        1.1651e+01 1.3640e+00 3.8491e-02
        1.1678e+01 1.3578e+00 3.9092e-02
        1.1704e+01 1.3514e+00 3.9708e-02
        1.1731e+01 1.3450e+00 4.0338e-02
        1.1757e+01 1.3385e+00 4.0983e-02
        1.1784e+01 1.3320e+00 4.1643e-02
        1.1811e+01 1.3253e+00 4.2320e-02
        1.1838e+01 1.3186e+00 4.3013e-02
        1.1865e+01 1.3118e+00 4.3722e-02
        1.1892e+01 1.3049e+00 4.4449e-02
        1.1919e+01 1.2979e+00 4.5195e-02
        1.1947e+01 1.2908e+00 4.5959e-02
        1.1974e+01 1.2837e+00 4.6742e-02
        1.2002e+01 1.2764e+00 4.7546e-02
        1.2030e+01 1.2691e+00 4.8370e-02
        1.2058e+01 1.2616e+00 4.9216e-02
        1.2086e+01 1.2541e+00 5.0085e-02
        1.2114e+01 1.2464e+00 5.0977e-02
        1.2143e+01 1.2387e+00 5.1893e-02
        1.2171e+01 1.2308e+00 5.2834e-02
        1.2200e+01 1.2228e+00 5.3800e-02
        1.2229e+01 1.2147e+00 5.4795e-02
        1.2257e+01 1.2065e+00 5.5817e-02
        1.2287e+01 1.1982e+00 5.6869e-02
        1.2316e+01 1.1898e+00 5.7951e-02
        1.2345e+01 1.1812e+00 5.9066e-02
        1.2374e+01 1.1725e+00 6.0213e-02
        1.2404e+01 1.1637e+00 6.1396e-02
        1.2434e+01 1.1548e+00 6.2615e-02
        1.2464e+01 1.1457e+00 6.3871e-02
        1.2494e+01 1.1364e+00 6.5169e-02
        1.2524e+01 1.1271e+00 6.6507e-02
        1.2554e+01 1.1175e+00 6.7890e-02
        1.2585e+01 1.1079e+00 6.9318e-02
        1.2615e+01 1.0980e+00 7.0795e-02
        1.2646e+01 1.0880e+00 7.2323e-02
        1.2677e+01 1.0778e+00 7.3904e-02
        1.2708e+01 1.0675e+00 7.5542e-02
        1.2739e+01 1.0569e+00 7.7239e-02
        1.2771e+01 1.0462e+00 7.8999e-02
        1.2802e+01 1.0353e+00 8.0826e-02
        1.2834e+01 1.0242e+00 8.2723e-02
        1.2866e+01 1.0129e+00 8.4695e-02
        1.2898e+01 1.0014e+00 8.6747e-02
        1.2930e+01 9.8962e-01 8.8884e-02
        1.2962e+01 9.7765e-01 9.1110e-02
        1.2995e+01 9.6544e-01 9.3433e-02
        1.3027e+01 9.5297e-01 9.5859e-02
        1.3060e+01 9.4027e-01 9.8394e-02
        1.3093e+01 9.2728e-01 1.0105e-01
        1.3126e+01 9.1402e-01 1.0383e-01
        1.3160e+01 9.0049e-01 1.0675e-01
        1.3193e+01 8.8664e-01 1.0982e-01
        1.3227e+01 8.7248e-01 1.1305e-01
        1.3261e+01 8.5801e-01 1.1645e-01
        1.3295e+01 8.4319e-01 1.2004e-01
        1.3329e+01 8.2801e-01 1.2384e-01
        1.3363e+01 8.1247e-01 1.2787e-01
        1.3398e+01 7.9654e-01 1.3214e-01
        1.3432e+01 7.8020e-01 1.3669e-01
        1.3467e+01 7.6345e-01 1.4154e-01
        1.3502e+01 7.4625e-01 1.4673e-01
        1.3538e+01 7.2860e-01 1.5229e-01
        1.3573e+01 7.1048e-01 1.5826e-01
        1.3609e+01 6.9186e-01 1.6470e-01
        1.3645e+01 6.7273e-01 1.7167e-01
        1.3680e+01 6.5309e-01 1.7922e-01
        1.3717e+01 6.3291e-01 1.8745e-01
        1.3753e+01 6.1220e-01 1.9642e-01
        1.3790e+01 5.9099e-01 2.0625e-01
        1.3826e+01 5.6928e-01 2.1705e-01
        1.3863e+01 5.4712e-01 2.2895e-01
        1.3901e+01 5.2462e-01 2.4207e-01
        1.3938e+01 5.0184e-01 2.5655e-01
        1.3975e+01 4.7898e-01 2.7254e-01
        1.4013e+01 4.5623e-01 2.9013e-01
        1.4051e+01 4.3385e-01 3.0936e-01
        1.4089e+01 4.1210e-01 3.3027e-01
        1.4128e+01 3.9129e-01 3.5274e-01
        1.4166e+01 3.7169e-01 3.7661e-01
        1.4205e+01 3.5348e-01 4.0164e-01
        1.4244e+01 3.3679e-01 4.2756e-01
        1.4283e+01 3.2168e-01 4.5405e-01
        1.4323e+01 3.0810e-01 4.8090e-01
        1.4363e+01 2.9596e-01 5.0785e-01
        1.4403e+01 2.8516e-01 5.3474e-01
        1.4443e+01 2.7556e-01 5.6144e-01
        1.4483e+01 2.6702e-01 5.8788e-01
        1.4524e+01 2.5943e-01 6.1396e-01
        1.4564e+01 2.5267e-01 6.3970e-01
        1.4605e+01 2.4665e-01 6.6505e-01
        1.4647e+01 2.4127e-01 6.9000e-01
        1.4688e+01 2.3646e-01 7.1459e-01
        1.4730e+01 2.3215e-01 7.3880e-01
        1.4772e+01 2.2828e-01 7.6265e-01
        1.4814e+01 2.2482e-01 7.8618e-01
        1.4856e+01 2.2171e-01 8.0938e-01
        1.4899e+01 2.1892e-01 8.3226e-01
        1.4942e+01 2.1641e-01 8.5487e-01
        1.4985e+01 2.1417e-01 8.7721e-01
        1.5029e+01 2.1217e-01 8.9928e-01
        1.5072e+01 2.1038e-01 9.2113e-01
        1.5116e+01 2.0880e-01 9.4276e-01
        1.5161e+01 2.0739e-01 9.6418e-01
        1.5205e+01 2.0616e-01 9.8541e-01
        1.5250e+01 2.0508e-01 1.0065e+00
        1.5295e+01 2.0415e-01 1.0273e+00
        1.5340e+01 2.0336e-01 1.0481e+00
        1.5385e+01 2.0270e-01 1.0687e+00
        1.5431e+01 2.0216e-01 1.0891e+00
        1.5477e+01 2.0173e-01 1.1095e+00
        1.5524e+01 2.0142e-01 1.1297e+00
        1.5570e+01 2.0121e-01 1.1498e+00
        1.5617e+01 2.0110e-01 1.1699e+00
        1.5664e+01 2.0109e-01 1.1898e+00
        1.5712e+01 2.0117e-01 1.2097e+00
        1.5760e+01 2.0134e-01 1.2296e+00
        1.5808e+01 2.0160e-01 1.2493e+00
        1.5856e+01 2.0194e-01 1.2690e+00
        1.5905e+01 2.0237e-01 1.2887e+00
        1.5954e+01 2.0288e-01 1.3084e+00
        1.6003e+01 2.0347e-01 1.3280e+00
        1.6052e+01 2.0415e-01 1.3476e+00
        1.6102e+01 2.0490e-01 1.3672e+00
        1.6152e+01 2.0573e-01 1.3868e+00
        1.6203e+01 2.0664e-01 1.4064e+00
        1.6254e+01 2.0763e-01 1.4260e+00
        1.6305e+01 2.0870e-01 1.4457e+00
        1.6356e+01 2.0985e-01 1.4653e+00
        1.6408e+01 2.1108e-01 1.4850e+00
        1.6460e+01 2.1240e-01 1.5047e+00
        1.6512e+01 2.1379e-01 1.5245e+00
        1.6565e+01 2.1528e-01 1.5443e+00
        1.6618e+01 2.1685e-01 1.5642e+00
        1.6672e+01 2.1851e-01 1.5842e+00
        1.6726e+01 2.2026e-01 1.6042e+00
        1.6780e+01 2.2211e-01 1.6243e+00
        1.6834e+01 2.2406e-01 1.6445e+00
        1.6889e+01 2.2611e-01 1.6648e+00
        1.6944e+01 2.2827e-01 1.6853e+00
        1.7000e+01 2.3053e-01 1.7058e+00
        1.7056e+01 2.3291e-01 1.7265e+00
        1.7112e+01 2.3542e-01 1.7473e+00
        1.7169e+01 2.3804e-01 1.7683e+00
        1.7226e+01 2.4080e-01 1.7894e+00
        1.7283e+01 2.4371e-01 1.8107e+00
        1.7341e+01 2.4676e-01 1.8322e+00
        1.7399e+01 2.4996e-01 1.8539e+00
        1.7458e+01 2.5333e-01 1.8758e+00
        1.7517e+01 2.5688e-01 1.8979e+00
        1.7576e+01 2.6062e-01 1.9203e+00
        1.7636e+01 2.6455e-01 1.9430e+00
        1.7696e+01 2.6871e-01 1.9659e+00
        1.7757e+01 2.7309e-01 1.9891e+00
        1.7818e+01 2.7772e-01 2.0127e+00
        1.7879e+01 2.8262e-01 2.0365e+00
        1.7941e+01 2.8781e-01 2.0608e+00
        1.8003e+01 2.9331e-01 2.0854e+00
        1.8066e+01 2.9915e-01 2.1105e+00
        1.8129e+01 3.0537e-01 2.1360e+00
        1.8193e+01 3.1200e-01 2.1621e+00
        1.8257e+01 3.1907e-01 2.1886e+00
        1.8321e+01 3.2663e-01 2.2157e+00
        1.8386e+01 3.3474e-01 2.2434e+00
        1.8452e+01 3.4345e-01 2.2718e+00
        1.8518e+01 3.5283e-01 2.3009e+00
        1.8584e+01 3.6296e-01 2.3308e+00
        1.8651e+01 3.7393e-01 2.3616e+00
        1.8718e+01 3.8584e-01 2.3932e+00
        1.8786e+01 3.9883e-01 2.4259e+00
        1.8854e+01 4.1303e-01 2.4597e+00
        1.8923e+01 4.2861e-01 2.4946e+00
        1.8992e+01 4.4580e-01 2.5309e+00
        1.9062e+01 4.6483e-01 2.5686e+00
        1.9132e+01 4.8600e-01 2.6079e+00
        1.9203e+01 5.0968e-01 2.6488e+00
        1.9275e+01 5.3633e-01 2.6917e+00
        1.9347e+01 5.6647e-01 2.7365e+00
        1.9419e+01 6.0084e-01 2.7836e+00
        1.9492e+01 6.4028e-01 2.8329e+00
        1.9566e+01 6.8586e-01 2.8846e+00
        1.9640e+01 7.3904e-01 2.9388e+00
        1.9714e+01 8.0159e-01 2.9951e+00
        1.9790e+01 8.7577e-01 3.0531e+00
        1.9866e+01 9.6461e-01 3.1118e+00
        1.9942e+01 1.0718e+00 3.1691e+00
        2.0019e+01 1.2018e+00 3.2215e+00
        2.0097e+01 1.3598e+00 3.2626e+00
        2.0175e+01 1.5504e+00 3.2819e+00
        2.0254e+01 1.7750e+00 3.2634e+00
        2.0333e+01 2.0272e+00 3.1850e+00
        2.0413e+01 2.2852e+00 3.0238e+00
        2.0494e+01 2.5094e+00 2.7691e+00
        2.0575e+01 2.6536e+00 2.4371e+00
        2.0657e+01 2.6893e+00 2.0718e+00
        2.0740e+01 2.6200e+00 1.7227e+00
        2.0823e+01 2.4716e+00 1.4215e+00
        2.0907e+01 2.2738e+00 1.1793e+00
        2.0992e+01 2.0488e+00 9.9362e-01
        2.1077e+01 1.8091e+00 8.5728e-01
        2.1163e+01 1.5604e+00 7.6417e-01
        2.1250e+01 1.3033e+00 7.1223e-01
        2.1337e+01 1.0374e+00 7.0678e-01
        2.1425e+01 7.7115e-01 7.6352e-01
        2.1514e+01 5.3964e-01 8.9223e-01
        2.1604e+01 3.7918e-01 1.0590e+00
        2.1694e+01 2.8024e-01 1.2205e+00
        2.1785e+01 2.1860e-01 1.3631e+00
        2.1877e+01 1.7860e-01 1.4871e+00
        2.1970e+01 1.5180e-01 1.5957e+00
        2.2063e+01 1.3349e-01 1.6919e+00
        2.2158e+01 1.2089e-01 1.7780e+00
        2.2253e+01 1.1226e-01 1.8559e+00
        2.2349e+01 1.0647e-01 1.9272e+00
        2.2445e+01 1.0277e-01 1.9929e+00
        2.2543e+01 1.0062e-01 2.0540e+00
        2.2642e+01 9.9639e-02 2.1111e+00
        2.2741e+01 9.9558e-02 2.1648e+00
        2.2841e+01 1.0017e-01 2.2157e+00
        2.2942e+01 1.0133e-01 2.2640e+00
        2.3044e+01 1.0291e-01 2.3102e+00
        2.3147e+01 1.0483e-01 2.3545e+00
        2.3251e+01 1.0701e-01 2.3972e+00
        2.3355e+01 1.0942e-01 2.4383e+00
        2.3461e+01 1.1199e-01 2.4782e+00
        2.3568e+01 1.1471e-01 2.5170e+00
        2.3675e+01 1.1754e-01 2.5548e+00
        2.3784e+01 1.2047e-01 2.5916e+00
        2.3894e+01 1.2347e-01 2.6277e+00
        2.4004e+01 1.2653e-01 2.6631e+00
        2.4116e+01 1.2964e-01 2.6978e+00
        2.4229e+01 1.3280e-01 2.7320e+00
        2.4342e+01 1.3600e-01 2.7656e+00
        2.4457e+01 1.3923e-01 2.7988e+00
        2.4573e+01 1.4249e-01 2.8317e+00
        2.4690e+01 1.4578e-01 2.8642e+00
        2.4808e+01 1.4908e-01 2.8963e+00
        2.4927e+01 1.5241e-01 2.9282e+00
        2.5048e+01 1.5576e-01 2.9599e+00
        2.5169e+01 1.5913e-01 2.9914e+00
        2.5292e+01 1.6252e-01 3.0227e+00
        2.5416e+01 1.6593e-01 3.0538e+00
        2.5541e+01 1.6936e-01 3.0848e+00
        2.5668e+01 1.7280e-01 3.1157e+00
        2.5796e+01 1.7627e-01 3.1465e+00
        2.5925e+01 1.7976e-01 3.1773e+00
        2.6055e+01 1.8327e-01 3.2080e+00
        2.6186e+01 1.8680e-01 3.2386e+00
        2.6319e+01 1.9036e-01 3.2693e+00
        2.6454e+01 1.9394e-01 3.3000e+00
        2.6589e+01 1.9755e-01 3.3307e+00
        2.6726e+01 2.0118e-01 3.3614e+00
        2.6865e+01 2.0484e-01 3.3922e+00
        2.7005e+01 2.0854e-01 3.4230e+00
        2.7146e+01 2.1226e-01 3.4539e+00
        2.7289e+01 2.1602e-01 3.4849e+00
        2.7433e+01 2.1981e-01 3.5160e+00
        2.7579e+01 2.2363e-01 3.5471e+00
        2.7727e+01 2.2749e-01 3.5784e+00
        2.7876e+01 2.3139e-01 3.6098e+00
        2.8027e+01 2.3533e-01 3.6414e+00
        2.8179e+01 2.3931e-01 3.6731e+00
        2.8333e+01 2.4334e-01 3.7049e+00
        2.8488e+01 2.4741e-01 3.7369e+00
        2.8646e+01 2.5153e-01 3.7691e+00
        2.8805e+01 2.5569e-01 3.8014e+00
        2.8966e+01 2.5990e-01 3.8340e+00
        2.9129e+01 2.6417e-01 3.8667e+00
        2.9293e+01 2.6849e-01 3.8996e+00
        2.9460e+01 2.7286e-01 3.9328e+00
        2.9628e+01 2.7729e-01 3.9661e+00
        2.9798e+01 2.8178e-01 3.9997e+00
        2.9971e+01 2.8633e-01 4.0335e+00
        3.0145e+01 2.9094e-01 4.0676e+00
        3.0321e+01 2.9562e-01 4.1019e+00
        3.0499e+01 3.0036e-01 4.1365e+00
        3.0680e+01 3.0518e-01 4.1714e+00
        3.0863e+01 3.1006e-01 4.2065e+00
        3.1047e+01 3.1501e-01 4.2419e+00
        3.1234e+01 3.2005e-01 4.2776e+00
        3.1424e+01 3.2516e-01 4.3136e+00
        3.1615e+01 3.3034e-01 4.3499e+00
        3.1809e+01 3.3562e-01 4.3866e+00
        3.2006e+01 3.4097e-01 4.4236e+00
        3.2204e+01 3.4641e-01 4.4608e+00
        3.2406e+01 3.5195e-01 4.4985e+00
        3.2610e+01 3.5758e-01 4.5365e+00
        3.2816e+01 3.6330e-01 4.5748e+00
        3.3025e+01 3.6912e-01 4.6136e+00
        3.3237e+01 3.7504e-01 4.6527e+00
        3.3451e+01 3.8106e-01 4.6922e+00
        3.3668e+01 3.8719e-01 4.7321e+00
        3.3888e+01 3.9343e-01 4.7724e+00
        3.4111e+01 3.9979e-01 4.8131e+00
        3.4337e+01 4.0626e-01 4.8542e+00
        3.4566e+01 4.1285e-01 4.8958e+00
        3.4798e+01 4.1957e-01 4.9379e+00
        3.5033e+01 4.2641e-01 4.9804e+00
        3.5272e+01 4.3338e-01 5.0233e+00
        3.5513e+01 4.4050e-01 5.0668e+00
        3.5758e+01 4.4774e-01 5.1107e+00
        3.6006e+01 4.5514e-01 5.1552e+00
        3.6258e+01 4.6268e-01 5.2001e+00
        3.6513e+01 4.7036e-01 5.2456e+00
        3.6772e+01 4.7822e-01 5.2916e+00
        3.7035e+01 4.8623e-01 5.3382e+00
        3.7301e+01 4.9440e-01 5.3854e+00
        3.7572e+01 5.0275e-01 5.4331e+00
        3.7846e+01 5.1128e-01 5.4815e+00
        3.8124e+01 5.1998e-01 5.5304e+00
        3.8407e+01 5.2888e-01 5.5799e+00
        3.8693e+01 5.3797e-01 5.6301e+00
        3.8984e+01 5.4726e-01 5.6810e+00
        3.9280e+01 5.5676e-01 5.7325e+00
        3.9580e+01 5.6647e-01 5.7847e+00
        3.9884e+01 5.7640e-01 5.8376e+00
