Repository: polyanskiy/refractiveindex.info-database

## Notices

> ⚠️ **Nov 6, 2026** 
> COMMENTS field was renamed to NOTES in the `develop` branch. Maintainers of applications and libraries that consume the database should prepare their software to support this change.

> ⚠️ **Jun 14, 2026**  
> Markdown is now used in REFERENCES and COMMENTS fields in data YAML files, and in ABOUT fields in about.yml files. This change is currently in the `develop` branch. Maintainers of applications and libraries that consume the database should prepare their software to support Markdown in these fields.

> ⚠️ **Jan 18, 2026**  
> Please use the `develop` branch for contributing new data and any edits.

> ⚠️ **Jan 7, 2026**  
> The default branch was renamed from `master` to `main`.  
> Fork maintainers should update local tracking accordingly.

# Refractive Index Database

The refractiveindex.info database is an extensive collection of optical constants for a wide range of materials. The database is in the public domain. Copyright and related rights were waived by <a href="mailto:polyanskiy@refractiveindex.info">Mikhail Polyanskiy</a> through the <a href="https://creativecommons.org/publicdomain/zero/1.0/">CC0 1.0 Universal Public Domain Dedication</a>. You may copy, modify, and distribute the refractiveindex.info database, even for commercial purposes, without asking permission.

The YAML file format is used to store material information and the database structure. Many text editors have built-in syntax highlighting for YAML markup. <a href="https://code.visualstudio.com/">Visual Studio Code</a> (cross-platform) or <a href="https://notepad-plus-plus.org/">Notepad++</a> (under Windows) are recommended for viewing and editing refractiveindex.info database files.

## Web interface

https://refractiveindex.info/

## How to cite

If you use data from this database in research, publications, reports, or software, please cite the peer-reviewed data descriptor published in *Scientific Data*:

**Reference:**

> Polyanskiy, M. N. *Refractiveindex.info database of optical constants*.  
> *Scientific Data* **11**, 94 (2024).  
> https://doi.org/10.1038/s41597-023-02898-2

**BibTeX:**
```bibtex
@article{polyanskiy2024,
  title   = {Refractiveindex.info database of optical constants},
  author  = {Polyanskiy, Mikhail N.},
  journal = {Scientific Data},
  volume  = {11},
  pages   = {94},
  year    = {2024},
  doi     = {10.1038/s41597-023-02898-2}
}
```

**Optional web citation** (not preferred over the peer-reviewed article):

> M. N. Polyanskiy, Refractive index database, https://refractiveindex.info. Accessed on YYYY-MM-DD.

When appropriate, please also cite the original publications from which specific datasets were obtained; these references are listed in the corresponding data files.

### General guidelines

- Please base all contributions on the `develop` branch.
- Follow existing conventions for directory structure, file naming, and YAML formatting.
- Ensure that all numerical data are traceable to a reliable source (peer-reviewed publications, manufacturer datasheets, etc.).

## Related projects

### refractiveindex.info-scripts
Collection of Python scripts related to the refractiveindex.info database  
https://github.com/polyanskiy/refractiveindex.info-scripts

### refractiveindex
Easy Python interface to the refractiveindex.info database  
https://github.com/toftul/refractiveindex

### RefractiveIndex.jl
Julia interface to the refractiveindex.info database  
https://github.com/stillyslalom/RefractiveIndex.jl

### PyTMM
Database browser and Transfer Matrix Method implementation  
https://github.com/kitchenknif/PyTMM

### tmmnlay
Another TMM package loosely based on PyTMM  
https://github.com/ovidiopr/tmmnlay

### refractiveindex.info-sqlite
Python 3 + SQLite wrapper for the refractiveindex.info database  
https://github.com/HugoGuillen/refractiveindex.info-sqlite

### refractiveindex.info
Support for operations not possible through the web interface (e.g., finding materials with refractive index within a specified range)  
https://github.com/cinek810/refractiveindex.info (original scripts)  
https://github.com/mtarek/refractiveindex.info (fork and further development)

### PyMoosh
Python library for multilayer simulation and optimization  
https://github.com/AnMoreau/PyMoosh

### pyElli
Ellipsometry data processing package with a built-in refractive index data loader  
https://pyelli.readthedocs.io

### TFStudio
GUI-based thin-film coating design program with a built-in refractiveindex.info browser
https://github.com/aai2k/TFStudio

### RefractiveIndexApp
Simple Android app that serves as a front end to the refractiveindex.info database
https://github.com/Xpr3ss0/RefractiveIndexApp

File: database/data/main/BaTiO3/nk/Johnston-clamped.yml
# this file is part of refractiveindex.info database
# refractiveindex.info database is in the public domain
# copyright and related rights waived via CC0 1.0

REFERENCES: |
    A. R. Johnston.
    Dispersion of electro‐optic effect in BaTiO<sub>3</sub>.
    [*J. Appl. Phys.* **42**, 3501-3507 (1971)](https://doi.org/10.1063/1.1660761)
NOTES: |
    Crystalline BaTiO<sub>3</sub>. Clamped measurements.
DATA:
  - type: tabulated nk
    wavelength_range: 0.4 1.0
    data: |
        4.0000e-01 2.6122e+00 3.3864e-01
        4.0606e-01 2.5978e+00 3.2693e-01
        4.1212e-01 2.5845e+00 3.1622e-01
        4.1818e-01 2.5721e+00 3.0639e-01
        4.2424e-01 2.5606e+00 2.9732e-01
        4.3030e-01 2.5499e+00 2.8891e-01
        4.3636e-01 2.5399e+00 2.8110e-01
        4.4242e-01 2.5305e+00 2.7381e-01
        4.4848e-01 2.5218e+00 2.6699e-01
        4.5455e-01 2.5136e+00 2.6059e-01
        4.6061e-01 2.5058e+00 2.5456e-01
        4.6667e-01 2.4986e+00 2.4888e-01
        4.7273e-01 2.4917e+00 2.4350e-01
        4.7879e-01 2.4852e+00 2.3841e-01
        4.8485e-01 2.4791e+00 2.3358e-01
        4.9091e-01 2.4733e+00 2.2898e-01
        4.9697e-01 2.4678e+00 2.2460e-01
        5.0303e-01 2.4626e+00 2.2041e-01
        5.0909e-01 2.4576e+00 2.1642e-01
        5.1515e-01 2.4529e+00 2.1259e-01
        5.2121e-01 2.4484e+00 2.0893e-01
        5.2727e-01 2.4442e+00 2.0541e-01
        5.3333e-01 2.4401e+00 2.0203e-01
        5.3939e-01 2.4362e+00 1.9879e-01
        5.4545e-01 2.4325e+00 1.9566e-01
        5.5152e-01 2.4289e+00 1.9264e-01
        5.5758e-01 2.4255e+00 1.8974e-01
        5.6364e-01 2.4222e+00 1.8693e-01
        5.6970e-01 2.4191e+00 1.8422e-01
        5.7576e-01 2.4161e+00 1.8160e-01
        5.8182e-01 2.4132e+00 1.7906e-01
        5.8788e-01 2.4105e+00 1.7661e-01
        5.9394e-01 2.4078e+00 1.7423e-01
        6.0000e-01 2.4053e+00 1.7192e-01
        6.0606e-01 2.4028e+00 1.6968e-01
        6.1212e-01 2.4004e+00 1.6751e-01
        6.1818e-01 2.3982e+00 1.6540e-01
        6.2424e-01 2.3960e+00 1.6335e-01
        6.3030e-01 2.3938e+00 1.6135e-01
        6.3636e-01 2.3918e+00 1.5941e-01
        6.4242e-01 2.3898e+00 1.5752e-01
        6.4848e-01 2.3879e+00 1.5568e-01
        6.5455e-01 2.3861e+00 1.5389e-01
        6.6061e-01 2.3843e+00 1.5214e-01
        6.6667e-01 2.3826e+00 1.5044e-01
        6.7273e-01 2.3809e+00 1.4877e-01
        6.7879e-01 2.3793e+00 1.4715e-01
        6.8485e-01 2.3777e+00 1.4557e-01
        6.9091e-01 2.3762e+00 1.4402e-01
        6.9697e-01 2.3747e+00 1.4251e-01
        7.0303e-01 2.3733e+00 1.4104e-01
        7.0909e-01 2.3719e+00 1.3959e-01
        7.1515e-01 2.3706e+00 1.3818e-01
        7.2121e-01 2.3693e+00 1.3680e-01
        7.2727e-01 2.3680e+00 1.3545e-01
        7.3333e-01 2.3668e+00 1.3413e-01
        7.3939e-01 2.3656e+00 1.3284e-01
        7.4545e-01 2.3644e+00 1.3157e-01
        7.5152e-01 2.3633e+00 1.3033e-01
        7.5758e-01 2.3622e+00 1.2911e-01
        7.6364e-01 2.3611e+00 1.2792e-01
        7.6970e-01 2.3601e+00 1.2675e-01
        7.7576e-01 2.3591e+00 1.2560e-01
        7.8182e-01 2.3581e+00 1.2448e-01
        7.8788e-01 2.3572e+00 1.2338e-01
        7.9394e-01 2.3562e+00 1.2230e-01
        8.0000e-01 2.3553e+00 1.2123e-01
        8.0606e-01 2.3544e+00 1.2019e-01
        8.1212e-01 2.3536e+00 1.1917e-01
        8.1818e-01 2.3527e+00 1.1816e-01
        8.2424e-01 2.3519e+00 1.1718e-01
        8.3030e-01 2.3511e+00 1.1621e-01
        8.3636e-01 2.3503e+00 1.1526e-01
        8.4242e-01 2.3496e+00 1.1432e-01
        8.4848e-01 2.3488e+00 1.1340e-01
        8.5455e-01 2.3481e+00 1.1250e-01
        8.6061e-01 2.3474e+00 1.1161e-01
        8.6667e-01 2.3467e+00 1.1073e-01
        8.7273e-01 2.3460e+00 1.0987e-01
        8.7879e-01 2.3454e+00 1.0903e-01
        8.8485e-01 2.3447e+00 1.0819e-01
        8.9091e-01 2.3441e+00 1.0737e-01
        8.9697e-01 2.3435e+00 1.0657e-01
        9.0303e-01 2.3429e+00 1.0577e-01
        9.0909e-01 2.3423e+00 1.0499e-01
        9.1515e-01 2.3417e+00 1.0422e-01
        9.2121e-01 2.3411e+00 1.0347e-01
        9.2727e-01 2.3406e+00 1.0272e-01
        9.3333e-01 2.3400e+00 1.0199e-01
        9.3939e-01 2.3395e+00 1.0126e-01
        9.4545e-01 2.3390e+00 1.0055e-01
        9.5152e-01 2.3385e+00 9.9847e-02
        9.5758e-01 2.3380e+00 9.9155e-02
        9.6364e-01 2.3375e+00 9.8473e-02
        9.6970e-01 2.3370e+00 9.7800e-02
        9.7576e-01 2.3365e+00 9.7137e-02
        9.8182e-01 2.3361e+00 9.6483e-02
        9.8788e-01 2.3356e+00 9.5839e-02
        9.9394e-01 2.3352e+00 9.5203e-02
        1.0000e+00 2.3348e+00 9.4576e-02

File: database/data/main/BaTiO3/nk/Johnston-unclamped.yml
# this file is part of refractiveindex.info database
# refractiveindex.info database is in the public domain
# copyright and related rights waived via CC0 1.0

REFERENCES: |
    A. R. Johnston.
    Dispersion of electro‐optic effect in BaTiO<sub>3</sub>.
    [*J. Appl. Phys.* **42**, 3501-3507 (1971)](https://doi.org/10.1063/1.1660761)
NOTES: |
    Crystalline BaTiO<sub>3</sub>. Unclamped (low frequency) measurements.
DATA:
  - type: formula 1
    wavelength_range: 0.4 1.0
    coefficients: 0 1.6860 0.2799 2.6110 0.1377

File: database/data/main/BaTiO3/nk/Timpu.yml
# this file is part of refractiveindex.info database
# refractiveindex.info database is in the public domain
# copyright and related rights waived via CC0 1.0

REFERENCES: |
    F. Timpu, M. R. Escalé, M. Timofeeva, N. Strkalj, M. Trassin, M. Fiebig, R. Grange.
    Enhanced nonlinear yield from barium titanate metasurface down to the near ultraviolet.
    [*Adv. Opt. Mater.* **7**, 1900936 (2019)](https://doi.org/10.1002/adom.201900936)
    (Data points extracted from a figure)
NOTES: |
    Pulsed laser deposition (PLD) grown BaTiO<sub>3</sub>.
CONDITIONS:
    film_thickness: 220e-9
    substrate: glass
    deposition_temperature: 923
DATA:
  - type: tabulated n
    data: |
        3.5000e-01 2.6629e+00
        3.5302e-01 2.6568e+00
        3.5604e-01 2.6447e+00
        3.5906e-01 2.6329e+00
        3.6208e-01 2.6201e+00
        3.6510e-01 2.6087e+00
        3.6812e-01 2.5983e+00
        3.7114e-01 2.5882e+00
        3.7416e-01 2.5777e+00
        3.7718e-01 2.5679e+00
        3.8020e-01 2.5586e+00
        3.8322e-01 2.5500e+00
        3.8624e-01 2.5413e+00
        3.8926e-01 2.5327e+00
        3.9228e-01 2.5254e+00
        3.9530e-01 2.5181e+00
        3.9832e-01 2.5108e+00
        4.0134e-01 2.5039e+00
        4.0436e-01 2.4981e+00
        4.0738e-01 2.4922e+00
        4.1040e-01 2.4858e+00
        4.1342e-01 2.4794e+00
        4.1644e-01 2.4732e+00
        4.1946e-01 2.4670e+00
        4.2248e-01 2.4615e+00
        4.2550e-01 2.4560e+00
        4.2852e-01 2.4506e+00
        4.3154e-01 2.4452e+00
        4.3456e-01 2.4400e+00
        4.3758e-01 2.4350e+00
        4.4060e-01 2.4301e+00
        4.4362e-01 2.4256e+00
        4.4664e-01 2.4210e+00
        4.4966e-01 2.4164e+00
        4.5268e-01 2.4119e+00
        4.5570e-01 2.4079e+00
        4.5872e-01 2.4040e+00
        4.6174e-01 2.4000e+00
        4.6477e-01 2.3960e+00
        4.6779e-01 2.3922e+00
        4.7081e-01 2.3886e+00
        4.7383e-01 2.3850e+00
        4.7685e-01 2.3815e+00
        4.7987e-01 2.3780e+00
        4.8289e-01 2.3746e+00
        4.8591e-01 2.3713e+00
        4.8893e-01 2.3681e+00
        4.9195e-01 2.3650e+00
        4.9497e-01 2.3620e+00
        4.9799e-01 2.3589e+00
        5.0101e-01 2.3560e+00
        5.0403e-01 2.3531e+00
        5.0705e-01 2.3504e+00
        5.1007e-01 2.3478e+00
        5.1309e-01 2.3452e+00
        5.1611e-01 2.3424e+00
        5.1913e-01 2.3398e+00
        5.2215e-01 2.3375e+00
        5.2517e-01 2.3352e+00
        5.2819e-01 2.3329e+00
        5.3121e-01 2.3305e+00
        5.3423e-01 2.3281e+00
        5.3725e-01 2.3258e+00
        5.4027e-01 2.3236e+00
        5.4329e-01 2.3215e+00
        5.4631e-01 2.3194e+00
        5.4933e-01 2.3173e+00
        5.5235e-01 2.3153e+00
        5.5537e-01 2.3134e+00
        5.5839e-01 2.3114e+00
        5.6141e-01 2.3094e+00
        5.6443e-01 2.3075e+00
        5.6745e-01 2.3056e+00
        5.7047e-01 2.3038e+00
        5.7349e-01 2.3022e+00
        5.7651e-01 2.3005e+00
        5.7953e-01 2.2988e+00
        5.8255e-01 2.2970e+00
        5.8557e-01 2.2954e+00
        5.8859e-01 2.2938e+00
        5.9161e-01 2.2923e+00
        5.9463e-01 2.2908e+00
        5.9765e-01 2.2892e+00
        6.0067e-01 2.2875e+00
        6.0369e-01 2.2858e+00
        6.0671e-01 2.2846e+00
        6.0973e-01 2.2833e+00
        6.1275e-01 2.2820e+00
        6.1577e-01 2.2806e+00
        6.1879e-01 2.2794e+00
        6.2181e-01 2.2782e+00
        6.2483e-01 2.2769e+00
        6.2785e-01 2.2755e+00
        6.3087e-01 2.2741e+00
        6.3389e-01 2.2727e+00
        6.3691e-01 2.2714e+00
        6.3993e-01 2.2703e+00
        6.4295e-01 2.2693e+00
        6.4597e-01 2.2681e+00
        6.4899e-01 2.2670e+00
        6.5201e-01 2.2659e+00
        6.5503e-01 2.2647e+00
        6.5805e-01 2.2636e+00
        6.6107e-01 2.2624e+00
        6.6409e-01 2.2614e+00
        6.6711e-01 2.2604e+00
        6.7013e-01 2.2594e+00
        6.7315e-01 2.2584e+00
        6.7617e-01 2.2574e+00
        6.7919e-01 2.2564e+00
        6.8221e-01 2.2554e+00
        6.8523e-01 2.2545e+00
        6.8826e-01 2.2536e+00
        6.9128e-01 2.2525e+00
        6.9430e-01 2.2513e+00
        6.9732e-01 2.2506e+00
        7.0034e-01 2.2500e+00
        7.0336e-01 2.2492e+00
        7.0638e-01 2.2482e+00
        7.0940e-01 2.2472e+00
        7.1242e-01 2.2464e+00
        7.1544e-01 2.2456e+00
        7.1846e-01 2.2448e+00
        7.2148e-01 2.2441e+00
        7.2450e-01 2.2432e+00
        7.2752e-01 2.2424e+00
        7.3054e-01 2.2416e+00
        7.3356e-01 2.2409e+00
        7.3658e-01 2.2403e+00
        7.3960e-01 2.2398e+00
        7.4262e-01 2.2389e+00
        7.4564e-01 2.2379e+00
        7.4866e-01 2.2371e+00
        7.5168e-01 2.2364e+00
        7.5470e-01 2.2358e+00
        7.5772e-01 2.2353e+00
        7.6074e-01 2.2348e+00
        7.6376e-01 2.2339e+00
        7.6678e-01 2.2331e+00
        7.6980e-01 2.2323e+00
        7.7282e-01 2.2315e+00
        7.7584e-01 2.2310e+00
        7.7886e-01 2.2306e+00
        7.8188e-01 2.2301e+00
        7.8490e-01 2.2296e+00
        7.8792e-01 2.2290e+00
        7.9094e-01 2.2283e+00
        7.9396e-01 2.2278e+00
        7.9698e-01 2.2275e+00
        8.0000e-01 2.2274e+00

File: database/data/main/BaTiO3/nk/Wemple-e.yml
# this file is part of refractiveindex.info database
# refractiveindex.info database is in the public domain
# copyright and related rights waived via CC0 1.0

REFERENCES: |
    S.H. Wemple, M. Didomenico Jr., I. Camlibel.
    Dielectric and optical properties of melt-grown BaTiO<sub>3</sub>.
    [*J. Phys. Chem. Solids* **29**, 1797-1803 (1968)](https://doi.org/10.1016/0022-3697(68)90164-9)
NOTES: |
    Extraordinary optical constants (e). Room temperature
CONDITIONS:
    optical_component: e
DATA:
  - type: formula 1
    wavelength_range: 0.4 0.7
    coefficients: 0 4.064 0.211

File: database/data/main/BaTiO3/nk/Wohlecke-a-300K.yml
# this file is part of refractiveindex.info database
# refractiveindex.info database is in the public domain
# copyright and related rights waived via CC0 1.0

REFERENCES: |
    M. Wöhlecke, V. Marrello, A. Onton.
    Refractive index of BaTiO<sub>3</sub> and SrTiO<sub>3</sub> films.
    [*J. Appl. Phys.* **48**, 1748–1750 (1977)](https://doi.org/10.1063/1.323822)
NOTES: |
    Amorphous 1–4 µm thin film. Prepared by RF sputter deposition at 300 K substrate temperature.
DATA:
  - type: formula 1
    wavelength_range: 0.3 1.0
    coefficients: 0 2.6964 0.16102

File: database/data/main/BaTiO3/nk/Wohlecke-mx.yml
# this file is part of refractiveindex.info database
# refractiveindex.info database is in the public domain
# copyright and related rights waived via CC0 1.0

REFERENCES: |
    M. Wöhlecke, V. Marrello, A. Onton.
    Refractive index of BaTiO<sub>3</sub> and SrTiO<sub>3</sub> films.
    [*J. Appl. Phys.* **48**, 1748–1750 (1977)](https://doi.org/10.1063/1.323822)
NOTES: |
    Microcrystalline 1–4 µm thin film. Prepared by RF sputter deposition at 600 K substrate temperature.
DATA:
  - type: formula 1
    wavelength_range: 0.3 1.0
    coefficients: 0 2.9274 0.17463
