Repository: polyanskiy/refractiveindex.info-database

# Refractive Index Database

The refractiveindex.info database is an extensive collection of optical constants for a wide range of materials. The database is in the public domain. Copyright and related rights were waived by <a href="mailto:polyanskiy@refractiveindex.info">Mikhail Polyanskiy</a> through the <a href="https://creativecommons.org/publicdomain/zero/1.0/">CC0 1.0 Universal Public Domain Dedication</a>. You may copy, modify, and distribute the refractiveindex.info database, even for commercial purposes, without asking permission.

The YAML file format is used to store material information and the database structure.

File: database/data/main/Ge/nk/Amotchkina.yml
# this file is part of refractiveindex.info database
# refractiveindex.info database is in the public domain
# copyright and related rights waived via CC0 1.0

REFERENCES: |
    T. Amotchkina, M. Trubetskov, D. Hahner, V. Pervak.
    Characterization of e-beam evaporated Ge, YbF<sub>3</sub>, ZnS, and LaF<sub>3</sub> thin films for laser-oriented coatings.
    [*Appl. Opt.* **59**, A40-A47 (2020)](https://doi.org/10.1364/AO.59.000A40)
    (Data kindly provided by Tatiana Amotchkina
    [[data](https://refractiveindex.info/download/data/2020/Amotchkina/Ge_substrate_nk.xlsx)]
    [[description](https://refractiveindex.info/download/data/2020/Amotchkina/Summary_for_RefractiveIndexINFO.pdf)])
DATA:
  - type: tabulated nk
    data: |
        0.40000 3.00000 2.51940
        0.40939 3.00000 2.48531
        0.41879 3.00000 2.45739
        0.42818 3.00000 2.44187
        0.43757 3.00000 2.44144
        0.44696 3.00000 2.45499
        0.45636 3.00000 2.47903
        0.46575 3.00000 2.50990
        0.47514 3.00000 2.54540
        0.48454 3.00000 2.58601
        0.49393 3.00000 2.63387
        0.50332 3.00001 2.68749
        0.51271 3.00025 2.74385
        0.52211 3.00107 2.79707
        0.53150 3.00274 2.83995
        0.54089 3.00549 2.86821
        0.55029 3.00959 2.88399
        0.55968 3.01525 2.89581
        0.56907 3.02275 2.91049
        0.57846 3.03252 2.92638
        0.58786 3.04519 2.93263
        0.59725 3.06138 2.91762
        0.60664 3.08150 2.87870
        0.61604 3.10606 2.82171
        0.62543 3.13527 2.75666
        0.63482 3.16943 2.69050
        0.64421 3.20855 2.62702
        0.65361 3.25229 2.56710
        0.66300 3.29996 2.50996
        0.67239 3.35093 2.45428
        0.68178 3.40442 2.39882
        0.69118 3.45974 2.34282
        0.70057 3.51638 2.28593
        0.70996 3.57389 2.22785
        0.71936 3.63181 2.16824
        0.72875 3.68977 2.10704
        0.73814 3.74740 2.04421
        0.74753 3.80425 1.97962
        0.75693 3.85982 1.91309
        0.76632 3.91386 1.84481
        0.77571 3.96620 1.77499
        0.78511 4.01639 1.70373
        0.79450 4.06442 1.63147
        0.80389 4.11007 1.55845
        0.81328 4.15300 1.48490
        0.82268 4.19324 1.41102
        0.83207 4.23044 1.33702
        0.84146 4.26445 1.26301
        0.85086 4.29450 1.18875
        0.86025 4.31850 1.11347
        0.86964 4.33525 1.03617
        0.87903 4.34281 0.95579
        0.88843 4.34187 0.87262
        0.89782 4.34027 0.79025
        0.90721 4.34332 0.71148
        0.91660 4.35094 0.63690
        0.92600 4.36077 0.56667
        0.93539 4.36995 0.49987
        0.94478 4.37710 0.43640
        0.95418 4.38163 0.37639
        0.96357 4.38358 0.32011
        0.97296 4.38317 0.26782
        0.98235 4.38100 0.21981
        0.99175 4.37790 0.17636
        1.00114 4.37427 0.13775
        1.01053 4.37023 0.10424
        1.01993 4.36606 0.07611
        1.02932 4.36180 0.05357
        1.03871 4.35727 0.03670
        1.04810 4.35250 0.02536
        1.05750 4.34765 0.01860
        1.06689 4.34279 0.01520
        1.07628 4.33809 0.01310
        1.08568 4.33378 0.01070
        1.09507 4.33004 0.00834
        1.10446 4.32688 0.00622
        1.11385 4.32388 0.00429
        1.12325 4.32060 0.00254
        1.13264 4.31665 0.00094
        1.14203 4.31222 0.00034
        1.15143 4.30767 0.00016
        1.16082 4.30313 0.00014
        1.17021 4.29867 0.00011
        1.17960 4.29413 0.00016
        1.18900 4.28971 0.00055
        1.19839 4.28538 0.00119
        1.20778 4.28120 0.00194
        1.21717 4.27686 0.00250
        1.22657 4.27259 0.00299
        1.23596 4.26879 0.00349
        1.24535 4.26574 0.00397
        1.25475 4.26307 0.00439
        1.26414 4.26063 0.00440
        1.27353 4.25814 0.00415
        1.28292 4.25561 0.00368
        1.29232 4.25270 0.00298
        1.30171 4.24977 0.00225
        1.31110 4.24698 0.00146
        1.32050 4.24445 0.00077
        1.32989 4.24219 0.00016
        1.33928 4.24014 0.00048
        1.34867 4.23817 0.00115
        1.35807 4.23546 0.00165
        1.36746 4.23267 0.00211
        1.37685 4.22964 0.00218
        1.38625 4.22672 0.00211
        1.39564 4.22435 0.00127
        1.40503 4.22225 0.00055
        1.41442 4.22122 0.00034
        1.42382 4.22029 0.00017
        1.43321 4.21980 0.00018
        1.44260 4.21932 0.00019
        1.45200 4.21886 0.00017
        1.46139 4.21841 0.00015
        1.47078 4.21824 0.00017
        1.48017 4.21808 0.00019
        1.48957 4.21761 0.00086
        1.49896 4.21708 0.00167
        1.50835 4.21678 0.00190
        1.51774 4.21663 0.00172
        1.52714 4.21661 0.00143
        1.53653 4.21695 0.00085
        1.54592 4.21729 0.00027
        1.55532 4.21488 0.00027
        1.56471 4.21218 0.00033
        1.57410 4.20747 0.00051
        1.58349 4.20038 0.00083
        1.59289 4.19328 0.00114
        1.60228 4.18694 0.00196
        1.61167 4.18065 0.00281
        1.62107 4.17514 0.00384
        1.63046 4.17116 0.00521
        1.63985 4.16717 0.00658
        1.64924 4.16397 0.00773
        1.65864 4.16115 0.00878
        1.66803 4.15833 0.00983
        1.67742 4.15592 0.00988
        1.68682 4.15356 0.00983
        1.69621 4.15122 0.00960
        1.70560 4.14921 0.00632
        1.71499 4.14720 0.00305
        1.72439 4.14517 0.00016
        1.73378 4.14300 0.00019
        1.74317 4.14083 0.00022
        1.75256 4.13868 0.00024
        1.76196 4.13684 0.00020
        1.77135 4.13500 0.00016
        1.78074 4.13317 0.00012
        1.79014 4.13221 0.00010
        1.79953 4.13132 0.00009
        1.80892 4.13043 0.00007
        1.81831 4.12729 0.00006
        1.82771 4.12313 0.00005
        1.83710 4.11896 0.00004
        1.84649 4.11333 0.00004
        1.85589 4.10459 0.00003
        1.86528 4.09586 0.00003
        1.87467 4.08712 0.00002
        1.88406 4.08027 0.00002
        1.89346 4.07378 0.00001
        1.90285 4.06730 0.00001
        1.91224 4.06144 0.00001
        1.92164 4.05768 0.00001
        1.93103 4.05391 0.00001
        1.94042 4.05015 0.00000
        1.94981 4.04669 0.00000
        1.95921 4.04353 0.00000
        1.96860 4.04037 0.00000
        1.97799 4.03722 0.00000
        1.98739 4.03876 0.00000
        1.99678 4.04333 0.00000
        2.00617 4.04790 0.00000
        2.01556 4.05247 0.00000
        2.02496 4.05287 0.00000
        2.03435 4.05025 0.00000
        2.04374 4.04763 0.00000
        2.05313 4.04502 0.00000
        2.06253 4.04299 0.00000
        2.07192 4.04188 0.00000
        2.08131 4.04077 0.00000
        2.09071 4.03967 0.00000
        2.10000 4.05070 0.00000
        2.10010 4.03857 0.00000
        2.12000 4.04891 0.00000
        2.14000 4.04717 0.00000
        2.16000 4.04548 0.00000
        2.18000 4.04383 0.00000
        2.20000 4.04224 0.00000
        2.22000 4.04068 0.00000
        2.24000 4.03916 0.00000
        2.26000 4.03769 0.00000
        2.28000 4.03625 0.00000
        2.30000 4.03485 0.00000
        2.32000 4.03349 0.00000
        2.34000 4.03216 0.00000
        2.36000 4.03087 0.00000
        2.38000 4.02961 0.00000
        2.40000 4.02838 0.00000
        2.42000 4.02718 0.00000
        2.44000 4.02601 0.00000
        2.46000 4.02486 0.00000
        2.48000 4.02375 0.00000
        2.50000 4.02266 0.00000
        2.52000 4.02160 0.00000
        2.54000 4.02056 0.00000
        2.56000 4.01955 0.00000
        2.58000 4.01856 0.00000
        2.60000 4.01759 0.00000
        2.62000 4.01665 0.00000
        2.64000 4.01572 0.00000
        2.66000 4.01482 0.00000
        2.68000 4.01394 0.00000
        2.70000 4.01307 0.00000
        2.72000 4.01223 0.00000
        2.74000 4.01140 0.00000
        2.76000 4.01060 0.00000
        2.78000 4.00981 0.00000
        2.80000 4.00903 0.00000
        2.82000 4.00828 0.00000
        2.84000 4.00753 0.00000
        2.86000 4.00681 0.00000
        2.88000 4.00610 0.00000
        2.90000 4.00540 0.00000
        2.92000 4.00472 0.00000
        2.94000 4.00405 0.00000
        2.96000 4.00340 0.00000
        2.98000 4.00276 0.00000
        3.00000 4.00213 0.00000
        3.02000 4.00151 0.00000
        3.04000 4.00091 0.00000
        3.06000 4.00032 0.00000
        3.08000 3.99974 0.00000
        3.10000 3.99917 0.00000
        3.12000 3.99861 0.00000
        3.14000 3.99806 0.00000
        3.16000 3.99752 0.00000
        3.18000 3.99700 0.00000
        3.20000 3.99648 0.00000
        3.22000 3.99597 0.00000
        3.24000 3.99547 0.00000
        3.26000 3.99498 0.00000
        3.28000 3.99450 0.00000
        3.30000 3.99403 0.00000
        3.32000 3.99357 0.00000
        3.34000 3.99311 0.00000
        3.36000 3.99267 0.00000
        3.38000 3.99223 0.00000
        3.40000 3.99180 0.00000
        3.42000 3.99137 0.00000
        3.44000 3.99096 0.00000
        3.46000 3.99055 0.00000
        3.48000 3.99014 0.00000
        3.50000 3.98975 0.00000
        3.52000 3.98936 0.00000
        3.54000 3.98898 0.00000
        3.56000 3.98860 0.00000
        3.58000 3.98823 0.00000
        3.60000 3.98787 0.00000
        3.62000 3.98751 0.00000
        3.64000 3.98716 0.00000
        3.66000 3.98682 0.00000
        3.68000 3.98648 0.00000
        3.70000 3.98614 0.00000
        3.72000 3.98581 0.00000
        3.74000 3.98549 0.00000
        3.76000 3.98517 0.00000
        3.78000 3.98486 0.00000
        3.80000 3.98455 0.00000
        3.82000 3.98425 0.00000
        3.84000 3.98395 0.00000
        3.86000 3.98365 0.00000
        3.88000 3.98336 0.00000
        3.90000 3.98308 0.00000
        3.92000 3.98280 0.00000
        3.94000 3.98252 0.00000
        3.96000 3.98225 0.00000
        3.98000 3.98198 0.00000
        4.00000 3.98171 0.00000
        4.02000 3.98145 0.00000
        4.04000 3.98120 0.00000
        4.06000 3.98094 0.00000
        4.08000 3.98070 0.00000
        4.10000 3.98045 0.00000
        4.12000 3.98021 0.00000
        4.14000 3.97997 0.00000
        4.16000 3.97973 0.00000
        4.18000 3.97950 0.00000
        4.20000 3.97927 0.00000
        4.22000 3.97905 0.00000
        4.24000 3.97883 0.00000
        4.26000 3.97861 0.00000
        4.28000 3.97839 0.00000
        4.30000 3.97818 0.00000
        4.32000 3.97797 0.00000
        4.34000 3.97776 0.00000
        4.36000 3.97756 0.00000
        4.38000 3.97736 0.00000
        4.40000 3.97716 0.00000
        4.42000 3.97696 0.00000
        4.44000 3.97677 0.00000
        4.46000 3.97658 0.00000
        4.48000 3.97639 0.00000
        4.50000 3.97621 0.00000
        4.52000 3.97602 0.00000
        4.54000 3.97584 0.00000
        4.56000 3.97566 0.00000
        4.58000 3.97549 0.00000
        4.60000 3.97531 0.00000
        4.62000 3.97514 0.00000
        4.64000 3.97497 0.00000
        4.66000 3.97481 0.00000
        4.68000 3.97464 0.00000
        4.70000 3.97448 0.00000
        4.72000 3.97432 0.00000
        4.74000 3.97416 0.00000
        4.76000 3.97400 0.00000
        4.78000 3.97385 0.00000
        4.80000 3.97369 0.00000
        4.82000 3.97354 0.00000
        4.84000 3.97339 0.00000
        4.86000 3.97325 0.00000
        4.88000 3.97310 0.00000
        4.90000 3.97296 0.00000
        4.92000 3.97282 0.00000
        4.94000 3.97268 0.00000
        4.96000 3.97254 0.00000
        4.98000 3.97240 0.00000
        5.00000 3.97227 0.00000
        5.02000 3.97213 0.00000
        5.04000 3.97200 0.00000
        5.06000 3.97187 0.00000
        5.08000 3.97174 0.00000
        5.10000 3.97161 0.00000
        5.12000 3.97149 0.00000
        5.14000 3.97136 0.00000
        5.16000 3.97124 0.00000
        5.18000 3.97112 0.00000
        5.20000 3.97100 0.00000
        5.22000 3.97088 0.00000
        5.24000 3.97076 0.00000
        5.26000 3.97065 0.00000
        5.28000 3.97053 0.00000
        5.30000 3.97042 0.00000
        5.32000 3.97031 0.00000
        5.34000 3.97019 0.00000
        5.36000 3.97008 0.00000
        5.38000 3.96998 0.00000
        5.40000 3.96987 0.00000
        5.42000 3.96976 0.00000
        5.44000 3.96966 0.00000
        5.46000 3.96955 0.00000
        5.48000 3.96945 0.00000
        5.50000 3.96935 0.00000
        5.52000 3.96925 0.00000
        5.54000 3.96915 0.00000
        5.56000 3.96905 0.00000
        5.58000 3.96895 0.00000
        5.60000 3.96886 0.00000
        5.62000 3.96876 0.00000
        5.64000 3.96867 0.00000
        5.66000 3.96858 0.00000
        5.68000 3.96848 0.00000
        5.70000 3.96839 0.00000
        5.72000 3.96830 0.00000
        5.74000 3.96821 0.00000
        5.76000 3.96812 0.00000
        5.78000 3.96804 0.00000
        5.80000 3.96795 0.00000
        5.82000 3.96787 0.00000
        5.84000 3.96778 0.00000
        5.86000 3.96770 0.00000
        5.88000 3.96761 0.00000
        5.90000 3.96753 0.00000
        5.92000 3.96745 0.00000
        5.94000 3.96737 0.00000
        5.96000 3.96729 0.00000
        5.98000 3.96721 0.00000
        6.00000 3.96713 0.00000
        6.02000 3.96705 0.00000
        6.04000 3.96698 0.00000
        6.06000 3.96690 0.00000
        6.08000 3.96683 0.00000
        6.10000 3.96675 0.00000
        6.12000 3.96668 0.00000
        6.14000 3.96661 0.00000
        6.16000 3.96653 0.00000
        6.18000 3.96646 0.00000
        6.20000 3.96639 0.00000
        6.22000 3.96632 0.00000
        6.24000 3.96625 0.00000
        6.26000 3.96618 0.00000
        6.28000 3.96612 0.00000
        6.30000 3.96605 0.00000
        6.32000 3.96598 0.00000
        6.34000 3.96591 0.00000
        6.36000 3.96585 0.00000
        6.38000 3.96578 0.00000
        6.40000 3.96572 0.00000
        6.42000 3.96566 0.00000
        6.44000 3.96559 0.00000
        6.46000 3.96553 0.00000
        6.48000 3.96547 0.00000
        6.50000 3.96541 0.00000
        6.52000 3.96535 0.00000
        6.54000 3.96529 0.00000
        6.56000 3.96523 0.00000
        6.58000 3.96517 0.00000
        6.60000 3.96511 0.00000
        6.62000 3.96505 0.00000
        6.64000 3.96499 0.00000
        6.66000 3.96493 0.00000
        6.68000 3.96488 0.00000
        6.70000 3.96482 0.00000
        6.72000 3.96477 0.00000
        6.74000 3.96471 0.00000
        6.76000 3.96466 0.00000
        6.78000 3.96460 0.00000
        6.80000 3.96455 0.00000
        6.82000 3.96450 0.00000
        6.84000 3.96444 0.00000
        6.86000 3.96439 0.00000
        6.88000 3.96434 0.00000
        6.90000 3.96429 0.00000
        6.92000 3.96424 0.00000
        6.94000 3.96419 0.00000
        6.96000 3.96414 0.00000
        6.98000 3.96409 0.00000
        7.00000 3.96404 0.00000
        7.02000 3.96399 0.00000
        7.04000 3.96394 0.00000
        7.06000 3.96389 0.00000
        7.08000 3.96384 0.00000
        7.10000 3.96380 0.00000
        7.12000 3.96375 0.00000
        7.14000 3.96370 0.00000
        7.16000 3.96366 0.00000
        7.18000 3.96361 0.00000
        7.20000 3.96357 0.00000
        7.22000 3.96352 0.00000
        7.24000 3.96348 0.00000
        7.26000 3.96343 0.00000
        7.28000 3.96339 0.00000
        7.30000 3.96335 0.00000
        7.32000 3.96330 0.00000
        7.34000 3.96326 0.00000
        7.36000 3.96322 0.00000
        7.38000 3.96318 0.00000
        7.40000 3.96314 0.00000
        7.42000 3.96309 0.00000
        7.44000 3.96305 0.00000
        7.46000 3.96301 0.00000
        7.48000 3.96297 0.00000
        7.50000 3.96293 0.00000
        7.52000 3.96289 0.00000
        7.54000 3.96285 0.00000
        7.56000 3.96281 0.00000
        7.58000 3.96278 0.00000
        7.60000 3.96274 0.00000
        7.62000 3.96270 0.00000
        7.64000 3.96266 0.00000
        7.66000 3.96262 0.00000
        7.68000 3.96259 0.00000
        7.70000 3.96255 0.00000
        7.72000 3.96251 0.00000
        7.74000 3.96248 0.00000
        7.76000 3.96244 0.00000
        7.78000 3.96241 0.00000
        7.80000 3.96237 0.00000
        7.82000 3.96233 0.00000
        7.84000 3.96230 0.00000
        7.86000 3.96226 0.00000
        7.88000 3.96223 0.00000
        7.90000 3.96220 0.00000
        7.92000 3.96216 0.00000
        7.94000 3.96213 0.00000
        7.96000 3.96209 0.00000
        7.98000 3.96206 0.00000
        8.00000 3.96203 0.00000
        8.02000 3.96200 0.00000
        8.04000 3.96196 0.00000
        8.06000 3.96193 0.00000
        8.08000 3.96190 0.00000
        8.10000 3.96187 0.00000
        8.12000 3.96184 0.00000
        8.14000 3.96180 0.00000
        8.16000 3.96177 0.00000
        8.18000 3.96174 0.00000
        8.20000 3.96171 0.00000
        8.22000 3.96168 0.00000
        8.24000 3.96165 0.00000
        8.26000 3.96162 0.00000
        8.28000 3.96159 0.00000
        8.30000 3.96156 0.00000
        8.32000 3.96153 0.00000
        8.34000 3.96150 0.00000
        8.36000 3.96148 0.00000
        8.38000 3.96145 0.00000
        8.40000 3.96142 0.00000
        8.42000 3.96139 0.00000
        8.44000 3.96136 0.00000
        8.46000 3.96133 0.00000
        8.48000 3.96131 0.00000
        8.50000 3.96128 0.00000
        8.52000 3.96125 0.00000
        8.54000 3.96123 0.00000
        8.56000 3.96120 0.00000
        8.58000 3.96117 0.00000
        8.60000 3.96115 0.00000
        8.62000 3.96112 0.00000
        8.64000 3.96109 0.00000
        8.66000 3.96107 0.00000
        8.68000 3.96104 0.00000
        8.70000 3.96102 0.00000
        8.72000 3.96099 0.00000
        8.74000 3.96096 0.00000
        8.76000 3.96094 0.00000
        8.78000 3.96091 0.00000
        8.80000 3.96089 0.00000
        8.82000 3.96087 0.00000
        8.84000 3.96084 0.00000
        8.86000 3.96082 0.00000
        8.88000 3.96079 0.00000
        8.90000 3.96077 0.00000
        8.92000 3.96074 0.00000
        8.94000 3.96072 0.00000
        8.96000 3.96070 0.00000
        8.98000 3.96067 0.00000
        9.00000 3.96065 0.00000
        9.02000 3.96063 0.00000
        9.04000 3.96061 0.00000
        9.06000 3.96058 0.00000
        9.08000 3.96056 0.00000
        9.10000 3.96054 0.00000
        9.12000 3.96052 0.00000
        9.14000 3.96049 0.00000
        9.16000 3.96047 0.00000
        9.18000 3.96045 0.00000
        9.20000 3.96043 0.00000
        9.22000 3.96041 0.00000
        9.24000 3.96039 0.00000
        9.26000 3.96036 0.00000
        9.28000 3.96034 0.00000
        9.30000 3.96032 0.00000
        9.32000 3.96030 0.00000
        9.34000 3.96028 0.00000
        9.36000 3.96026 0.00000
        9.38000 3.96024 0.00000
        9.40000 3.96022 0.00000
        9.42000 3.96020 0.00000
        9.44000 3.96018 0.00000
        9.46000 3.96016 0.00000
        9.48000 3.96014 0.00000
        9.50000 3.96012 0.00000
        9.52000 3.96010 0.00000
        9.54000 3.96008 0.00000
        9.56000 3.96006 0.00000
        9.58000 3.96004 0.00000
        9.60000 3.96002 0.00000
        9.62000 3.96000 0.00000
        9.64000 3.95999 0.00000
        9.66000 3.95997 0.00000
        9.68000 3.95995 0.00000
        9.70000 3.95993 0.00000
        9.72000 3.95991 0.00000
        9.74000 3.95989 0.00000
        9.76000 3.95988 0.00000
        9.78000 3.95986 0.00000
        9.80000 3.95984 0.00000
        9.82000 3.95982 0.00000
        9.84000 3.95980 0.00000
        9.86000 3.95979 0.00000
        9.88000 3.95977 0.00000
        9.90000 3.95975 0.00000
        9.92000 3.95973 0.00000
        9.94000 3.95972 0.00000
        9.96000 3.95970 0.00000
        9.98000 3.95968 0.00000
        10.0000 3.95967 0.00000
        10.0200 3.95965 0.00000
        10.0400 3.95963 0.00000
        10.0600 3.95962 0.00000
        10.0800 3.95960 0.00000
        10.1000 3.95958 0.00000
        10.1200 3.95957 0.00000
        10.1400 3.95955 0.00000
        10.1600 3.95954 0.00000
        10.1800 3.95952 0.00000
        10.2000 3.95950 0.00000
        10.2200 3.95949 0.00000
        10.2400 3.95947 0.00000
        10.2600 3.95946 0.00000
        10.2800 3.95944 0.00000
        10.3000 3.95943 0.00000
        10.3200 3.95941 0.00000
        10.3400 3.95939 0.00000
        10.3600 3.95938 0.00000
        10.3800 3.95936 0.00000
        10.4000 3.95935 0.00000
        10.4200 3.95933 0.00000
        10.4400 3.95932 0.00000
        10.4600 3.95931 0.00000
        10.4800 3.95929 0.00000
        10.5000 3.95928 0.00000
        10.5200 3.95926 0.00000
        10.5400 3.95925 0.00000
        10.5600 3.95923 0.00000
        10.5800 3.95922 0.00000
        10.6000 3.95920 0.00000
        10.6200 3.95919 0.00000
        10.6400 3.95918 0.00000
        10.6600 3.95916 0.00000
        10.6800 3.95915 0.00000
        10.7000 3.95913 0.00000
        10.7200 3.95912 0.00000
        10.7400 3.95911 0.00000
        10.7600 3.95909 0.00000
        10.7800 3.95908 0.00000
        10.8000 3.95907 0.00000
        10.8200 3.95905 0.00000
        10.8400 3.95904 0.00000
        10.8600 3.95903 0.00000
        10.8800 3.95901 0.00000
        10.9000 3.95900 0.00000
        10.9200 3.95899 0.00000
        10.9400 3.95898 0.00000
        10.9600 3.95896 0.00000
        10.9800 3.95895 0.00000
        11.0000 3.95894 0.00000

File: database/data/main/Ge/nk/Aspnes.yml
# this file is part of refractiveindex.info database
# refractiveindex.info database is in the public domain
# copyright and related rights waived via CC0 1.0

REFERENCES: |
    D. E. Aspnes and A. A. Studna.
    Dielectric functions and optical parameters of Si, Ge, GaP, GaAs, GaSb, InP, InAs, and InSb from 1.5 to 6.0 eV.
    [*Phys. Rev. B* **27**, 985-1009 (1983)](https://doi.org/10.1103/PhysRevB.27.985)
NOTES: |
    Crysal orientation: <111>; Doping: 2.5×10<sup>14</sup> cm<sup>-3</sup>, n; Room temperature
DATA:
  - type: tabulated nk
    data: |
        0.2066 1.023 2.774
        0.2101 1.108 2.831
        0.2138 1.209 2.873
        0.2175 1.310 2.866
        0.2214 1.360 2.846
        0.2254 1.380 2.842
        0.2296 1.383 2.854
        0.2339 1.371 2.897
        0.2384 1.364 2.973
        0.2431 1.370 3.073
        0.2480 1.394 3.197
        0.2530 1.435 3.342
        0.2583 1.498 3.509
        0.2638 1.586 3.709
        0.2695 1.720 3.960
        0.2755 1.953 4.297
        0.2818 2.516 4.669
        0.2883 3.338 4.507
        0.2952 3.745 4.009
        0.3024 3.869 3.614
        0.3100 3.905 3.336
        0.3179 3.920 3.137
        0.3263 3.936 2.986
        0.3351 3.958 2.863
        0.3444 3.985 2.759
        0.3542 4.020 2.667
        0.3647 4.070 2.579
        0.3757 4.128 2.469
        0.3875 4.157 2.340
        0.3999 4.141 2.215
        0.4133 4.082 2.145
        0.4275 4.037 2.140
        0.4428 4.035 2.181
        0.4592 4.082 2.240
        0.4769 4.180 2.309
        0.4959 4.340 2.384
        0.5166 4.610 2.455
        0.5391 5.062 2.318
        0.5636 5.283 2.049
        0.5904 5.748 1.634
        0.6199 5.588 0.933
        0.6525 5.294 0.638
        0.6888 5.067 0.500
        0.7293 4.897 0.401
        0.7749 4.763 0.345
        0.8266 4.653 0.298

File: database/data/main/Ge/nk/Burnett.yml
# this file is part of refractiveindex.info database
# refractiveindex.info database is in the public domain
# copyright and related rights waived via CC0 1.0

REFERENCES: |
    J. H. Burnett, S. G. Kaplan, E. Stover, A. Phenis.
    Refractive index measurements of Ge.
    [*Proc. SPIE* **9974**, 99740X (2016)](https://doi.org/10.1117/12.2237978)
NOTES: |
    Standard uncertainties ranging from 2×10<sup>-5</sup> near 2 µm to 8×10<sup>-5</sup> near 14 µm
CONDITIONS:
    temperature: 295
DATA:
  - type: formula 2
    wavelength_range: 2 14.0
    coefficients: 0 0.4886331 1.393959 14.5142535 0.1626427 0.0091224 752.190

File: database/data/main/Ge/nk/Ciesielski-20nm.yml
# this file is part of refractiveindex.info database
# refractiveindex.info database is in the public domain
# copyright and related rights waived via CC0 1.0

REFERENCES: |
    A. Ciesielski, L. Skowronski, W.Pacuski, T. Szoplik.
    Permittivity of Ge, Te and Se thin films in the 200–1500 nm spectral range. Predicting the segregation effects in silver.
    [*Mat. Sci. Semicond. Process.* **81**, 64-67 (2018)](https://doi.org/10.1016/j.mssp.2018.03.003)
    (Numerical data kindly provided by Arkadiusz Ciesielski)
NOTES: |
    20 nm-thick germanium film deposited directly on SiO<sub>2</sub> substrate
CONDITIONS:
    film_thickness: 20e-9
    substrate: SiO2
DATA:
  - type: tabulated nk
    data: |
        0.20000 0.919 2.069
        0.20065 0.925 2.076
        0.20130 0.930 2.083
        0.20195 0.936 2.091
        0.20261 0.942 2.098
        0.20328 0.947 2.105
        0.20395 0.953 2.112
        0.20462 0.959 2.119
        0.20530 0.965 2.126
        0.20598 0.971 2.134
        0.20667 0.977 2.141
        0.20736 0.983 2.148
        0.20805 0.989 2.156
        0.20875 0.995 2.163
        0.20946 1.001 2.171
        0.21017 1.008 2.178
        0.21088 1.014 2.185
        0.21160 1.021 2.193
        0.21233 1.027 2.200
        0.21306 1.034 2.208
        0.21379 1.040 2.216
        0.21453 1.047 2.223
        0.21528 1.054 2.231
        0.21603 1.061 2.238
        0.21678 1.068 2.246
        0.21754 1.075 2.254
        0.21831 1.082 2.262
        0.21908 1.089 2.269
        0.21986 1.096 2.277
        0.22064 1.104 2.285
        0.22143 1.111 2.293
        0.22222 1.119 2.301
        0.22302 1.126 2.309
        0.22383 1.134 2.317
        0.22464 1.142 2.325
        0.22545 1.150 2.333
        0.22628 1.158 2.341
        0.22711 1.166 2.349
        0.22794 1.174 2.357
        0.22878 1.182 2.365
        0.22963 1.191 2.373
        0.23048 1.199 2.381
        0.23134 1.208 2.389
        0.23221 1.216 2.398
        0.23308 1.225 2.406
        0.23396 1.234 2.414
        0.23485 1.243 2.422
        0.23574 1.252 2.431
        0.23664 1.261 2.439
        0.23755 1.270 2.447
        0.23846 1.279 2.456
        0.23938 1.289 2.464
        0.24031 1.298 2.472
        0.24125 1.308 2.481
        0.24219 1.318 2.489
        0.24314 1.328 2.498
        0.24409 1.338 2.506
        0.24506 1.348 2.515
        0.24603 1.358 2.523
        0.24701 1.369 2.532
        0.24800 1.379 2.540
        0.24900 1.390 2.549
        0.25000 1.401 2.558
        0.25101 1.412 2.566
        0.25203 1.423 2.575
        0.25306 1.434 2.583
        0.25410 1.445 2.592
        0.25514 1.457 2.601
        0.25620 1.469 2.609
        0.25726 1.480 2.618
        0.25833 1.492 2.627
        0.25941 1.504 2.636
        0.26050 1.517 2.644
        0.26160 1.529 2.653
        0.26271 1.541 2.662
        0.26383 1.554 2.670
        0.26496 1.567 2.679
        0.26609 1.580 2.688
        0.26724 1.593 2.696
        0.26840 1.607 2.705
        0.26957 1.620 2.714
        0.27074 1.634 2.722
        0.27193 1.648 2.731
        0.27313 1.662 2.740
        0.27434 1.676 2.748
        0.27556 1.690 2.757
        0.27679 1.705 2.766
        0.27803 1.720 2.774
        0.27928 1.734 2.783
        0.28054 1.750 2.791
        0.28182 1.765 2.800
        0.28311 1.780 2.808
        0.28440 1.796 2.817
        0.28571 1.812 2.825
        0.28704 1.828 2.833
        0.28837 1.845 2.842
        0.28972 1.861 2.850
        0.29108 1.878 2.858
        0.29245 1.895 2.867
        0.29384 1.912 2.875
        0.29524 1.930 2.883
        0.29665 1.947 2.891
        0.29808 1.965 2.899
        0.29952 1.983 2.907
        0.30097 2.002 2.914
        0.30244 2.020 2.922
        0.30392 2.039 2.930
        0.30542 2.058 2.937
        0.30693 2.078 2.945
        0.30846 2.097 2.952
        0.31000 2.117 2.959
        0.31156 2.137 2.967
        0.31313 2.157 2.974
        0.31472 2.178 2.981
        0.31633 2.199 2.987
        0.31795 2.220 2.994
        0.31959 2.241 3.001
        0.32124 2.263 3.007
        0.32292 2.285 3.013
        0.32461 2.307 3.019
        0.32632 2.329 3.025
        0.32804 2.352 3.031
        0.32979 2.375 3.037
        0.33155 2.398 3.042
        0.33333 2.422 3.047
        0.33514 2.446 3.052
        0.33696 2.470 3.057
        0.33880 2.494 3.062
        0.34066 2.519 3.066
        0.34254 2.544 3.070
        0.34444 2.569 3.074
        0.34637 2.595 3.078
        0.34831 2.620 3.081
        0.35028 2.647 3.084
        0.35227 2.673 3.087
        0.35429 2.700 3.090
        0.35632 2.727 3.092
        0.35838 2.754 3.094
        0.36047 2.781 3.096
        0.36257 2.809 3.097
        0.36471 2.837 3.098
        0.36686 2.865 3.098
        0.36905 2.894 3.099
        0.37126 2.923 3.099
        0.37349 2.952 3.098
        0.37576 2.981 3.097
        0.37805 3.011 3.096
        0.38037 3.041 3.094
        0.38272 3.071 3.092
        0.38509 3.101 3.089
        0.38750 3.132 3.086
        0.38994 3.163 3.083
        0.39241 3.194 3.079
        0.39490 3.225 3.074
        0.39744 3.256 3.069
        0.40000 3.288 3.063
        0.40260 3.320 3.057
        0.40523 3.352 3.051
        0.40789 3.384 3.043
        0.41060 3.416 3.036
        0.41333 3.448 3.027
        0.41611 3.481 3.018
        0.41892 3.513 3.009
        0.42177 3.546 2.999
        0.42466 3.578 2.988
        0.42759 3.611 2.977
        0.43056 3.644 2.965
        0.43357 3.677 2.952
        0.43662 3.709 2.939
        0.43972 3.742 2.925
        0.44286 3.775 2.910
        0.44604 3.808 2.895
        0.44928 3.840 2.879
        0.45255 3.873 2.862
        0.45588 3.905 2.845
        0.45926 3.937 2.827
        0.46269 3.969 2.808
        0.46617 4.001 2.789
        0.46970 4.033 2.768
        0.47328 4.064 2.748
        0.47692 4.095 2.726
        0.48062 4.126 2.704
        0.48438 4.157 2.681
        0.48819 4.187 2.658
        0.49206 4.217 2.633
        0.49600 4.246 2.609
        0.50000 4.275 2.583
        0.50407 4.304 2.557
        0.50820 4.332 2.530
        0.51240 4.360 2.503
        0.51667 4.388 2.474
        0.52101 4.414 2.446
        0.52542 4.441 2.417
        0.52991 4.466 2.387
        0.53448 4.492 2.356
        0.53913 4.516 2.325
        0.54386 4.540 2.294
        0.54867 4.563 2.262
        0.55357 4.586 2.229
        0.55856 4.608 2.196
        0.56364 4.629 2.163
        0.56881 4.650 2.129
        0.57407 4.670 2.095
        0.57944 4.689 2.060
        0.58491 4.708 2.025
        0.59048 4.726 1.990
        0.59615 4.743 1.955
        0.60194 4.759 1.919
        0.60784 4.774 1.883
        0.61386 4.789 1.846
        0.62000 4.803 1.810
        0.62626 4.816 1.773
        0.63265 4.829 1.736
        0.63918 4.840 1.699
        0.64583 4.851 1.661
        0.65263 4.861 1.624
        0.65957 4.870 1.587
        0.66667 4.879 1.549
        0.67391 4.886 1.512
        0.68132 4.893 1.474
        0.68889 4.899 1.437
        0.69663 4.905 1.399
        0.70455 4.909 1.362
        0.71264 4.913 1.325
        0.72093 4.916 1.287
        0.72941 4.918 1.250
        0.73810 4.919 1.213
        0.74699 4.920 1.177
        0.75610 4.920 1.140
        0.76543 4.919 1.103
        0.77500 4.918 1.067
        0.78481 4.916 1.031
        0.79487 4.913 0.996
        0.80519 4.909 0.960
        0.81579 4.905 0.925
        0.82667 4.899 0.890
        0.83784 4.894 0.855
        0.84932 4.887 0.821
        0.86111 4.880 0.787
        0.87324 4.872 0.754
        0.88571 4.864 0.720
        0.89855 4.855 0.688
        0.91176 4.845 0.655
        0.92537 4.834 0.623
        0.93939 4.823 0.592
        0.95385 4.812 0.561
        0.96875 4.799 0.530
        0.98413 4.787 0.500
        1.0000 4.773 0.470
        1.0164 4.759 0.441
        1.0333 4.744 0.412
        1.0508 4.729 0.385
        1.0690 4.713 0.357
        1.0877 4.696 0.330
        1.1071 4.679 0.304
        1.1273 4.661 0.279
        1.1481 4.642 0.254
        1.1698 4.623 0.230
        1.1923 4.604 0.207
        1.2157 4.584 0.185
        1.2400 4.563 0.163
        1.2653 4.542 0.143
        1.2917 4.520 0.123
        1.3191 4.498 0.105
        1.3478 4.475 0.088
        1.4419 4.407 0.044
        1.4762 4.381 0.032
        1.5122 4.357 0.021
        1.5500 4.332 0.013
        1.5897 4.309 0.007
        1.6316 4.285 0.002
        1.6757 4.263 0
        1.7222 4.244 0
        1.7714 4.226 0
        1.8235 4.210 0
        1.8788 4.196 0
        1.9375 4.182 0
        2.0000 4.169 0

File: database/data/main/Ge/nk/Ciesielski-2nm.yml
# this file is part of refractiveindex.info database
# refractiveindex.info database is in the public domain
# copyright and related rights waived via CC0 1.0

REFERENCES: |
    A. Ciesielski, L. Skowronski, W.Pacuski, T. Szoplik.
    Permittivity of Ge, Te and Se thin films in the 200–1500 nm spectral range. Predicting the segregation effects in silver.
    [*Mat. Sci. Semicond. Process.* **81**, 64-67 (2018)](https://doi.org/10.1016/j.mssp.2018.03.003)
    (Numerical data kindly provided by Arkadiusz Ciesielski)
NOTES: |
    2 nm-thick germanium film deposited directly on SiO<sub>2</sub> substrate
CONDITIONS:
    film_thickness: 2e-9
    substrate: SiO2
DATA:
  - type: tabulated nk
    data: |
        0.20000 1.457 1.234
        0.20065 1.461 1.240
        0.20130 1.466 1.245
        0.20195 1.470 1.250
        0.20261 1.475 1.255
        0.20328 1.479 1.260
        0.20395 1.484 1.265
        0.20462 1.489 1.269
        0.20530 1.493 1.274
        0.20598 1.498 1.279
        0.20667 1.503 1.284
        0.20736 1.508 1.289
        0.20805 1.513 1.294
        0.20875 1.518 1.299
        0.20946 1.523 1.304
        0.21017 1.528 1.308
        0.21088 1.534 1.313
        0.21160 1.539 1.318
        0.21233 1.544 1.323
        0.21306 1.550 1.327
        0.21379 1.555 1.332
        0.21453 1.561 1.337
        0.21528 1.567 1.341
        0.21603 1.572 1.346
        0.21678 1.578 1.350
        0.21754 1.584 1.355
        0.21831 1.590 1.360
        0.21908 1.596 1.364
        0.21986 1.602 1.368
        0.22064 1.608 1.373
        0.22143 1.614 1.377
        0.22222 1.621 1.382
        0.22302 1.627 1.386
        0.22383 1.634 1.390
        0.22464 1.640 1.395
        0.22545 1.647 1.399
        0.22628 1.653 1.403
        0.22711 1.660 1.407
        0.22794 1.667 1.412
        0.22878 1.674 1.416
        0.22963 1.681 1.420
        0.23048 1.688 1.424
        0.23134 1.695 1.428
        0.23221 1.702 1.432
        0.23308 1.709 1.436
        0.23396 1.716 1.440
        0.23485 1.724 1.444
        0.23574 1.731 1.448
        0.23664 1.739 1.451
        0.23755 1.746 1.455
        0.23846 1.754 1.459
        0.23938 1.762 1.462
        0.24031 1.770 1.466
        0.24125 1.778 1.470
        0.24219 1.786 1.473
        0.24314 1.794 1.477
        0.24409 1.802 1.480
        0.24506 1.810 1.483
        0.24603 1.818 1.487
        0.24701 1.827 1.490
        0.24800 1.835 1.493
        0.24900 1.844 1.497
        0.25000 1.852 1.500
        0.25101 1.861 1.503
        0.25203 1.870 1.506
        0.25306 1.879 1.509
        0.25410 1.888 1.512
        0.25514 1.897 1.514
        0.25620 1.906 1.517
        0.25726 1.915 1.520
        0.25833 1.924 1.522
        0.25941 1.933 1.525
        0.26050 1.943 1.528
        0.26160 1.952 1.530
        0.26271 1.962 1.532
        0.26383 1.972 1.535
        0.26496 1.981 1.537
        0.26609 1.991 1.539
        0.26724 2.001 1.541
        0.26840 2.011 1.543
        0.26957 2.021 1.545
        0.27074 2.031 1.547
        0.27193 2.041 1.548
        0.27313 2.052 1.550
        0.27434 2.062 1.552
        0.27556 2.073 1.553
        0.27679 2.083 1.555
        0.27803 2.094 1.556
        0.27928 2.104 1.557
        0.28054 2.115 1.558
        0.28182 2.126 1.559
        0.28311 2.137 1.560
        0.28440 2.148 1.561
        0.28571 2.159 1.562
        0.28704 2.170 1.562
        0.28837 2.181 1.563
        0.28972 2.193 1.563
        0.29108 2.204 1.563
        0.29245 2.216 1.563
        0.29384 2.227 1.563
        0.29524 2.239 1.563
        0.29665 2.251 1.563
        0.29808 2.262 1.563
        0.29952 2.274 1.562
        0.30097 2.286 1.562
        0.30244 2.298 1.561
        0.30392 2.310 1.560
        0.30542 2.322 1.559
        0.30693 2.334 1.558
        0.30846 2.347 1.557
        0.31000 2.359 1.555
        0.31156 2.371 1.554
        0.31313 2.384 1.552
        0.31472 2.396 1.550
        0.31633 2.409 1.548
        0.31795 2.421 1.546
        0.31959 2.434 1.544
        0.32124 2.447 1.542
        0.32292 2.459 1.539
        0.32461 2.472 1.536
        0.32632 2.485 1.533
        0.32804 2.498 1.530
        0.32979 2.511 1.527
        0.33155 2.524 1.523
        0.33333 2.537 1.520
        0.33514 2.550 1.516
        0.33696 2.563 1.512
        0.33880 2.576 1.508
        0.34066 2.589 1.503
        0.34254 2.602 1.499
        0.34444 2.615 1.494
        0.34637 2.629 1.489
        0.34831 2.642 1.484
        0.35028 2.655 1.479
        0.35227 2.668 1.473
        0.35429 2.681 1.468
        0.35632 2.695 1.462
        0.35838 2.708 1.456
        0.36047 2.721 1.449
        0.36257 2.734 1.443
        0.36471 2.747 1.436
        0.36686 2.761 1.429
        0.36905 2.774 1.422
        0.37126 2.787 1.414
        0.37349 2.800 1.407
        0.37576 2.813 1.399
        0.37805 2.826 1.391
        0.38037 2.839 1.383
        0.38272 2.852 1.374
        0.38509 2.865 1.365
        0.38750 2.878 1.356
        0.38994 2.890 1.347
        0.39241 2.903 1.338
        0.39490 2.916 1.328
        0.39744 2.928 1.318
        0.40000 2.941 1.308
        0.40260 2.953 1.298
        0.40523 2.965 1.287
        0.40789 2.977 1.276
        0.41060 2.989 1.265
        0.41333 3.001 1.254
        0.41611 3.013 1.242
        0.41892 3.025 1.231
        0.42177 3.036 1.219
        0.42466 3.048 1.206
        0.42759 3.059 1.194
        0.43056 3.070 1.181
        0.43357 3.081 1.168
        0.43662 3.092 1.155
        0.43972 3.102 1.142
        0.44286 3.113 1.128
        0.44604 3.123 1.115
        0.44928 3.133 1.101
        0.45255 3.143 1.086
        0.45588 3.152 1.072
        0.45926 3.162 1.057
        0.46269 3.171 1.042
        0.46617 3.180 1.027
        0.46970 3.189 1.012
        0.47328 3.197 0.997
        0.47692 3.205 0.981
        0.48062 3.213 0.965
        0.48438 3.221 0.949
        0.48819 3.229 0.933
        0.49206 3.236 0.916
        0.49600 3.243 0.900
        0.50000 3.249 0.883
        0.50407 3.256 0.866
        0.50820 3.262 0.849
        0.51240 3.267 0.832
        0.51667 3.273 0.814
        0.52101 3.278 0.797
        0.52542 3.282 0.779
        0.52991 3.287 0.762
        0.53448 3.291 0.744
        0.53913 3.295 0.726
        0.54386 3.298 0.708
        0.54867 3.301 0.690
        0.55357 3.304 0.671
        0.55856 3.306 0.653
        0.56364 3.308 0.635
        0.56881 3.309 0.616
        0.57407 3.310 0.597
        0.57944 3.311 0.579
        0.58491 3.311 0.561
        0.59048 3.311 0.542
        0.59615 3.310 0.524
        0.60194 3.309 0.505
        0.60784 3.308 0.487
        0.61386 3.306 0.468
        0.62000 3.304 0.450
        0.62626 3.301 0.431
        0.63265 3.298 0.413
        0.63918 3.295 0.395
        0.64583 3.290 0.377
        0.65263 3.286 0.359
        0.65957 3.281 0.341
        0.66667 3.276 0.323
        0.67391 3.270 0.306
        0.68132 3.263 0.288
        0.68889 3.256 0.271
        0.69663 3.249 0.254
        0.70455 3.241 0.238
        0.71264 3.233 0.221
        0.72093 3.224 0.205
        0.72941 3.215 0.189
        0.73810 3.206 0.174
        0.74699 3.195 0.159
        0.75610 3.185 0.144
        0.76543 3.174 0.130
        0.77500 3.162 0.117
        0.78481 3.150 0.103
        0.79487 3.138 0.091
        0.80519 3.125 0.079
        0.81579 3.112 0.067
        0.82667 3.098 0.057
        0.83784 3.085 0.047
        0.84932 3.070 0.038
        0.86111 3.056 0.029
        0.87324 3.041 0.022
        0.88571 3.027 0.015
        0.89855 3.012 0.010
        0.91176 2.997 0.005
        0.92537 2.983 0.002
        0.93939 2.969 0.001
        0.95385 2.956 0
        0.96875 2.944 0
        0.98413 2.934 0
        1.0000 2.924 0
        1.0164 2.915 0
        1.0333 2.906 0
        1.0508 2.898 0
        1.0690 2.890 0
        1.0877 2.883 0
        1.1071 2.876 0
        1.1273 2.869 0
        1.1481 2.862 0
        1.1698 2.856 0
        1.1923 2.850 0
        1.2157 2.844 0
        1.2400 2.839 0
        1.2653 2.833 0
        1.2917 2.828 0
        1.3191 2.823 0
        1.3478 2.819 0
        1.4419 2.805 0
        1.4762 2.801 0
        1.5122 2.797 0
        1.5500 2.793 0
        1.5897 2.790 0
        1.6316 2.786 0
        1.6757 2.783 0
        1.7222 2.779 0
        1.7714 2.776 0
        1.8235 2.773 0
        1.8788 2.770 0
        1.9375 2.767 0
        2.0000 2.765 0
