Repository: polyanskiy/refractiveindex.info-database

## Notices

> ⚠️ **Nov 6, 2026** 
> COMMENTS field was renamed to NOTES in the `develop` branch. Maintainers of applications and libraries that consume the database should prepare their software to support this change.

> ⚠️ **Jun 14, 2026**  
> Markdown is now used in REFERENCES and COMMENTS fields in data YAML files, and in ABOUT fields in about.yml files. This change is currently in the `develop` branch. Maintainers of applications and libraries that consume the database should prepare their software to support Markdown in these fields.

> ⚠️ **Jan 18, 2026**  
> Please use the `develop` branch for contributing new data and any edits.

> ⚠️ **Jan 7, 2026**  
> The default branch was renamed from `master` to `main`.  
> Fork maintainers should update local tracking accordingly.

# Refractive Index Database

The refractiveindex.info database is an extensive collection of optical constants for a wide range of materials. The database is in the public domain. Copyright and related rights were waived by <a href="mailto:polyanskiy@refractiveindex.info">Mikhail Polyanskiy</a> through the <a href="https://creativecommons.org/publicdomain/zero/1.0/">CC0 1.0 Universal Public Domain Dedication</a>. You may copy, modify, and distribute the refractiveindex.info database, even for commercial purposes, without asking permission.

The YAML file format is used to store material information and the database structure. Many text editors have built-in syntax highlighting for YAML markup. <a href="https://code.visualstudio.com/">Visual Studio Code</a> (cross-platform) or <a href="https://notepad-plus-plus.org/">Notepad++</a> (under Windows) are recommended for viewing and editing refractiveindex.info database files.

## Web interface

https://refractiveindex.info/

## How to cite

If you use data from this database in research, publications, reports, or software, please cite the peer-reviewed data descriptor published in *Scientific Data*:

**Reference:**

> Polyanskiy, M. N. *Refractiveindex.info database of optical constants*.  
> *Scientific Data* **11**, 94 (2024).  
> https://doi.org/10.1038/s41597-023-02898-2

**BibTeX:**
```bibtex
@article{polyanskiy2024,
  title   = {Refractiveindex.info database of optical constants},
  author  = {Polyanskiy, Mikhail N.},
  journal = {Scientific Data},
  volume  = {11},
  pages   = {94},
  year    = {2024},
  doi     = {10.1038/s41597-023-02898-2}
}
```

**Optional web citation** (not preferred over the peer-reviewed article):

> M. N. Polyanskiy, Refractive index database, https://refractiveindex.info. Accessed on YYYY-MM-DD.

When appropriate, please also cite the original publications from which specific datasets were obtained; these references are listed in the corresponding data files.

### General guidelines

- Please base all contributions on the `develop` branch.
- Follow existing conventions for directory structure, file naming, and YAML formatting.
- Ensure that all numerical data are traceable to a reliable source (peer-reviewed publications, manufacturer datasheets, etc.).

## Related projects

### refractiveindex.info-scripts
Collection of Python scripts related to the refractiveindex.info database  
https://github.com/polyanskiy/refractiveindex.info-scripts

### refractiveindex
Easy Python interface to the refractiveindex.info database  
https://github.com/toftul/refractiveindex

### RefractiveIndex.jl
Julia interface to the refractiveindex.info database  
https://github.com/stillyslalom/RefractiveIndex.jl

### PyTMM
Database browser and Transfer Matrix Method implementation  
https://github.com/kitchenknif/PyTMM

### tmmnlay
Another TMM package loosely based on PyTMM  
https://github.com/ovidiopr/tmmnlay

### refractiveindex.info-sqlite
Python 3 + SQLite wrapper for the refractiveindex.info database  
https://github.com/HugoGuillen/refractiveindex.info-sqlite

### refractiveindex.info
Support for operations not possible through the web interface (e.g., finding materials with refractive index within a specified range)  
https://github.com/cinek810/refractiveindex.info (original scripts)  
https://github.com/mtarek/refractiveindex.info (fork and further development)

### PyMoosh
Python library for multilayer simulation and optimization  
https://github.com/AnMoreau/PyMoosh

### pyElli
Ellipsometry data processing package with a built-in refractive index data loader  
https://pyelli.readthedocs.io

### TFStudio
GUI-based thin-film coating design program with a built-in refractiveindex.info browser
https://github.com/aai2k/TFStudio

### RefractiveIndexApp
Simple Android app that serves as a front end to the refractiveindex.info database
https://github.com/Xpr3ss0/RefractiveIndexApp

File: database/data/main/SrTiO3/nk/Chernova.yml
# this file is part of refractiveindex.info database
# refractiveindex.info database is in the public domain
# copyright and related rights waived via CC0 1.0

REFERENCES: |
    E. Chernova, C. Brooks, D. Chvostova, Z. Bryknar, A. Dejneka, M. Tyunina.
    Optical NIR-VIS-VUV constants of advanced substrates for thin-film devices.
    <a href="https://doi.org/10.1364/OME.7.003844"><i>Opt. Mater. Express</i> <b>7</b>, 3844–3862 (2017)</a><br>
    [<a href="https://github.com/polyanskiy/refractiveindex.info-scripts/blob/master/scripts/Chernova%202017%20-%20SrTiO3.py">Calculation script (Python)</a>]
COMMENTS: |
    Single crystal Strontium titanate.
DATA:
  - type: tabulated nk
    data: |
        1.4089e-01 1.9231e+00 1.0112e+00
        1.4221e-01 1.9301e+00 9.8106e-01
        1.4355e-01 1.9337e+00 9.5094e-01
        1.4491e-01 1.9334e+00 9.2160e-01
        1.4631e-01 1.9294e+00 8.9558e-01
        1.4772e-01 1.9270e+00 8.7492e-01
        1.4917e-01 1.9317e+00 8.5015e-01
        1.5065e-01 1.9304e+00 8.1286e-01
        1.5215e-01 1.9131e+00 7.7683e-01
        1.5369e-01 1.8900e+00 7.5048e-01
        1.5525e-01 1.8665e+00 7.2942e-01
        1.5685e-01 1.8415e+00 7.1121e-01
        1.5849e-01 1.8142e+00 6.9603e-01
        1.6015e-01 1.7845e+00 6.8439e-01
        1.6185e-01 1.7526e+00 6.7675e-01
        1.6359e-01 1.7188e+00 6.7359e-01
        1.6537e-01 1.6835e+00 6.7524e-01
        1.6719e-01 1.6471e+00 6.8212e-01
        1.6904e-01 1.6099e+00 6.9448e-01
        1.7094e-01 1.5721e+00 7.1270e-01
        1.7288e-01 1.5340e+00 7.3717e-01
        1.7486e-01 1.4952e+00 7.6895e-01
        1.7690e-01 1.4556e+00 8.1028e-01
        1.7897e-01 1.4166e+00 8.6545e-01
        1.8110e-01 1.3837e+00 9.3989e-01
        1.8328e-01 1.3689e+00 1.0355e+00
        1.8552e-01 1.3872e+00 1.1440e+00
        1.8780e-01 1.4444e+00 1.2465e+00
        1.9015e-01 1.5340e+00 1.3243e+00
        1.9255e-01 1.6434e+00 1.3670e+00
        1.9502e-01 1.7585e+00 1.3635e+00
        1.9755e-01 1.8489e+00 1.3082e+00
        2.0014e-01 1.8776e+00 1.2281e+00
        2.0281e-01 1.8464e+00 1.1763e+00
        2.0555e-01 1.7973e+00 1.1805e+00
        2.0836e-01 1.7678e+00 1.2264e+00
        2.1125e-01 1.7679e+00 1.2895e+00
        2.1422e-01 1.7939e+00 1.3544e+00
        2.1728e-01 1.8396e+00 1.4133e+00
        2.2042e-01 1.8997e+00 1.4625e+00
        2.2366e-01 1.9696e+00 1.5004e+00
        2.2699e-01 2.0454e+00 1.5257e+00
        2.3043e-01 2.1225e+00 1.5389e+00
        2.3397e-01 2.1965e+00 1.5422e+00
        2.3762e-01 2.2643e+00 1.5411e+00
        2.4139e-01 2.3278e+00 1.5444e+00
        2.4527e-01 2.3984e+00 1.5579e+00
        2.4929e-01 2.4931e+00 1.5748e+00
        2.5344e-01 2.6193e+00 1.5710e+00
        2.5773e-01 2.7594e+00 1.5195e+00
        2.6216e-01 2.8760e+00 1.4153e+00
        2.6675e-01 2.9372e+00 1.2855e+00
        2.7151e-01 2.9399e+00 1.1755e+00
        2.7644e-01 2.9190e+00 1.1195e+00
        2.8155e-01 2.9251e+00 1.1143e+00
        2.8685e-01 2.9869e+00 1.1171e+00
        2.9236e-01 3.0901e+00 1.0807e+00
        2.9808e-01 3.1914e+00 9.8928e-01
        3.0403e-01 3.2563e+00 8.6952e-01
        3.1023e-01 3.3042e+00 7.5646e-01
        3.1668e-01 3.3650e+00 6.1540e-01
        3.2340e-01 3.3750e+00 4.1259e-01
        3.3042e-01 3.2851e+00 2.2452e-01
        3.3775e-01 3.1526e+00 1.1492e-01
        3.4541e-01 3.0352e+00 6.3210e-02
        3.5342e-01 2.9418e+00 3.7603e-02
        3.6182e-01 2.8665e+00 2.3430e-02
        3.7063e-01 2.8044e+00 1.5108e-02
        3.7987e-01 2.7519e+00 9.8796e-03
        3.8959e-01 2.7068e+00 6.4666e-03
        3.9982e-01 2.6675e+00 4.1960e-03
        4.1060e-01 2.6327e+00 2.6927e-03
        4.2198e-01 2.6018e+00 1.7086e-03
        4.3400e-01 2.5740e+00 1.0732e-03
        4.4673e-01 2.5490e+00 6.6922e-04
        4.6023e-01 2.5262e+00 4.1464e-04
        4.7458e-01 2.5055e+00 2.5644e-04
        4.8984e-01 2.4865e+00 1.5821e-04
        5.0612e-01 2.4691e+00 9.7918e-05
        5.2352e-01 2.4530e+00 6.0678e-05
        5.4216e-01 2.4381e+00 3.7799e-05
        5.6217e-01 2.4244e+00 2.3634e-05
        5.8372e-01 2.4116e+00 1.4857e-05
        6.0698e-01 2.3997e+00 9.3796e-06
        6.3218e-01 2.3887e+00 5.9465e-06
        6.5956e-01 2.3785e+00 3.7855e-06
        6.8942e-01 2.3689e+00 2.4169e-06
        7.2211e-01 2.3600e+00 1.5498e-06
        7.5806e-01 2.3518e+00 9.9625e-07
        7.9777e-01 2.3441e+00 6.4387e-07
        8.4187e-01 2.3369e+00 4.1747e-07
        8.9113e-01 2.3303e+00 2.7247e-07
        9.4652e-01 2.3242e+00 1.7869e-07
        1.0092e+00 2.3185e+00 1.1804e-07
        1.0809e+00 2.3133e+00 7.8466e-08
        1.1635e+00 2.3085e+00 5.2532e-08
        1.2597e+00 2.3041e+00 3.5404e-08
        1.3733e+00 2.3002e+00 2.4003e-08
        1.5094e+00 2.2966e+00 1.6368e-08
        1.6755e+00 2.2933e+00 1.1204e-08

File: database/data/main/SrTiO3/nk/Chernova_NbDoped.yml
REFERENCES: |-
  E. Chernova, C. Brooks, D. Chvostova, Z. Bryknar, A. Dejneka, and M. Tyunina.
      Optical NIR-VIS-VUV constants of advanced substrates for thin-film devices
      <a href="https://doi.org/10.1364/OME.7.003844"><i>Opt. Mater. Express</i>, Vol. 7, Issue 11, pp. 3844-3862 (2017)</a>
COMMENTS: |-
  Single crystal Nb-doped (0.7 wt) Strontium titanate
DATA:
  type: tabulated nk
  data: |
    1.6755e+00 2.2928e+00 3.0073e-07
    1.5094e+00 2.2959e+00 4.5576e-07
    1.3733e+00 2.2995e+00 6.8588e-07
    1.2597e+00 2.3034e+00 1.0261e-06
    1.1635e+00 2.3077e+00 1.5252e-06
    1.0809e+00 2.3124e+00 2.2527e-06
    1.0092e+00 2.3176e+00 3.3070e-06
    9.4652e-01 2.3231e+00 4.8222e-06
    8.9113e-01 2.3292e+00 6.9913e-06
    8.4187e-01 2.3357e+00 1.0065e-05
    7.9777e-01 2.3427e+00 1.4411e-05
    7.5806e-01 2.3503e+00 2.0486e-05
    7.2211e-01 2.3584e+00 2.8960e-05
    6.8942e-01 2.3671e+00 4.0655e-05
    6.5956e-01 2.3765e+00 5.6734e-05
    6.3218e-01 2.3866e+00 7.8646e-05
    6.0698e-01 2.3974e+00 1.0834e-04
    5.8372e-01 2.4091e+00 1.4829e-04
    5.6217e-01 2.4216e+00 2.0165e-04
    5.4216e-01 2.4350e+00 2.7253e-04
    5.2352e-01 2.4496e+00 3.6587e-04
    5.0612e-01 2.4653e+00 4.8833e-04
    4.8984e-01 2.4822e+00 6.4748e-04
    4.7458e-01 2.5007e+00 8.5406e-04
    4.6023e-01 2.5208e+00 1.1201e-03
    4.4673e-01 2.5427e+00 1.4634e-03
    4.3400e-01 2.5669e+00 1.9061e-03
    4.2198e-01 2.5936e+00 2.4828e-03
    4.1060e-01 2.6234e+00 3.2472e-03
    3.9982e-01 2.6570e+00 4.3037e-03
    3.8959e-01 2.6956e+00 5.9639e-03
    3.7987e-01 2.7411e+00 9.4689e-03
    3.7063e-01 2.7942e+00 1.8082e-02
    3.6182e-01 2.8521e+00 3.3834e-02
    3.5342e-01 2.9147e+00 5.2727e-02
    3.4541e-01 2.9926e+00 7.5947e-02
    3.3775e-01 3.0919e+00 1.2231e-01
    3.3042e-01 3.1943e+00 2.1356e-01
    3.2340e-01 3.2637e+00 3.4321e-01
    3.1668e-01 3.2973e+00 4.7641e-01
    3.1023e-01 3.3137e+00 6.1426e-01
    3.0403e-01 3.2978e+00 7.6177e-01
    2.9808e-01 3.2424e+00 8.9528e-01
    2.9236e-01 3.1640e+00 9.9561e-01
    2.8685e-01 3.0857e+00 1.0608e+00
    2.8155e-01 3.0262e+00 1.1034e+00
    2.7644e-01 2.9903e+00 1.1447e+00
    2.7151e-01 2.9676e+00 1.2033e+00
    2.6675e-01 2.9378e+00 1.2847e+00
    2.6216e-01 2.8826e+00 1.3783e+00
    2.5773e-01 2.7977e+00 1.4645e+00
    2.5344e-01 2.6928e+00 1.5274e+00
    2.4929e-01 2.5840e+00 1.5635e+00
    2.4527e-01 2.4824e+00 1.5798e+00
    2.4139e-01 2.3899e+00 1.5852e+00
    2.3762e-01 2.3038e+00 1.5844e+00
    2.3397e-01 2.2214e+00 1.5780e+00
    2.3043e-01 2.1419e+00 1.5655e+00
    2.2699e-01 2.0657e+00 1.5462e+00
    2.2366e-01 1.9933e+00 1.5195e+00
    2.2042e-01 1.9261e+00 1.4850e+00
    2.1728e-01 1.8661e+00 1.4423e+00
    2.1422e-01 1.8167e+00 1.3919e+00
    2.1125e-01 1.7819e+00 1.3366e+00
    2.0836e-01 1.7652e+00 1.2822e+00
    2.0555e-01 1.7663e+00 1.2380e+00
    2.0281e-01 1.7786e+00 1.2133e+00
    2.0014e-01 1.7894e+00 1.2129e+00
    1.9755e-01 1.7842e+00 1.2322e+00
    1.9502e-01 1.7529e+00 1.2587e+00
    1.9255e-01 1.6948e+00 1.2755e+00
    1.9015e-01 1.6185e+00 1.2679e+00
    1.8780e-01 1.5398e+00 1.2286e+00
    1.8552e-01 1.4761e+00 1.1599e+00
    1.8328e-01 1.4398e+00 1.0740e+00
    1.8110e-01 1.4339e+00 9.8683e-01
    1.7897e-01 1.4517e+00 9.1138e-01
    1.7690e-01 1.4827e+00 8.5282e-01
    1.7486e-01 1.5181e+00 8.0973e-01
    1.7288e-01 1.5535e+00 7.7815e-01
    1.7094e-01 1.5877e+00 7.5468e-01
    1.6904e-01 1.6207e+00 7.3711e-01
    1.6719e-01 1.6529e+00 7.2446e-01
    1.6537e-01 1.6847e+00 7.1629e-01
    1.6359e-01 1.7159e+00 7.1255e-01
    1.6185e-01 1.7465e+00 7.1317e-01
    1.6015e-01 1.7762e+00 7.1815e-01
    1.5849e-01 1.8045e+00 7.2739e-01
    1.5685e-01 1.8311e+00 7.4076e-01
    1.5525e-01 1.8555e+00 7.5804e-01
    1.5369e-01 1.8773e+00 7.7895e-01
    1.5215e-01 1.8961e+00 8.0319e-01
    1.5065e-01 1.9116e+00 8.3038e-01
    1.4917e-01 1.9235e+00 8.6013e-01
    1.4772e-01 1.9316e+00 8.9198e-01
    1.4631e-01 1.9356e+00 9.2551e-01
    1.4491e-01 1.9354e+00 9.6024e-01
    1.4355e-01 1.9310e+00 9.9570e-01
    1.4221e-01 1.9222e+00 1.0314e+00
    1.4089e-01 1.9090e+00 1.0669e+00

File: database/data/main/SrTiO3/nk/Wohlecke-mx.yml
# this file is part of refractiveindex.info database
# refractiveindex.info database is in the public domain
# copyright and related rights waived via CC0 1.0

REFERENCES: |
    M. Wöhlecke, V. Marrello, A. Onton.
    Refractive index of BaTiO<sub>3</sub> and SrTiO<sub>3</sub> films.
    [*J. Appl. Phys.* **48**, 1748–1750 (1977)](https://doi.org/10.1063/1.323822)
NOTES: |
    Microcrystalline 1–4 µm thin film. Prepared by RF sputter deposition at 500 K substrate temperature.
DATA:
  - type: formula 1
    wavelength_range: 0.3 1.0
    coefficients: 0 2.9489 0.17712

File: database/data/main/SrTiO3/nk/Wohlecke-x.yml
# this file is part of refractiveindex.info database
# refractiveindex.info database is in the public domain
# copyright and related rights waived via CC0 1.0

REFERENCES: |
    M. Wöhlecke, V. Marrello, A. Onton
    Refractive index of BaTiO3 and SrTiO3 films.
    <a href="https://doi.org/10.1063/1.323822"><i>J. Appl. Phys.</i> <b>48</b>, 1748-1750 (1987)</a>
COMMENTS: |
    Crystalline
DATA:
  - type: formula 1
    wavelength_range: 0.3 1.0
    coefficients: 0 4.2108810404431 0.21751613760210575
