Repository: polyanskiy/refractiveindex.info-database

## Notices

> ⚠️ **Nov 6, 2026** 
> COMMENTS field was renamed to NOTES in the `develop` branch. Maintainers of applications and libraries that consume the database should prepare their software to support this change.

> ⚠️ **Jun 14, 2026**  
> Markdown is now used in REFERENCES and COMMENTS fields in data YAML files, and in ABOUT fields in about.yml files. This change is currently in the `develop` branch. Maintainers of applications and libraries that consume the database should prepare their software to support Markdown in these fields.

> ⚠️ **Jan 18, 2026**  
> Please use the `develop` branch for contributing new data and any edits.

> ⚠️ **Jan 7, 2026**  
> The default branch was renamed from `master` to `main`.  
> Fork maintainers should update local tracking accordingly.

# Refractive Index Database

The refractiveindex.info database is an extensive collection of optical constants for a wide range of materials. The database is in the public domain. Copyright and related rights were waived by <a href="mailto:polyanskiy@refractiveindex.info">Mikhail Polyanskiy</a> through the <a href="https://creativecommons.org/publicdomain/zero/1.0/">CC0 1.0 Universal Public Domain Dedication</a>. You may copy, modify, and distribute the refractiveindex.info database, even for commercial purposes, without asking permission.

The YAML file format is used to store material information and the database structure. Many text editors have built-in syntax highlighting for YAML markup. <a href="https://code.visualstudio.com/">Visual Studio Code</a> (cross-platform) or <a href="https://notepad-plus-plus.org/">Notepad++</a> (under Windows) are recommended for viewing and editing refractiveindex.info database files.

## Web interface

https://refractiveindex.info/

## How to cite

If you use data from this database in research, publications, reports, or software, please cite the peer-reviewed data descriptor published in *Scientific Data*:

**Reference:**

> Polyanskiy, M. N. *Refractiveindex.info database of optical constants*.  
> *Scientific Data* **11**, 94 (2024).  
> https://doi.org/10.1038/s41597-023-02898-2

**BibTeX:**
```bibtex
@article{polyanskiy2024,
  title   = {Refractiveindex.info database of optical constants},
  author  = {Polyanskiy, Mikhail N.},
  journal = {Scientific Data},
  volume  = {11},
  pages   = {94},
  year    = {2024},
  doi     = {10.1038/s41597-023-02898-2}
}
```

**Optional web citation** (not preferred over the peer-reviewed article):

> M. N. Polyanskiy, Refractive index database, https://refractiveindex.info. Accessed on YYYY-MM-DD.

When appropriate, please also cite the original publications from which specific datasets were obtained; these references are listed in the corresponding data files.

### General guidelines

- Please base all contributions on the `develop` branch.
- Follow existing conventions for directory structure, file naming, and YAML formatting.
- Ensure that all numerical data are traceable to a reliable source (peer-reviewed publications, manufacturer datasheets, etc.).

## Related projects

### refractiveindex.info-scripts
Collection of Python scripts related to the refractiveindex.info database  
https://github.com/polyanskiy/refractiveindex.info-scripts

### refractiveindex
Easy Python interface to the refractiveindex.info database  
https://github.com/toftul/refractiveindex

### RefractiveIndex.jl
Julia interface to the refractiveindex.info database  
https://github.com/stillyslalom/RefractiveIndex.jl

### PyTMM
Database browser and Transfer Matrix Method implementation  
https://github.com/kitchenknif/PyTMM

### tmmnlay
Another TMM package loosely based on PyTMM  
https://github.com/ovidiopr/tmmnlay

### refractiveindex.info-sqlite
Python 3 + SQLite wrapper for the refractiveindex.info database  
https://github.com/HugoGuillen/refractiveindex.info-sqlite

### refractiveindex.info
Support for operations not possible through the web interface (e.g., finding materials with refractive index within a specified range)  
https://github.com/cinek810/refractiveindex.info (original scripts)  
https://github.com/mtarek/refractiveindex.info (fork and further development)

### PyMoosh
Python library for multilayer simulation and optimization  
https://github.com/AnMoreau/PyMoosh

### pyElli
Ellipsometry data processing package with a built-in refractive index data loader  
https://pyelli.readthedocs.io

### TFStudio
GUI-based thin-film coating design program with a built-in refractiveindex.info browser
https://github.com/aai2k/TFStudio

### RefractiveIndexApp
Simple Android app that serves as a front end to the refractiveindex.info database
https://github.com/Xpr3ss0/RefractiveIndexApp

File: database/data/main/SrTiO3/nk/Bond.yml
# this file is part of refractiveindex.info database
# refractiveindex.info database is in the public domain
# copyright and related rights waived via CC0 1.0

REFERENCES: |
    1) W. L. Bond.
    Measurement of the refractive indices of several crystals.
    [*J. Appl. Phys.* **36**, 1674-1677 (1965)](https://doi.org/10.1063/1.1703106)
    <br>
    2) M. J. Dodge.
    Refractive Index.
    In M. J. Weber (ed.), Handbook of Laser Science and Technology, Volume IV, Optical Material: Part 2, CRC Press, Boca Raton, 1986
    (as cited in Handbook of Optics, 3rd edition, Vol. 4. McGraw-Hill 2009).
    <br>
    * Ref. 2 provides a dispersion formula based on data from Ref. 1
DATA:
  - type: formula 1
    wavelength_range: 0.43 3.8
    coefficients: 0 3.042143 0.1475902 1.170065 0.2953086 30.83326 33.18606

File: database/data/main/SrTiO3/nk/Wohlecke-a-300K.yml
# this file is part of refractiveindex.info database
# refractiveindex.info database is in the public domain
# copyright and related rights waived via CC0 1.0

REFERENCES: |
    M. Wöhlecke, V. Marrello, A. Onton
    Refractive index of BaTiO3 and SrTiO3 films.
    <a href="https://doi.org/10.1063/1.323822"><i>J. Appl. Phys.</i> <b>48</b>, 1748-1750 (1987)</a>
COMMENTS: |
    Amorphous, 300K
DATA:
  - type: formula 1
    wavelength_range: 0.3 1.0
    coefficients: 0 2.7791016520292087 0.1675462140989193

File: database/data/main/SrTiO3/nk/Wohlecke-a.yml
# this file is part of refractiveindex.info database
# refractiveindex.info database is in the public domain
# copyright and related rights waived via CC0 1.0

REFERENCES: |
    M. Wöhlecke, V. Marrello, A. Onton.
    Refractive index of BaTiO<sub>3</sub> and SrTiO<sub>3</sub> films.
    [*J. Appl. Phys.* **48**, 1748–1750 (1977)](https://doi.org/10.1063/1.323822)
NOTES: |
    Amorphous 1–4 µm thin film. Prepared by RF sputter deposition at 300 K substrate temperature.
CONDITIONS:
    temperature: 300
DATA:
  - type: formula 1
    wavelength_range: 0.3 1.0
    coefficients: 0 2.7791 0.16755
