Repository: polyanskiy/refractiveindex.info-database

## Notices

> ⚠️ **Nov 6, 2026** 
> COMMENTS field was renamed to NOTES in the `develop` branch. Maintainers of applications and libraries that consume the database should prepare their software to support this change.

> ⚠️ **Jun 14, 2026**  
> Markdown is now used in REFERENCES and COMMENTS fields in data YAML files, and in ABOUT fields in about.yml files. This change is currently in the `develop` branch. Maintainers of applications and libraries that consume the database should prepare their software to support Markdown in these fields.

> ⚠️ **Jan 18, 2026**  
> Please use the `develop` branch for contributing new data and any edits.

> ⚠️ **Jan 7, 2026**  
> The default branch was renamed from `master` to `main`.  
> Fork maintainers should update local tracking accordingly.

# Refractive Index Database

The refractiveindex.info database is an extensive collection of optical constants for a wide range of materials. The database is in the public domain. Copyright and related rights were waived by <a href="mailto:polyanskiy@refractiveindex.info">Mikhail Polyanskiy</a> through the <a href="https://creativecommons.org/publicdomain/zero/1.0/">CC0 1.0 Universal Public Domain Dedication</a>. You may copy, modify, and distribute the refractiveindex.info database, even for commercial purposes, without asking permission.

The YAML file format is used to store material information and the database structure. Many text editors have built-in syntax highlighting for YAML markup. <a href="https://code.visualstudio.com/">Visual Studio Code</a> (cross-platform) or <a href="https://notepad-plus-plus.org/">Notepad++</a> (under Windows) are recommended for viewing and editing refractiveindex.info database files.

## Web interface

https://refractiveindex.info/

## How to cite

If you use data from this database in research, publications, reports, or software, please cite the peer-reviewed data descriptor published in *Scientific Data*:

**Reference:**

> Polyanskiy, M. N. *Refractiveindex.info database of optical constants*.  
> *Scientific Data* **11**, 94 (2024).  
> https://doi.org/10.1038/s41597-023-02898-2

**BibTeX:**
```bibtex
@article{polyanskiy2024,
  title   = {Refractiveindex.info database of optical constants},
  author  = {Polyanskiy, Mikhail N.},
  journal = {Scientific Data},
  volume  = {11},
  pages   = {94},
  year    = {2024},
  doi     = {10.1038/s41597-023-02898-2}
}
```

**Optional web citation** (not preferred over the peer-reviewed article):

> M. N. Polyanskiy, Refractive index database, https://refractiveindex.info. Accessed on YYYY-MM-DD.

When appropriate, please also cite the original publications from which specific datasets were obtained; these references are listed in the corresponding data files.

### General guidelines

- Please base all contributions on the `develop` branch.
- Follow existing conventions for directory structure, file naming, and YAML formatting.
- Ensure that all numerical data are traceable to a reliable source (peer-reviewed publications, manufacturer datasheets, etc.).

## Related projects

### refractiveindex.info-scripts
Collection of Python scripts related to the refractiveindex.info database  
https://github.com/polyanskiy/refractiveindex.info-scripts

### refractiveindex
Easy Python interface to the refractiveindex.info database  
https://github.com/toftul/refractiveindex

### RefractiveIndex.jl
Julia interface to the refractiveindex.info database  
https://github.com/stillyslalom/RefractiveIndex.jl

### PyTMM
Database browser and Transfer Matrix Method implementation  
https://github.com/kitchenknif/PyTMM

### tmmnlay
Another TMM package loosely based on PyTMM  
https://github.com/ovidiopr/tmmnlay

### refractiveindex.info-sqlite
Python 3 + SQLite wrapper for the refractiveindex.info database  
https://github.com/HugoGuillen/refractiveindex.info-sqlite

### refractiveindex.info
Support for operations not possible through the web interface (e.g., finding materials with refractive index within a specified range)  
https://github.com/cinek810/refractiveindex.info (original scripts)  
https://github.com/mtarek/refractiveindex.info (fork and further development)

### PyMoosh
Python library for multilayer simulation and optimization  
https://github.com/AnMoreau/PyMoosh

### pyElli
Ellipsometry data processing package with a built-in refractive index data loader  
https://pyelli.readthedocs.io

### TFStudio
GUI-based thin-film coating design program with a built-in refractiveindex.info browser
https://github.com/aai2k/TFStudio

### RefractiveIndexApp
Simple Android app that serves as a front end to the refractiveindex.info database
https://github.com/Xpr3ss0/RefractiveIndexApp

File: database/data/main/Ta2O5/nk/Bright-amorphous.yml
# this file is part of refractiveindex.info database
# refractiveindex.info database is in the public domain
# copyright and related rights waived via CC0 1.0

REFERENCES: |
    T. J. Bright, J. I. Watjen, Z. M. Zhang, C. Muratore, A. A. Voevodin, D. I. Koukis, D. B. Tanner, D. J. Arenas.
    Infrared optical properties of amorphous and nanocrystalline Ta<sub>2</sub>O<sub>5</sub> thin films.
    [*J. Appl. Phys* **114**, 083515 (2013)](https://doi.org/10.1063/1.4819325)<br>
    [[Calculation script (Python)](https://github.com/polyanskiy/refractiveindex.info-scripts/blob/main/scripts/Bright%202013%20-%20Ta2O5%20-%20amorphous.py)]
NOTES: |
    Amporphous thin film
DATA:
  - type: tabulated nk
    data: |
        5.0000e-01 2.1587e+00 7.6093e-04
        5.0767e-01 2.1557e+00 7.7408e-04
        5.1547e-01 2.1527e+00 7.8743e-04
        5.2338e-01 2.1498e+00 8.0100e-04
        5.3141e-01 2.1471e+00 8.1478e-04
        5.3957e-01 2.1444e+00 8.2878e-04
        5.4785e-01 2.1417e+00 8.4300e-04
        5.5626e-01 2.1392e+00 8.5746e-04
        5.6480e-01 2.1367e+00 8.7214e-04
        5.7347e-01 2.1343e+00 8.8707e-04
        5.8227e-01 2.1320e+00 9.0224e-04
        5.9121e-01 2.1297e+00 9.1765e-04
        6.0028e-01 2.1275e+00 9.3333e-04
        6.0949e-01 2.1254e+00 9.4926e-04
        6.1885e-01 2.1233e+00 9.6545e-04
        6.2835e-01 2.1212e+00 9.8192e-04
        6.3799e-01 2.1193e+00 9.9866e-04
        6.4778e-01 2.1174e+00 1.0157e-03
        6.5773e-01 2.1155e+00 1.0330e-03
        6.6782e-01 2.1137e+00 1.0506e-03
        6.7807e-01 2.1120e+00 1.0685e-03
        6.8848e-01 2.1102e+00 1.0867e-03
        6.9905e-01 2.1086e+00 1.1053e-03
        7.0978e-01 2.1070e+00 1.1241e-03
        7.2067e-01 2.1054e+00 1.1433e-03
        7.3173e-01 2.1039e+00 1.1629e-03
        7.4296e-01 2.1024e+00 1.1827e-03
        7.5437e-01 2.1009e+00 1.2030e-03
        7.6595e-01 2.0995e+00 1.2236e-03
        7.7770e-01 2.0981e+00 1.2446e-03
        7.8964e-01 2.0968e+00 1.2659e-03
        8.0176e-01 2.0955e+00 1.2877e-03
        8.1407e-01 2.0942e+00 1.3098e-03
        8.2656e-01 2.0930e+00 1.3324e-03
        8.3925e-01 2.0918e+00 1.3553e-03
        8.5213e-01 2.0906e+00 1.3788e-03
        8.6521e-01 2.0894e+00 1.4026e-03
        8.7849e-01 2.0883e+00 1.4269e-03
        8.9197e-01 2.0872e+00 1.4517e-03
        9.0566e-01 2.0861e+00 1.4770e-03
        9.1956e-01 2.0851e+00 1.5027e-03
        9.3368e-01 2.0840e+00 1.5290e-03
        9.4801e-01 2.0830e+00 1.5558e-03
        9.6256e-01 2.0820e+00 1.5831e-03
        9.7733e-01 2.0811e+00 1.6110e-03
        9.9233e-01 2.0801e+00 1.6395e-03
        1.0076e+00 2.0792e+00 1.6685e-03
        1.0230e+00 2.0783e+00 1.6982e-03
        1.0387e+00 2.0774e+00 1.7285e-03
        1.0547e+00 2.0765e+00 1.7594e-03
        1.0709e+00 2.0757e+00 1.7909e-03
        1.0873e+00 2.0748e+00 1.8232e-03
        1.1040e+00 2.0740e+00 1.8562e-03
        1.1209e+00 2.0732e+00 1.8899e-03
        1.1381e+00 2.0724e+00 1.9243e-03
        1.1556e+00 2.0716e+00 1.9595e-03
        1.1733e+00 2.0708e+00 1.9956e-03
        1.1914e+00 2.0700e+00 2.0324e-03
        1.2096e+00 2.0692e+00 2.0701e-03
        1.2282e+00 2.0685e+00 2.1087e-03
        1.2471e+00 2.0677e+00 2.1483e-03
        1.2662e+00 2.0670e+00 2.1888e-03
        1.2856e+00 2.0662e+00 2.2303e-03
        1.3054e+00 2.0655e+00 2.2728e-03
        1.3254e+00 2.0648e+00 2.3164e-03
        1.3457e+00 2.0640e+00 2.3611e-03
        1.3664e+00 2.0633e+00 2.4070e-03
        1.3874e+00 2.0626e+00 2.4541e-03
        1.4087e+00 2.0619e+00 2.5025e-03
        1.4303e+00 2.0612e+00 2.5521e-03
        1.4522e+00 2.0604e+00 2.6032e-03
        1.4745e+00 2.0597e+00 2.6557e-03
        1.4972e+00 2.0590e+00 2.7097e-03
        1.5201e+00 2.0583e+00 2.7653e-03
        1.5435e+00 2.0575e+00 2.8226e-03
        1.5672e+00 2.0568e+00 2.8815e-03
        1.5912e+00 2.0561e+00 2.9424e-03
        1.6157e+00 2.0554e+00 3.0051e-03
        1.6404e+00 2.0546e+00 3.0699e-03
        1.6656e+00 2.0539e+00 3.1368e-03
        1.6912e+00 2.0531e+00 3.2061e-03
        1.7172e+00 2.0523e+00 3.2777e-03
        1.7435e+00 2.0516e+00 3.3518e-03
        1.7703e+00 2.0508e+00 3.4287e-03
        1.7974e+00 2.0500e+00 3.5085e-03
        1.8250e+00 2.0492e+00 3.5914e-03
        1.8530e+00 2.0484e+00 3.6776e-03
        1.8815e+00 2.0475e+00 3.7674e-03
        1.9104e+00 2.0467e+00 3.8610e-03
        1.9397e+00 2.0458e+00 3.9587e-03
        1.9695e+00 2.0449e+00 4.0609e-03
        1.9997e+00 2.0440e+00 4.1679e-03
        2.0304e+00 2.0431e+00 4.2803e-03
        2.0615e+00 2.0422e+00 4.3984e-03
        2.0932e+00 2.0412e+00 4.5228e-03
        2.1253e+00 2.0402e+00 4.6542e-03
        2.1579e+00 2.0392e+00 4.7933e-03
        2.1911e+00 2.0382e+00 4.9410e-03
        2.2247e+00 2.0371e+00 5.0983e-03
        2.2588e+00 2.0360e+00 5.2663e-03
        2.2935e+00 2.0349e+00 5.4463e-03
        2.3287e+00 2.0338e+00 5.6401e-03
        2.3644e+00 2.0326e+00 5.8494e-03
        2.4007e+00 2.0314e+00 6.0766e-03
        2.4376e+00 2.0301e+00 6.3244e-03
        2.4750e+00 2.0288e+00 6.5961e-03
        2.5130e+00 2.0274e+00 6.8956e-03
        2.5516e+00 2.0260e+00 7.2279e-03
        2.5907e+00 2.0246e+00 7.5989e-03
        2.6305e+00 2.0231e+00 8.0159e-03
        2.6709e+00 2.0215e+00 8.4878e-03
        2.7119e+00 2.0199e+00 9.0258e-03
        2.7535e+00 2.0183e+00 9.6432e-03
        2.7957e+00 2.0166e+00 1.0356e-02
        2.8387e+00 2.0149e+00 1.1185e-02
        2.8822e+00 2.0131e+00 1.2151e-02
        2.9265e+00 2.0114e+00 1.3278e-02
        2.9714e+00 2.0097e+00 1.4589e-02
        3.0170e+00 2.0082e+00 1.6098e-02
        3.0633e+00 2.0068e+00 1.7800e-02
        3.1103e+00 2.0058e+00 1.9651e-02
        3.1581e+00 2.0051e+00 2.1550e-02
        3.2065e+00 2.0049e+00 2.3326e-02
        3.2557e+00 2.0052e+00 2.4758e-02
        3.3057e+00 2.0057e+00 2.5632e-02
        3.3565e+00 2.0063e+00 2.5833e-02
        3.4080e+00 2.0067e+00 2.5395e-02
        3.4603e+00 2.0066e+00 2.4479e-02
        3.5134e+00 2.0060e+00 2.3300e-02
        3.5673e+00 2.0049e+00 2.2047e-02
        3.6221e+00 2.0033e+00 2.0851e-02
        3.6777e+00 2.0013e+00 1.9788e-02
        3.7341e+00 1.9991e+00 1.8887e-02
        3.7914e+00 1.9966e+00 1.8151e-02
        3.8496e+00 1.9940e+00 1.7570e-02
        3.9087e+00 1.9912e+00 1.7129e-02
        3.9687e+00 1.9883e+00 1.6811e-02
        4.0296e+00 1.9853e+00 1.6601e-02
        4.0915e+00 1.9823e+00 1.6483e-02
        4.1543e+00 1.9791e+00 1.6446e-02
        4.2180e+00 1.9758e+00 1.6481e-02
        4.2828e+00 1.9725e+00 1.6580e-02
        4.3485e+00 1.9690e+00 1.6736e-02
        4.4153e+00 1.9654e+00 1.6945e-02
        4.4830e+00 1.9618e+00 1.7202e-02
        4.5518e+00 1.9580e+00 1.7504e-02
        4.6217e+00 1.9541e+00 1.7849e-02
        4.6926e+00 1.9501e+00 1.8235e-02
        4.7647e+00 1.9460e+00 1.8662e-02
        4.8378e+00 1.9417e+00 1.9129e-02
        4.9121e+00 1.9373e+00 1.9635e-02
        4.9875e+00 1.9328e+00 2.0181e-02
        5.0640e+00 1.9281e+00 2.0768e-02
        5.1417e+00 1.9232e+00 2.1396e-02
        5.2207e+00 1.9182e+00 2.2065e-02
        5.3008e+00 1.9129e+00 2.2779e-02
        5.3821e+00 1.9075e+00 2.3538e-02
        5.4648e+00 1.9019e+00 2.4344e-02
        5.5486e+00 1.8961e+00 2.5200e-02
        5.6338e+00 1.8901e+00 2.6108e-02
        5.7203e+00 1.8839e+00 2.7070e-02
        5.8081e+00 1.8774e+00 2.8091e-02
        5.8972e+00 1.8707e+00 2.9172e-02
        5.9877e+00 1.8637e+00 3.0319e-02
        6.0796e+00 1.8564e+00 3.1535e-02
        6.1730e+00 1.8488e+00 3.2825e-02
        6.2677e+00 1.8410e+00 3.4194e-02
        6.3639e+00 1.8328e+00 3.5648e-02
        6.4616e+00 1.8243e+00 3.7192e-02
        6.5608e+00 1.8154e+00 3.8835e-02
        6.6615e+00 1.8061e+00 4.0582e-02
        6.7637e+00 1.7964e+00 4.2444e-02
        6.8675e+00 1.7863e+00 4.4429e-02
        6.9729e+00 1.7758e+00 4.6547e-02
        7.0800e+00 1.7648e+00 4.8811e-02
        7.1886e+00 1.7532e+00 5.1234e-02
        7.2990e+00 1.7412e+00 5.3831e-02
        7.4110e+00 1.7285e+00 5.6618e-02
        7.5247e+00 1.7152e+00 5.9615e-02
        7.6402e+00 1.7013e+00 6.2843e-02
        7.7575e+00 1.6867e+00 6.6328e-02
        7.8766e+00 1.6713e+00 7.0099e-02
        7.9975e+00 1.6550e+00 7.4190e-02
        8.1202e+00 1.6379e+00 7.8640e-02
        8.2449e+00 1.6199e+00 8.3496e-02
        8.3714e+00 1.6008e+00 8.8813e-02
        8.4999e+00 1.5806e+00 9.4658e-02
        8.6304e+00 1.5591e+00 1.0111e-01
        8.7628e+00 1.5363e+00 1.0827e-01
        8.8973e+00 1.5120e+00 1.1625e-01
        9.0339e+00 1.4862e+00 1.2522e-01
        9.1726e+00 1.4585e+00 1.3536e-01
        9.3133e+00 1.4288e+00 1.4691e-01
        9.4563e+00 1.3970e+00 1.6021e-01
        9.6014e+00 1.3628e+00 1.7567e-01
        9.7488e+00 1.3261e+00 1.9387e-01
        9.8984e+00 1.2865e+00 2.1559e-01
        1.0050e+01 1.2442e+00 2.4188e-01
        1.0205e+01 1.1993e+00 2.7417e-01
        1.0361e+01 1.1526e+00 3.1430e-01
        1.0520e+01 1.1060e+00 3.6447e-01
        1.0682e+01 1.0633e+00 4.2658e-01
        1.0846e+01 1.0305e+00 5.0067e-01
        1.1012e+01 1.0151e+00 5.8222e-01
        1.1181e+01 1.0216e+00 6.6022e-01
        1.1353e+01 1.0455e+00 7.1989e-01
        1.1527e+01 1.0702e+00 7.5180e-01
        1.1704e+01 1.0754e+00 7.6162e-01
        1.1884e+01 1.0507e+00 7.6774e-01
        1.2066e+01 1.0003e+00 7.8837e-01
        1.2251e+01 9.3550e-01 8.3374e-01
        1.2439e+01 8.6856e-01 9.0637e-01
        1.2630e+01 8.0913e-01 1.0037e+00
        1.2824e+01 7.6322e-01 1.1207e+00
        1.3021e+01 7.3326e-01 1.2526e+00
        1.3221e+01 7.1975e-01 1.3962e+00
        1.3424e+01 7.2305e-01 1.5509e+00
        1.3630e+01 7.4504e-01 1.7179e+00
        1.3839e+01 7.9079e-01 1.9000e+00
        1.4051e+01 8.7152e-01 2.1002e+00
        1.4267e+01 1.0104e+00 2.3172e+00
        1.4486e+01 1.2494e+00 2.5262e+00
        1.4708e+01 1.6202e+00 2.6263e+00
        1.4934e+01 1.9791e+00 2.4690e+00
        1.5163e+01 2.0723e+00 2.2094e+00
        1.5396e+01 2.0132e+00 2.1118e+00
        1.5632e+01 1.9983e+00 2.1518e+00
        1.5872e+01 2.0771e+00 2.2222e+00
        1.6116e+01 2.2249e+00 2.2513e+00
        1.6363e+01 2.3921e+00 2.2065e+00
        1.6614e+01 2.5259e+00 2.0934e+00
        1.6869e+01 2.5942e+00 1.9478e+00
        1.7128e+01 2.5966e+00 1.8113e+00
        1.7391e+01 2.5536e+00 1.7108e+00
        1.7658e+01 2.4899e+00 1.6553e+00
        1.7929e+01 2.4263e+00 1.6425e+00
        1.8204e+01 2.3776e+00 1.6641e+00
        1.8484e+01 2.3536e+00 1.7086e+00
        1.8768e+01 2.3590e+00 1.7632e+00
        1.9056e+01 2.3937e+00 1.8148e+00
        1.9348e+01 2.4524e+00 1.8515e+00
        1.9645e+01 2.5258e+00 1.8645e+00
        1.9947e+01 2.6017e+00 1.8504e+00
        2.0253e+01 2.6679e+00 1.8113e+00
        2.0564e+01 2.7152e+00 1.7545e+00
        2.0879e+01 2.7393e+00 1.6897e+00
        2.1200e+01 2.7408e+00 1.6262e+00
        2.1525e+01 2.7233e+00 1.5708e+00
        2.1856e+01 2.6915e+00 1.5278e+00
        2.2191e+01 2.6505e+00 1.4990e+00
        2.2532e+01 2.6045e+00 1.4846e+00
        2.2877e+01 2.5567e+00 1.4842e+00
        2.3229e+01 2.5100e+00 1.4964e+00
        2.3585e+01 2.4661e+00 1.5201e+00
        2.3947e+01 2.4266e+00 1.5538e+00
        2.4315e+01 2.3927e+00 1.5963e+00
        2.4688e+01 2.3650e+00 1.6461e+00
        2.5067e+01 2.3442e+00 1.7021e+00
        2.5452e+01 2.3306e+00 1.7630e+00
        2.5842e+01 2.3244e+00 1.8279e+00
        2.6239e+01 2.3257e+00 1.8956e+00
        2.6642e+01 2.3344e+00 1.9653e+00
        2.7051e+01 2.3506e+00 2.0362e+00
        2.7466e+01 2.3740e+00 2.1074e+00
        2.7887e+01 2.4044e+00 2.1784e+00
        2.8315e+01 2.4416e+00 2.2485e+00
        2.8750e+01 2.4855e+00 2.3171e+00
        2.9191e+01 2.5357e+00 2.3837e+00
        2.9639e+01 2.5921e+00 2.4478e+00
        3.0094e+01 2.6544e+00 2.5090e+00
        3.0556e+01 2.7222e+00 2.5666e+00
        3.1025e+01 2.7953e+00 2.6203e+00
        3.1501e+01 2.8734e+00 2.6697e+00
        3.1985e+01 2.9560e+00 2.7141e+00
        3.2476e+01 3.0428e+00 2.7533e+00
        3.2974e+01 3.1332e+00 2.7869e+00
        3.3480e+01 3.2268e+00 2.8144e+00
        3.3994e+01 3.3229e+00 2.8355e+00
        3.4516e+01 3.4209e+00 2.8500e+00
        3.5046e+01 3.5202e+00 2.8578e+00
        3.5584e+01 3.6200e+00 2.8586e+00
        3.6130e+01 3.7197e+00 2.8525e+00
        3.6684e+01 3.8184e+00 2.8396e+00
        3.7248e+01 3.9156e+00 2.8200e+00
        3.7819e+01 4.0104e+00 2.7939e+00
        3.8400e+01 4.1023e+00 2.7619e+00
        3.8989e+01 4.1907e+00 2.7243e+00
        3.9588e+01 4.2752e+00 2.6815e+00
        4.0195e+01 4.3552e+00 2.6343e+00
        4.0812e+01 4.4305e+00 2.5831e+00
        4.1439e+01 4.5008e+00 2.5285e+00
        4.2075e+01 4.5661e+00 2.4713e+00
        4.2720e+01 4.6262e+00 2.4119e+00
        4.3376e+01 4.6813e+00 2.3510e+00
        4.4042e+01 4.7313e+00 2.2891e+00
        4.4718e+01 4.7764e+00 2.2267e+00
        4.5404e+01 4.8169e+00 2.1641e+00
        4.6101e+01 4.8530e+00 2.1019e+00
        4.6809e+01 4.8849e+00 2.0402e+00
        4.7527e+01 4.9129e+00 1.9795e+00
        4.8257e+01 4.9373e+00 1.9199e+00
        4.8997e+01 4.9584e+00 1.8617e+00
        4.9749e+01 4.9764e+00 1.8049e+00
        5.0513e+01 4.9916e+00 1.7498e+00
        5.1288e+01 5.0043e+00 1.6963e+00
        5.2076e+01 5.0147e+00 1.6445e+00
        5.2875e+01 5.0230e+00 1.5945e+00
        5.3686e+01 5.0295e+00 1.5463e+00
        5.4510e+01 5.0344e+00 1.4998e+00
        5.5347e+01 5.0378e+00 1.4551e+00
        5.6197e+01 5.0399e+00 1.4121e+00
        5.7059e+01 5.0409e+00 1.3708e+00
        5.7935e+01 5.0409e+00 1.3311e+00
        5.8824e+01 5.0399e+00 1.2930e+00
        5.9727e+01 5.0383e+00 1.2564e+00
        6.0644e+01 5.0359e+00 1.2213e+00
        6.1575e+01 5.0330e+00 1.1877e+00
        6.2520e+01 5.0296e+00 1.1554e+00
        6.3479e+01 5.0258e+00 1.1244e+00
        6.4454e+01 5.0216e+00 1.0947e+00
        6.5443e+01 5.0172e+00 1.0662e+00
        6.6447e+01 5.0125e+00 1.0388e+00
        6.7467e+01 5.0075e+00 1.0125e+00
        6.8503e+01 5.0025e+00 9.8732e-01
        6.9554e+01 4.9973e+00 9.6310e-01
        7.0622e+01 4.9920e+00 9.3983e-01
        7.1706e+01 4.9866e+00 9.1748e-01
        7.2806e+01 4.9812e+00 8.9600e-01
        7.3924e+01 4.9758e+00 8.7535e-01
        7.5059e+01 4.9703e+00 8.5549e-01
        7.6211e+01 4.9649e+00 8.3638e-01
        7.7380e+01 4.9595e+00 8.1800e-01
        7.8568e+01 4.9542e+00 8.0030e-01
        7.9774e+01 4.9489e+00 7.8327e-01
        8.0999e+01 4.9436e+00 7.6686e-01
        8.2242e+01 4.9385e+00 7.5105e-01
        8.3504e+01 4.9334e+00 7.3581e-01
        8.4786e+01 4.9284e+00 7.2112e-01
        8.6087e+01 4.9234e+00 7.0695e-01
        8.7408e+01 4.9186e+00 6.9329e-01
        8.8750e+01 4.9138e+00 6.8011e-01
        9.0112e+01 4.9092e+00 6.6739e-01
        9.1495e+01 4.9046e+00 6.5511e-01
        9.2900e+01 4.9001e+00 6.4325e-01
        9.4326e+01 4.8958e+00 6.3180e-01
        9.5773e+01 4.8915e+00 6.2073e-01
        9.7243e+01 4.8873e+00 6.1004e-01
        9.8736e+01 4.8832e+00 5.9971e-01
        1.0025e+02 4.8793e+00 5.8973e-01
        1.0179e+02 4.8754e+00 5.8008e-01
        1.0335e+02 4.8716e+00 5.7074e-01
        1.0494e+02 4.8679e+00 5.6172e-01
        1.0655e+02 4.8643e+00 5.5299e-01
        1.0819e+02 4.8608e+00 5.4455e-01
        1.0985e+02 4.8574e+00 5.3638e-01
        1.1153e+02 4.8541e+00 5.2848e-01
        1.1324e+02 4.8508e+00 5.2084e-01
        1.1498e+02 4.8477e+00 5.1345e-01
        1.1675e+02 4.8446e+00 5.0629e-01
        1.1854e+02 4.8417e+00 4.9937e-01
        1.2036e+02 4.8388e+00 4.9267e-01
        1.2221e+02 4.8360e+00 4.8619e-01
        1.2408e+02 4.8332e+00 4.7993e-01
        1.2599e+02 4.8306e+00 4.7386e-01
        1.2792e+02 4.8280e+00 4.6800e-01
        1.2988e+02 4.8255e+00 4.6233e-01
        1.3188e+02 4.8230e+00 4.5684e-01
        1.3390e+02 4.8207e+00 4.5154e-01
        1.3596e+02 4.8184e+00 4.4642e-01
        1.3804e+02 4.8161e+00 4.4146e-01
        1.4016e+02 4.8139e+00 4.3668e-01
        1.4231e+02 4.8118e+00 4.3205e-01
        1.4450e+02 4.8098e+00 4.2759e-01
        1.4671e+02 4.8078e+00 4.2328e-01
        1.4897e+02 4.8059e+00 4.1913e-01
        1.5125e+02 4.8040e+00 4.1512e-01
        1.5357e+02 4.8022e+00 4.1126e-01
        1.5593e+02 4.8005e+00 4.0754e-01
        1.5833e+02 4.7988e+00 4.0395e-01
        1.6076e+02 4.7971e+00 4.0050e-01
        1.6322e+02 4.7955e+00 3.9719e-01
        1.6573e+02 4.7939e+00 3.9400e-01
        1.6827e+02 4.7924e+00 3.9094e-01
        1.7085e+02 4.7910e+00 3.8801e-01
        1.7348e+02 4.7896e+00 3.8520e-01
        1.7614e+02 4.7882e+00 3.8251e-01
        1.7884e+02 4.7869e+00 3.7993e-01
        1.8159e+02 4.7856e+00 3.7748e-01
        1.8438e+02 4.7843e+00 3.7513e-01
        1.8721e+02 4.7831e+00 3.7290e-01
        1.9008e+02 4.7820e+00 3.7079e-01
        1.9300e+02 4.7808e+00 3.6877e-01
        1.9596e+02 4.7798e+00 3.6687e-01
        1.9897e+02 4.7787e+00 3.6508e-01
        2.0202e+02 4.7777e+00 3.6338e-01
        2.0512e+02 4.7767e+00 3.6180e-01
        2.0827e+02 4.7757e+00 3.6031e-01
        2.1147e+02 4.7748e+00 3.5892e-01
        2.1471e+02 4.7739e+00 3.5764e-01
        2.1801e+02 4.7731e+00 3.5645e-01
        2.2135e+02 4.7722e+00 3.5536e-01
        2.2475e+02 4.7714e+00 3.5437e-01
        2.2820e+02 4.7707e+00 3.5347e-01
        2.3170e+02 4.7699e+00 3.5267e-01
        2.3526e+02 4.7692e+00 3.5196e-01
        2.3887e+02 4.7685e+00 3.5134e-01
        2.4254e+02 4.7678e+00 3.5082e-01
        2.4626e+02 4.7672e+00 3.5039e-01
        2.5004e+02 4.7666e+00 3.5005e-01
        2.5388e+02 4.7660e+00 3.4980e-01
        2.5777e+02 4.7654e+00 3.4964e-01
        2.6173e+02 4.7649e+00 3.4957e-01
        2.6575e+02 4.7643e+00 3.4959e-01
        2.6983e+02 4.7638e+00 3.4970e-01
        2.7397e+02 4.7633e+00 3.4990e-01
        2.7817e+02 4.7629e+00 3.5019e-01
        2.8244e+02 4.7624e+00 3.5056e-01
        2.8678e+02 4.7620e+00 3.5103e-01
        2.9118e+02 4.7616e+00 3.5158e-01
        2.9565e+02 4.7612e+00 3.5222e-01
        3.0019e+02 4.7609e+00 3.5294e-01
        3.0479e+02 4.7605e+00 3.5375e-01
        3.0947e+02 4.7602e+00 3.5465e-01
        3.1422e+02 4.7599e+00 3.5564e-01
        3.1905e+02 4.7596e+00 3.5671e-01
        3.2394e+02 4.7594e+00 3.5787e-01
        3.2892e+02 4.7591e+00 3.5912e-01
        3.3396e+02 4.7589e+00 3.6045e-01
        3.3909e+02 4.7586e+00 3.6187e-01
        3.4429e+02 4.7584e+00 3.6338e-01
        3.4958e+02 4.7583e+00 3.6498e-01
        3.5494e+02 4.7581e+00 3.6666e-01
        3.6039e+02 4.7579e+00 3.6843e-01
        3.6592e+02 4.7578e+00 3.7029e-01
        3.7154e+02 4.7577e+00 3.7224e-01
        3.7724e+02 4.7576e+00 3.7427e-01
        3.8303e+02 4.7575e+00 3.7640e-01
        3.8891e+02 4.7574e+00 3.7861e-01
        3.9488e+02 4.7574e+00 3.8092e-01
        4.0094e+02 4.7573e+00 3.8331e-01
        4.0710e+02 4.7573e+00 3.8580e-01
        4.1335e+02 4.7573e+00 3.8837e-01
        4.1969e+02 4.7573e+00 3.9104e-01
        4.2613e+02 4.7573e+00 3.9380e-01
        4.3267e+02 4.7573e+00 3.9665e-01
        4.3931e+02 4.7574e+00 3.9959e-01
        4.4606e+02 4.7575e+00 4.0263e-01
        4.5290e+02 4.7575e+00 4.0576e-01
        4.5985e+02 4.7576e+00 4.0898e-01
        4.6691e+02 4.7577e+00 4.1230e-01
        4.7408e+02 4.7579e+00 4.1572e-01
        4.8136e+02 4.7580e+00 4.1923e-01
        4.8874e+02 4.7582e+00 4.2284e-01
        4.9625e+02 4.7584e+00 4.2655e-01
        5.0386e+02 4.7586e+00 4.3036e-01
        5.1160e+02 4.7588e+00 4.3426e-01
        5.1945e+02 4.7590e+00 4.3827e-01
        5.2742e+02 4.7592e+00 4.4238e-01
        5.3552e+02 4.7595e+00 4.4658e-01
        5.4374e+02 4.7598e+00 4.5090e-01
        5.5208e+02 4.7601e+00 4.5531e-01
        5.6056e+02 4.7604e+00 4.5983e-01
        5.6916e+02 4.7607e+00 4.6445e-01
        5.7790e+02 4.7611e+00 4.6918e-01
        5.8677e+02 4.7614e+00 4.7402e-01
        5.9577e+02 4.7618e+00 4.7897e-01
        6.0492e+02 4.7622e+00 4.8402e-01
        6.1420e+02 4.7627e+00 4.8919e-01
        6.2363e+02 4.7631e+00 4.9447e-01
        6.3320e+02 4.7636e+00 4.9985e-01
        6.4292e+02 4.7641e+00 5.0536e-01
        6.5279e+02 4.7646e+00 5.1097e-01
        6.6281e+02 4.7651e+00 5.1671e-01
        6.7298e+02 4.7657e+00 5.2255e-01
        6.8331e+02 4.7662e+00 5.2852e-01
        6.9380e+02 4.7668e+00 5.3461e-01
        7.0445e+02 4.7675e+00 5.4081e-01
        7.1526e+02 4.7681e+00 5.4714e-01
        7.2624e+02 4.7688e+00 5.5359e-01
        7.3738e+02 4.7695e+00 5.6017e-01
        7.4870e+02 4.7702e+00 5.6687e-01
        7.6019e+02 4.7710e+00 5.7369e-01
        7.7186e+02 4.7717e+00 5.8065e-01
        7.8371e+02 4.7725e+00 5.8773e-01
        7.9574e+02 4.7734e+00 5.9495e-01
        8.0795e+02 4.7742e+00 6.0230e-01
        8.2035e+02 4.7751e+00 6.0978e-01
        8.3295e+02 4.7761e+00 6.1739e-01
        8.4573e+02 4.7770e+00 6.2514e-01
        8.5871e+02 4.7780e+00 6.3303e-01
        8.7189e+02 4.7790e+00 6.4106e-01
        8.8527e+02 4.7801e+00 6.4923e-01
        8.9886e+02 4.7812e+00 6.5755e-01
        9.1266e+02 4.7823e+00 6.6600e-01
        9.2667e+02 4.7834e+00 6.7461e-01
        9.4089e+02 4.7846e+00 6.8336e-01
        9.5533e+02 4.7859e+00 6.9225e-01
        9.6999e+02 4.7872e+00 7.0130e-01
        9.8488e+02 4.7885e+00 7.1050e-01
        1.0000e+03 4.7898e+00 7.1986e-01

File: database/data/main/Ta2O5/nk/Cheikh-amorphous-3.28-0-25.yml
# this file is part of refractiveindex.info database
# refractiveindex.info database is in the public domain
# copyright and related rights waived via CC0 1.0

REFERENCES: |
    A. Cheikh, J. Gonçalves, C. Labbé, X. Portier, P. Marie, C. Frilay, O. Debieu, S. Duprey, W. Jadwisienczak, D. Ingram, J. Cardin.
    Tailoring the structural and optical properties of Ta<sub>2</sub>O<sub>5</sub> thin films via radio frequency magnetron sputtering for high-refractive index transparent materials.
    <a href="https://doi.org/10.1016/j.jallcom.2025.183273"><i> J. Alloys Compd.</i> <b>1040</b>, 183273 (2025)</a>
    (Numerical data kindly provided by Julien Cardin)
COMMENTS: |
    Ta<sub>2</sub>O<sub>5</sub> amorphous thin film.
    Deposited by radio frequency magnetron sputtering
    at sputtering power density 3.28 W/cm<sup>2</sup>
    without oxygen flow.
    As deposited.
DATA:
  - type: tabulated nk
    data: |
        0.20667 2.54491 1.34456
        0.20701 2.55244 1.34060
        0.20736 2.55996 1.33655
        0.20771 2.56748 1.33241
        0.20805 2.57500 1.32818
        0.20840 2.58252 1.32386
        0.20875 2.59002 1.31945
        0.20911 2.59752 1.31495
        0.20946 2.60501 1.31036
        0.20981 2.61249 1.30567
        0.21017 2.61996 1.30089
        0.21053 2.62742 1.29602
        0.21088 2.63485 1.29105
        0.21124 2.64228 1.28598
        0.21160 2.64968 1.28082
        0.21197 2.65707 1.27556
        0.21233 2.66443 1.27021
        0.21269 2.67177 1.26476
        0.21306 2.67909 1.25921
        0.21343 2.68638 1.25356
        0.21379 2.69364 1.24781
        0.21416 2.70087 1.24196
        0.21453 2.70807 1.23601
        0.21490 2.71523 1.22996
        0.21528 2.72236 1.22381
        0.21565 2.72946 1.21756
        0.21603 2.73651 1.21121
        0.21640 2.74352 1.20476
        0.21678 2.75049 1.19821
        0.21716 2.75741 1.19155
        0.21754 2.76428 1.18480
        0.21793 2.77110 1.17794
        0.21831 2.77788 1.17098
        0.21869 2.78460 1.16392
        0.21908 2.79126 1.15676
        0.21947 2.79786 1.14950
        0.21986 2.80440 1.14213
        0.22025 2.81088 1.13467
        0.22064 2.81730 1.12711
        0.22103 2.82365 1.11944
        0.22143 2.82993 1.11168
        0.22182 2.83614 1.10382
        0.22222 2.84227 1.09586
        0.22262 2.84833 1.08781
        0.22302 2.85431 1.07966
        0.22342 2.86020 1.07141
        0.22383 2.86602 1.06306
        0.22423 2.87175 1.05463
        0.22464 2.87739 1.04610
        0.22505 2.88294 1.03747
        0.22545 2.88840 1.02876
        0.22587 2.89377 1.01996
        0.22628 2.89904 1.01106
        0.22669 2.90421 1.00208
        0.22711 2.90928 0.99302
        0.22752 2.91424 0.98387
        0.22794 2.91910 0.97464
        0.22836 2.92385 0.96532
        0.22878 2.92850 0.95593
        0.22921 2.93303 0.94646
        0.22963 2.93744 0.93691
        0.23006 2.94174 0.92728
        0.23048 2.94592 0.91759
        0.23091 2.94998 0.90782
        0.23134 2.95392 0.89799
        0.23178 2.95773 0.88809
        0.23221 2.96142 0.87812
        0.23265 2.96498 0.86809
        0.23308 2.96841 0.85801
        0.23352 2.97171 0.84786
        0.23396 2.97488 0.83766
        0.23440 2.97791 0.82741
        0.23485 2.98081 0.81711
        0.23529 2.98356 0.80676
        0.23574 2.98618 0.79636
        0.23619 2.98866 0.78592
        0.23664 2.99099 0.77545
        0.23709 2.99318 0.76494
        0.23755 2.99523 0.75439
        0.23800 2.99713 0.74381
        0.23846 2.99889 0.73320
        0.23892 3.00050 0.72257
        0.23938 3.00195 0.71192
        0.23985 3.00326 0.70125
        0.24031 3.00442 0.69056
        0.24078 3.00543 0.67986
        0.24125 3.00629 0.66915
        0.24172 3.00700 0.65843
        0.24219 3.00755 0.64771
        0.24266 3.00795 0.63698
        0.24314 3.00820 0.62626
        0.24361 3.00829 0.61555
        0.24409 3.00823 0.60484
        0.24458 3.00802 0.59415
        0.24506 3.00766 0.58347
        0.24554 3.00714 0.57281
        0.24603 3.00647 0.56218
        0.24652 3.00564 0.55157
        0.24701 3.00467 0.54098
        0.24750 3.00354 0.53043
        0.24800 3.00227 0.51991
        0.24850 3.00084 0.50943
        0.24900 2.99926 0.49900
        0.24950 2.99754 0.48860
        0.25000 2.99566 0.47825
        0.25051 2.99364 0.46796
        0.25101 2.99148 0.45771
        0.25152 2.98916 0.44753
        0.25203 2.98671 0.43740
        0.25255 2.98411 0.42734
        0.25306 2.98138 0.41734
        0.25358 2.97850 0.40740
        0.25410 2.97549 0.39754
        0.25462 2.97234 0.38776
        0.25514 2.96905 0.37805
        0.25567 2.96563 0.36842
        0.25620 2.96208 0.35887
        0.25673 2.95841 0.34940
        0.25726 2.95460 0.34003
        0.25780 2.95067 0.33074
        0.25833 2.94661 0.32155
        0.25887 2.94244 0.31245
        0.25941 2.93814 0.30345
        0.25996 2.93373 0.29455
        0.26050 2.92920 0.28575
        0.26105 2.92456 0.27705
        0.26160 2.91981 0.26846
        0.26216 2.91495 0.25998
        0.26271 2.90998 0.25161
        0.26327 2.90492 0.24335
        0.26383 2.89975 0.23520
        0.26439 2.89448 0.22718
        0.26496 2.88912 0.21927
        0.26552 2.88366 0.21148
        0.26609 2.87811 0.20381
        0.26667 2.87248 0.19627
        0.26724 2.86676 0.18885
        0.26782 2.86096 0.18156
        0.26840 2.85507 0.17439
        0.26898 2.84911 0.16736
        0.26957 2.84308 0.16046
        0.27015 2.83698 0.15369
        0.27074 2.83080 0.14705
        0.27133 2.82456 0.14055
        0.27193 2.81826 0.13418
        0.27253 2.81190 0.12796
        0.27313 2.80548 0.12187
        0.27373 2.79901 0.11592
        0.27434 2.79248 0.11011
        0.27494 2.78591 0.10444
        0.27556 2.77929 0.09892
        0.27617 2.77263 0.09354
        0.27679 2.76593 0.08830
        0.27740 2.75920 0.08321
        0.27803 2.75243 0.07827
        0.27865 2.74564 0.07347
        0.27928 2.73882 0.06882
        0.27991 2.73197 0.06432
        0.28054 2.72511 0.05997
        0.28118 2.71823 0.05576
        0.28182 2.71134 0.05171
        0.28246 2.70443 0.04780
        0.28311 2.69753 0.04405
        0.28375 2.69062 0.04045
        0.28440 2.68371 0.03700
        0.28506 2.67680 0.03370
        0.28571 2.66991 0.03056
        0.28637 2.66303 0.02757
        0.28704 2.65616 0.02473
        0.28770 2.64932 0.02204
        0.28837 2.64250 0.01951
        0.28904 2.63571 0.01713
        0.28972 2.62896 0.01491
        0.29040 2.62225 0.01284
        0.29108 2.61557 0.01093
        0.29176 2.60895 0.00917
        0.29245 2.60239 0.00756
        0.29314 2.59588 0.00611
        0.29384 2.58944 0.00481
        0.29454 2.58308 0.00367
        0.29524 2.57680 0.00269
        0.29594 2.57061 0.00185
        0.29665 2.56453 0.00117
        0.29736 2.55855 6.49949E-4
        0.29808 2.55271 2.79841E-4
        0.29880 2.54702 6.34966E-5
        0.29952 2.54152 0
        0.30024 2.53629 0
        0.30097 2.53123 0
        0.30170 2.52633 0
        0.30244 2.52155 0
        0.30318 2.51690 0
        0.30392 2.51236 0
        0.30467 2.50791 0
        0.30542 2.50356 0
        0.30617 2.49930 0
        0.30693 2.49513 0
        0.30769 2.49103 0
        0.30846 2.48700 0
        0.30923 2.48305 0
        0.31000 2.47917 0
        0.31078 2.47536 0
        0.31156 2.47160 0
        0.31234 2.46791 0
        0.31313 2.46428 0
        0.31392 2.46070 0
        0.31472 2.45718 0
        0.31552 2.45371 0
        0.31633 2.45029 0
        0.31714 2.44692 0
        0.31795 2.44360 0
        0.31877 2.44033 0
        0.31959 2.43710 0
        0.32041 2.43391 0
        0.32124 2.43077 0
        0.32208 2.42767 0
        0.32292 2.42461 0
        0.32376 2.42159 0
        0.32461 2.41861 0
        0.32546 2.41567 0
        0.32632 2.41276 0
        0.32718 2.40989 0
        0.32804 2.40705 0
        0.32891 2.40425 0
        0.32979 2.40148 0
        0.33067 2.39874 0
        0.33155 2.39604 0
        0.33244 2.39336 0
        0.33333 2.39072 0
        0.33423 2.38811 0
        0.33514 2.38552 0
        0.33604 2.38297 0
        0.33696 2.38044 0
        0.33787 2.37794 0
        0.33880 2.37547 0
        0.33973 2.37302 0
        0.34066 2.37060 0
        0.34160 2.36821 0
        0.34254 2.36584 0
        0.34349 2.36350 0
        0.34444 2.36118 0
        0.34540 2.35888 0
        0.34637 2.35661 0
        0.34734 2.35436 0
        0.34831 2.35213 0
        0.34930 2.34992 0
        0.35028 2.34774 0
        0.35127 2.34558 0
        0.35227 2.34344 0
        0.35328 2.34132 0
        0.35429 2.33922 0
        0.35530 2.33714 0
        0.35632 2.33508 0
        0.35735 2.33304 0
        0.35838 2.33102 0
        0.35942 2.32902 0
        0.36047 2.32703 0
        0.36152 2.32507 0
        0.36257 2.32312 0
        0.36364 2.32119 0
        0.36471 2.31928 0
        0.36578 2.31738 0
        0.36686 2.31551 0
        0.36795 2.31365 0
        0.36905 2.31180 0
        0.37015 2.30997 0
        0.37126 2.30816 0
        0.37237 2.30637 0
        0.37349 2.30459 0
        0.37462 2.30282 0
        0.37576 2.30107 0
        0.37690 2.29934 0
        0.37805 2.29762 0
        0.37920 2.29591 0
        0.38037 2.29422 0
        0.38154 2.29255 0
        0.38272 2.29089 0
        0.38390 2.28924 0
        0.38509 2.28760 0
        0.38629 2.28598 0
        0.38750 2.28438 0
        0.38871 2.28278 0
        0.38994 2.28120 0
        0.39117 2.27963 0
        0.39241 2.27808 0
        0.39365 2.27654 0
        0.39490 2.27501 0
        0.39617 2.27349 0
        0.39744 2.27198 0
        0.39871 2.27049 0
        0.40000 2.26901 0
        0.40129 2.26754 0
        0.40260 2.26608 0
        0.40391 2.26464 0
        0.40523 2.26320 0
        0.40656 2.26178 0
        0.40789 2.26037 0
        0.40924 2.25896 0
        0.41060 2.25757 0
        0.41196 2.25619 0
        0.41333 2.25483 0
        0.41472 2.25347 0
        0.41611 2.25212 0
        0.41751 2.25078 0
        0.41892 2.24945 0
        0.42034 2.24814 0
        0.42177 2.24683 0
        0.42321 2.24553 0
        0.42466 2.24425 0
        0.42612 2.24297 0
        0.42759 2.24170 0
        0.42907 2.24044 0
        0.43056 2.23919 0
        0.43206 2.23795 0
        0.43357 2.23672 0
        0.43509 2.23550 0
        0.43662 2.23429 0
        0.43816 2.23309 0
        0.43972 2.23189 0
        0.44128 2.23071 0
        0.44286 2.22953 0
        0.44444 2.22836 0
        0.44604 2.22720 0
        0.44765 2.22605 0
        0.44928 2.22491 0
        0.45091 2.22378 0
        0.45255 2.22265 0
        0.45421 2.22153 0
        0.45588 2.22042 0
        0.45756 2.21932 0
        0.45926 2.21823 0
        0.46097 2.21714 0
        0.46269 2.21607 0
        0.46442 2.21500 0
        0.46617 2.21393 0
        0.46792 2.21288 0
        0.46970 2.21183 0
        0.47148 2.21079 0
        0.47328 2.20976 0
        0.47510 2.20874 0
        0.47692 2.20772 0
        0.47876 2.20671 0
        0.48062 2.20571 0
        0.48249 2.20471 0
        0.48438 2.20373 0
        0.48627 2.20274 0
        0.48819 2.20177 0
        0.49012 2.20080 0
        0.49206 2.19984 0
        0.49402 2.19889 0
        0.49600 2.19794 0
        0.49799 2.19700 0
        0.50000 2.19607 0
        0.50202 2.19514 0
        0.50407 2.19422 0
        0.50612 2.19331 0
        0.50820 2.19240 0
        0.51029 2.19150 0
        0.51240 2.19060 0
        0.51452 2.18972 0
        0.51667 2.18883 0
        0.51883 2.18796 0
        0.52101 2.18709 0
        0.52321 2.18622 0
        0.52542 2.18537 0
        0.52766 2.18452 0
        0.52991 2.18367 0
        0.53219 2.18283 0
        0.53448 2.18200 0
        0.53680 2.18117 0
        0.53913 2.18035 0
        0.54148 2.17953 0
        0.54386 2.17872 0
        0.54626 2.17792 0
        0.54867 2.17712 0
        0.55111 2.17633 0
        0.55357 2.17554 0
        0.55605 2.17476 0
        0.55856 2.17398 0
        0.56109 2.17321 0
        0.56364 2.17244 0
        0.56621 2.17168 0
        0.56881 2.17093 0
        0.57143 2.17018 0
        0.57407 2.16943 0
        0.57674 2.16870 0
        0.57944 2.16796 0
        0.58216 2.16723 0
        0.58491 2.16651 0
        0.58768 2.16579 0
        0.59048 2.16508 0
        0.59330 2.16437 0
        0.59615 2.16367 0
        0.59903 2.16297 0
        0.60194 2.16228 0
        0.60488 2.16159 0
        0.60784 2.16091 0
        0.61084 2.16023 0
        0.61386 2.15956 0
        0.61692 2.15889 0
        0.62000 2.15822 0
        0.62312 2.15757 0
        0.62626 2.15691 0
        0.62944 2.15626 0
        0.63265 2.15562 0
        0.63590 2.15498 0
        0.63918 2.15434 0
        0.64249 2.15371 0
        0.64583 2.15309 0
        0.64921 2.15246 0
        0.65263 2.15185 0
        0.65608 2.15123 0
        0.65957 2.15063 0
        0.66310 2.15002 0
        0.66667 2.14942 0
        0.67027 2.14883 0
        0.67391 2.14824 0
        0.67760 2.14765 0
        0.68132 2.14707 0
        0.68508 2.14649 0
        0.68889 2.14592 0
        0.69274 2.14535 0
        0.69663 2.14479 0
        0.70056 2.14423 0
        0.70455 2.14367 0
        0.70857 2.14312 0
        0.71264 2.14257 0
        0.71676 2.14203 0
        0.72093 2.14149 0
        0.72515 2.14095 0
        0.72941 2.14042 0
        0.73373 2.13990 0
        0.73810 2.13937 0
        0.74251 2.13885 0
        0.74699 2.13834 0
        0.75152 2.13783 0
        0.75610 2.13732 0
        0.76074 2.13682 0
        0.76543 2.13632 0
        0.77019 2.13582 0
        0.77500 2.13533 0
        0.77987 2.13484 0
        0.78481 2.13436 0
        0.78981 2.13388 0
        0.79487 2.13340 0
        0.80000 2.13293 0
        0.80519 2.13246 0
        0.81046 2.13200 0
        0.81579 2.13154 0
        0.82119 2.13108 0
        0.82667 2.13063 0
        0.83221 2.13018 0
        0.83784 2.12973 0
        0.84354 2.12929 0
        0.84932 2.12885 0
        0.85517 2.12842 0
        0.86111 2.12798 0
        0.86713 2.12756 0
        0.87324 2.12713 0
        0.87943 2.12671 0
        0.88571 2.12629 0
        0.89209 2.12588 0
        0.89855 2.12547 0
        0.90511 2.12506 0
        0.91176 2.12466 0
        0.91852 2.12426 0
        0.92537 2.12387 0
        0.93233 2.12347 0
        0.93939 2.12308 0
        0.94656 2.12270 0
        0.95385 2.12232 0
        0.96124 2.12194 0
        0.96875 2.12156 0
        0.97638 2.12119 0
        0.98413 2.12082 0
        0.99200 2.12046 0
        1.00000 2.12010 0
        1.00813 2.11974 0
        1.01639 2.11938 0
        1.02479 2.11903 0
        1.03333 2.11868 0
        1.04202 2.11834 0
        1.05085 2.11800 0
        1.05983 2.11766 0
        1.06897 2.11732 0
        1.07826 2.11699 0
        1.08772 2.11666 0
        1.09735 2.11634 0
        1.10714 2.11601 0
        1.11712 2.11569 0
        1.12727 2.11538 0
        1.13761 2.11507 0
        1.14815 2.11476 0
        1.15888 2.11445 0
        1.16981 2.11415 0
        1.18095 2.11385 0
        1.19231 2.11355 0
        1.20388 2.11326 0
        1.21569 2.11297 0
        1.22772 2.11268 0
        1.24000 2.11239 0

File: database/data/main/Ta2O5/nk/Franta-2025.yml (part 1 of 4)
# this file is part of refractiveindex.info database
# refractiveindex.info database is in the public domain
# copyright and related rights waived via CC0 1.0

REFERENCES: |
    D. Franta, J. Vohánka, J. Dvořák, P. Franta, I. Ohlídal, P. Klapek, J. Březina, D. Škoda.
    Wide spectral range optical characterization of tantalum pentoxide (Ta<sub>2</sub>O<sub>5</sub>) films by the universal dispersion model.
    [*Opt. Mater. Express* **15**, 903–919 (2025)](https://doi.org/10.1364/OME.550708)
    (Numerical data kindly provided by Daniel Franta)
NOTES: |
    Films Ta<sub>2</sub>O<sub>5</sub>;
    Deposited by e-beam evaporation on c-Si;
    Five samples with a polycrystalline structure and nominal thicknesses 20–250 nm;
    Multi-sample method;
    Heterogenous data processing combining ellipsometric and spectrophotometric measurements;
    Slightly inhomogeneous layers;
    Optical constants correspond to the characterization with homogeneous films;
    Room temperature.
DATA:
  - type: tabulated nk
    data: |
        0.115976 1.95525612011 1.12287306552
        0.116244 1.95603868086 1.11502959556
        0.116512 1.95667408202 1.10727930391
        0.11678 1.95716638137 1.09962463795
        0.11705 1.95751963651 1.09206787624
        0.117319 1.95773789822 1.08461113282
        0.11759 1.95782520424 1.07725636173
        0.117861 1.95778557343 1.07000536161
        0.118133 1.95762300042 1.06285978052
        0.118405 1.95734145054 1.05582112078
        0.118678 1.9569448552 1.04889074395
        0.118951 1.9564371077 1.04206987579
        0.119226 1.95582205926 1.03535961133
        0.119501 1.95510351555 1.02876091988
        0.119776 1.95428523348 1.02227465006
        0.120052 1.95337091833 1.01590153482
        0.120329 1.95236422118 1.00964219637
        0.120606 1.95126873667 1.00349715111
        0.120884 1.95008800103 0.997466814425
        0.121163 1.94882549036 0.991551505468
        0.121442 1.94748461915 0.985751451799
        0.121722 1.94606873911 0.980066793953
        0.122003 1.94458113815 0.974497589891
        0.122284 1.9430250396 0.969043819342
        0.122566 1.94140360166 0.963705388025
        0.122849 1.93971991694 0.958482131745
        0.123132 1.93797701227 0.953373820373
        0.123416 1.93617784864 0.948380161687
        0.1237 1.93432532126 0.943500805086
        0.123985 1.93242225974 0.938735345175
        0.124271 1.9304714285 0.934083325216
        0.124557 1.92847552714 0.929544240445
        0.124845 1.92643719103 0.925117541261
        0.125132 1.92435899195 0.920802636282
        0.125421 1.92224343881 0.916598895272
        0.12571 1.92009297847 0.912505651943
        0.126 1.91790999657 0.908522206631
        0.12629 1.9156968185 0.904647828844
        0.126581 1.91345571037 0.900881759701
        0.126873 1.91118888003 0.897223214241
        0.127166 1.90889847813 0.893671383627
        0.127459 1.90658659925 0.890225437237
        0.127753 1.904255283 0.886884524639
        0.128047 1.90190651516 0.883647777474
        0.128342 1.89954222889 0.880514311232
        0.128638 1.89716430586 0.877483226923
        0.128935 1.89477457748 0.874553612666
        0.129232 1.89237482609 0.871724545181
        0.12953 1.88996678613 0.868995091191
        0.129828 1.88755214537 0.866364308746
        0.130128 1.88513254608 0.86383124846
        0.130428 1.88270958625 0.861394954675
        0.130728 1.88028482071 0.859054466553
        0.13103 1.87785976237 0.856808819087
        0.131332 1.87543588332 0.854657044059
        0.131635 1.87301461598 0.852598170922
        0.131938 1.87059735426 0.850631227621
        0.132242 1.86818545462 0.848755241369
        0.132547 1.86578023719 0.846969239346
        0.132853 1.86338298683 0.845272249365
        0.133159 1.86099495416 0.843663300472
        0.133466 1.85861735665 0.842141423513
        0.133773 1.85625137953 0.840705651643
        0.134082 1.85389817687 0.8393550208
        0.134391 1.85155887249 0.838088570137
        0.134701 1.84923456089 0.836905342414
        0.135011 1.8469263082 0.835804384358
        0.135322 1.84463515307 0.834784746986
        0.135634 1.8423621075 0.833845485894
        0.135947 1.84010815774 0.832985661526
        0.13626 1.83787426506 0.832204339401
        0.136575 1.83566136661 0.831500590327
        0.136889 1.83347037613 0.830873490579
        0.137205 1.83130218475 0.830322122064
        0.137521 1.82915766174 0.829845572456
        0.137838 1.82703765514 0.829442935316
        0.138156 1.82494299253 0.829113310193
        0.138475 1.82287448167 0.828855802705
        0.138794 1.82083291113 0.828669524609
        0.139114 1.81881905092 0.828553593848
        0.139434 1.81683365313 0.828507134592
        0.139756 1.81487745247 0.828529277262
        0.140078 1.81295116684 0.828619158546
        0.140401 1.81105549793 0.828775921398
        0.140725 1.80919113169 0.828998715035
        0.141049 1.80735873886 0.829286694918
        0.141374 1.80555897547 0.82963902273
        0.1417 1.80379248333 0.830054866344
        0.142027 1.80205989047 0.830533399784
        0.142354 1.80036181159 0.831073803183
        0.142682 1.79869884848 0.831675262732
        0.143011 1.79707159049 0.832336970626
        0.143341 1.79548061485 0.833058125004
        0.143671 1.79392648713 0.833837929891
        0.144002 1.79240976156 0.834675595128
        0.144334 1.79093098145 0.835570336308
        0.144667 1.78949067947 0.8365213747
        0.145001 1.78808937807 0.837527937183
        0.145335 1.78672758972 0.838589256164
        0.14567 1.78540581731 0.839704569511
        0.146006 1.7841245544 0.840873120469
        0.146342 1.78288428554 0.842094157586
        0.14668 1.78168548656 0.843366934634
        0.147018 1.78052862485 0.84469071053
        0.147357 1.7794141596 0.846064749259
        0.147696 1.77834254213 0.847488319795
        0.148037 1.77731421607 0.848960696021
        0.148378 1.77632961767 0.850481156652
        0.14872 1.77538917599 0.852048985158
        0.149063 1.7744933132 0.853663469684
        0.149407 1.77364244474 0.855323902976
        0.149751 1.7728369796 0.857029582303
        0.150096 1.77207732052 0.858779809382
        0.150442 1.77136386418 0.860573890303
        0.150789 1.77069700148 0.862411135454
        0.151137 1.77007711766 0.864290859447
        0.151485 1.76950459258 0.866212381046
        0.151834 1.76897980086 0.868175023091
        0.152184 1.76850311214 0.870178112431
        0.152535 1.7680748912 0.872220979847
        0.152887 1.76769549822 0.874302959981
        0.153239 1.76736528893 0.876423391269
        0.153592 1.76708461482 0.878581615864
        0.153947 1.76685382328 0.880776979568
        0.154301 1.76667325788 0.883008831759
        0.154657 1.76654325845 0.885276525321
        0.155014 1.76646416131 0.887579416569
        0.155371 1.76643629948 0.889916865182
        0.155729 1.7664600028 0.892288234122
        0.156088 1.76653559816 0.894692889566
        0.156448 1.76666340965 0.897130200829
        0.156809 1.76684375877 0.899599540285
        0.15717 1.76707696458 0.902100283295
        0.157532 1.7673633439 0.904631808121
        0.157896 1.76770321151 0.907193495851
        0.15826 1.76809688029 0.909784730311
        0.158624 1.76854466141 0.912404897982
        0.15899 1.76904686456 0.915053387914
        0.159357 1.76960379809 0.917729591634
        0.159724 1.7702157692 0.920432903051
        0.160092 1.77088308413 0.923162718366
        0.160461 1.77160604838 0.925918435965
        0.160831 1.77238496683 0.928699456323
        0.161202 1.77322014401 0.931505181894
        0.161573 1.77411188423 0.934335017001
        0.161946 1.77506049179 0.937188367724
        0.162319 1.77606627119 0.940064641775
        0.162693 1.7771295273 0.942963248381
        0.163068 1.77825056559 0.945883598152
        0.163444 1.77942969228 0.948825102945
        0.163821 1.78066721458 0.951787175731
        0.164199 1.78196344088 0.954769230442
        0.164577 1.78331868094 0.957770681825
        0.164957 1.78473324609 0.960790945285
        0.165337 1.78620744947 0.963829436716
        0.165718 1.78774160616 0.966885572338
        0.1661 1.78933603349 0.969958768509
        0.166483 1.79099105116 0.97304844155
        0.166867 1.79270698147 0.976154007544
        0.167251 1.79448414955 0.979274882139
        0.167637 1.79632288357 0.982410480339
        0.168023 1.79822351489 0.985560216281
        0.168411 1.80018637837 0.988723503015
        0.168799 1.80221181249 0.991899752262
        0.169188 1.8043001596 0.99508837417
        0.169578 1.80645176613 0.998288777058
        0.169969 1.80866698281 1.00150036715
        0.170361 1.81094616485 1.0047225483
        0.170754 1.81328967217 1.0079547217
        0.171147 1.81569786961 1.01119628558
        0.171542 1.81817112713 1.01444663491
        0.171937 1.82070982004 1.01770516105
        0.172334 1.82331432915 1.02097125144
        0.172731 1.82598504104 1.02424428924
        0.173129 1.82872234821 1.02752365298
        0.173528 1.83152664932 1.03080871616
        0.173928 1.83439834937 1.03409884686
        0.174329 1.83733785986 1.03739340738
        0.174731 1.84034559905 1.04069175377
        0.175134 1.84342199209 1.04399323541
        0.175537 1.84656747124 1.04729719456
        0.175942 1.849782476 1.05060296591
        0.176348 1.85306745336 1.05390987604
        0.176754 1.85642285788 1.05721724299
        0.177162 1.85984915192 1.06052437568
        0.17757 1.86334680578 1.06383057339
        0.177979 1.86691629783 1.06713512521
        0.17839 1.87055811465 1.07043730945
        0.178801 1.87427275119 1.07373639304
        0.179213 1.87806071089 1.0770316309
        0.179626 1.88192250575 1.08032226534
        0.18004 1.88585865649 1.08360752534
        0.180455 1.88986969262 1.08688662588
        0.180871 1.8939561525 1.09015876726
        0.181288 1.89811858344 1.09342313433
        0.181706 1.90235754171 1.09667889574
        0.182125 1.90667359264 1.09992520316
        0.182545 1.91106731057 1.10316119045
        0.182966 1.91553927889 1.10638597286
        0.183388 1.92009009004 1.10959864614
        0.18381 1.92472034543 1.11279828562
        0.184234 1.9294306554 1.11598394535
        0.184659 1.93422163916 1.11915465709
        0.185084 1.93909392465 1.12230942937
        0.185511 1.94404814842 1.12544724646
        0.185939 1.94908495548 1.12856706731
        0.186367 1.95420499909 1.13166782451
        0.186797 1.95940894054 1.13474842315
        0.187228 1.96469744891 1.13780773971
        0.187659 1.97007120075 1.14084462086
        0.188092 1.97553087974 1.14385788225
        0.188525 1.98107717637 1.1468463073
        0.18896 1.98671078743 1.14980864589
        0.189396 1.99243241564 1.15274361305
        0.189832 1.99824276904 1.15564988764
        0.19027 2.00414256051 1.15852611092
        0.190708 2.01013250706 1.16137088518
        0.191148 2.01621332921 1.16418277225
        0.191589 2.0223857502 1.16696029203
        0.19203 2.0286504952 1.16970192095
        0.192473 2.03500829038 1.17240609043
        0.192917 2.04145986201 1.17507118526
        0.193361 2.04800593536 1.177695542
        0.193807 2.0546472336 1.18027744728
        0.194254 2.06138447659 1.18281513616
        0.194702 2.06821837955 1.18530679037
        0.195151 2.07514965166 1.18775053658
        0.1956 2.08217899455 1.19014444461
        0.196051 2.08930710067 1.19248652564
        0.196503 2.09653465156 1.19477473036
        0.196956 2.10386231595 1.19700694719
        0.19741 2.11129074784 1.19918100036
        0.197865 2.1188205843 1.20129464808
        0.198322 2.12645244324 1.20334558062
        0.198779 2.134186921 1.2053314185
        0.199237 2.14202458975 1.20724971056
        0.199696 2.14996599479 1.20909793209
        0.200157 2.15801165161 1.210873483
        0.200618 2.16616204284 1.212573686
        0.20108 2.17441761494 1.21419578474
        0.201544 2.1827787748 1.21573694211
        0.202009 2.19124588603 1.21719423848
        0.202474 2.1998192651 1.21856467006
        0.202941 2.20849917727 1.21984514731
        0.203409 2.21728583227 1.22103249341
        0.203878 2.22617937978 1.22212344288
        0.204348 2.2351799046 1.22311464025
        0.204819 2.24428742171 1.22400263888
        0.205291 2.25350187091 1.22478389995
        0.205764 2.26282311138 1.22545479152
        0.206239 2.2722509158 1.22601158791
        0.206714 2.28178496437 1.22645046913
        0.207191 2.29142483843 1.22676752061
        0.207668 2.30117001389 1.22695873321
        0.208147 2.31101985432 1.22702000339
        0.208627 2.32097360385 1.2269471338
        0.209108 2.33103037969 1.22673583409
        0.20959 2.34118916449 1.22638172213
        0.210073 2.35144879833 1.22588032562
        0.210557 2.36180797054 1.22522708407
        0.211042 2.37226521121 1.2244173513
        0.211529 2.38281888249 1.22344639836
        0.212017 2.39346716966 1.22230941698
        0.212505 2.40420807199 1.22100152367
        0.212995 2.41503939343 1.21951776427
        0.213486 2.42595873312 1.21785311928
        0.213978 2.4369634758 1.21600250974
        0.214472 2.44805078209 1.21396080396
        0.214966 2.45921757872 1.21172282488
        0.215462 2.47046054875 1.20928335833
        0.215958 2.48177612184 1.20663716205
        0.216456 2.49316046454 1.20377897563
        0.216955 2.5046094708 1.20070353135
        0.217455 2.51611875261 1.19740556594
        0.217957 2.527683631 1.19387983332
        0.218459 2.53929912728 1.19012111841
        0.218963 2.55095995485 1.18612425183
        0.219467 2.5626605114 1.18188412573
        0.219973 2.5743948718 1.1773957107
        0.22048 2.58615678171 1.17265407363
        0.220989 2.59793965199 1.1676543967
        0.221498 2.609736554 1.16239199739
        0.222009 2.62154021602 1.15686234955
        0.22252 2.63334302081 1.15106110532
        0.223033 2.64513700442 1.14498411821
        0.223548 2.65691385641 1.13862746684
        0.224063 2.66866492172 1.13198747966
        0.224579 2.68038120398 1.12506076034
        0.225097 2.69205337083 1.11784421375
        0.225616 2.70367176098 1.11033507259
        0.226136 2.71522639333 1.10253092422
        0.226657 2.72670697824 1.09442973795
        0.22718 2.73810293099 1.08602989219
        0.227704 2.74940338752 1.07733020168
        0.228228 2.7605972226 1.06832994436
        0.228755 2.7716730704 1.05902888767
        0.229282 2.78261934752 1.04942731427
        0.229811 2.79342427853 1.03952604667
        0.23034 2.80407592403 1.02932647076
        0.230871 2.81456221106 1.0188305578
        0.231403 2.82487096608 1.00804088477
        0.231937 2.83498995011 0.996960652682
        0.232472 2.84490689615 0.985593702729
        0.233007 2.85460954868 0.973944529864
        0.233545 2.86408570503 0.962018293698
        0.234083 2.87332325839 0.949820826384
        0.234623 2.88231024239 0.937358637318
        0.235163 2.89103487668 0.924638914423
        0.235706 2.89948561361 0.911669521853
        0.236249 2.90765118532 0.898458993966
        0.236794 2.91552065111 0.885016525432
        0.237339 2.92308344474 0.871351957411
        0.237887 2.93032942108 0.85747575974
        0.238435 2.93724890204 0.84339900913
        0.238985 2.94383272108 0.829133363404
        0.239535 2.95007226603 0.814691031872
        0.240088 2.95595951997 0.800084741948
        0.240641 2.96148709949 0.785327702194
        0.241196 2.96664829024 0.770433562011
        0.241752 2.97143707929 0.755416368213
        0.242309 2.97584818398 0.740290518796
        0.242868 2.97987707712 0.725070714236
        0.243428 2.98352000804 0.709771906665
        0.243989 2.9867740196 0.694409247326
        0.244551 2.98963696072 0.678998032726
        0.245115 2.99210749447 0.663553649895
        0.24568 2.99418510168 0.648091521214
        0.246246 2.99587007988 0.632627049238
        0.246814 2.9971635379 0.617175561957
        0.247383 2.99806738585 0.601752258939
        0.247953 2.99858432095 0.586372158749
        0.248525 2.99871780914 0.571050048063
        0.249098 2.99847206287 0.555800432831
        0.249672 2.99785201515 0.540637491843
        0.250248 2.9968632903 0.525575032991
        0.250824 2.99551217158 0.510626452513
        0.251403 2.99380556618 0.495804697437
        0.251982 2.99175096781 0.481122231411
        0.252563 2.9893564172 0.466591004084
        0.253145 2.98663046113 0.452222424124
        0.253729 2.98358211007 0.438027335939
        0.254314 2.98022079497 0.424016000134
        0.2549 2.97655632351 0.410198077671
        0.255488 2.97259883613 0.396582617702
        0.256077 2.96835876227 0.383178048962
        0.256667 2.96384677693 0.369992174624
        0.257259 2.95907375809 0.357032170478
        0.257852 2.95405074502 0.344304586244
        0.258446 2.94878889787 0.331815349865
        0.259042 2.9432994587 0.319569774548
        0.259639 2.93759371408 0.307572568362
        0.260237 2.9316829595 0.295827846169
        0.260837 2.9255784657 0.284339143644
        0.261439 2.91929144693 0.273109433175
        0.262041 2.91283303132 0.262141141405
        0.262645 2.90621423339 0.251436168187
        0.263251 2.8994459287 0.240995906748
        0.263858 2.89253883063 0.230821264824
        0.264466 2.88550346936 0.220912686595
        0.265076 2.8783501729 0.211270175196
        0.265687 2.87108905032 0.201893315648
        0.266299 2.86372997685 0.192781298027
        0.266913 2.85628258103 0.18393294072
        0.267528 2.84875623373 0.175346713624
        0.268145 2.84116003895 0.16702076116
        0.268763 2.83350282629 0.158952924991
        0.269383 2.8257931451 0.151140766335
        0.270004 2.81803926006 0.143581587782
        0.270626 2.81024914826 0.136272454548
        0.27125 2.80243049752 0.12921021509
        0.271875 2.79459070593 0.122391521033
        0.272502 2.78673688257 0.115812846356
        0.27313 2.7788758492 0.109470505816
        0.27376 2.77101414283 0.103360672572
        0.274391 2.76315801927 0.097479394994
        0.275024 2.75531345728 0.0918226126491
        0.275658 2.74748616349 0.086386171455
        0.276293 2.73968157788 0.0811658380088
        0.27693 2.73190487982 0.0761573130925
        0.277568 2.72416099451 0.071356244369
        0.278208 2.71645459989 0.0667582382826
        0.278849 2.70879013384 0.062358871184
        0.279492 2.7011718017 0.0581536996978
        0.280137 2.69360358402 0.0541382703601
        0.280782 2.68608924455 0.0503081285477
        0.28143 2.67863233837 0.0466588267278
        0.282078 2.67123622018 0.0431859320553
        0.282729 2.66390405269 0.0398850333462
        0.28338 2.65663881519 0.0367517474556
        0.284034 2.6494433121 0.0337817250905
        0.284688 2.64232018174 0.0309706560847
        0.285345 2.63527190505 0.028314274166
        0.286003 2.62830081456 0.025808361243
        0.286662 2.62140910337 0.0234487512404
        0.287323 2.61459883438 0.0212313335078
        0.287985 2.60787194965 0.0191520558306
        0.288649 2.60123028009 0.0172069270664
        0.289314 2.59467555543 0.0153920194323
        0.289981 2.58820941473 0.0137034704658
        0.29065 2.58183341747 0.0121374846822
        0.29132 2.57554905539 0.0106903349489
        0.291991 2.56935776548 0.00935836359747
        0.292664 2.56326094434 0.00813798329106
        0.293339 2.55725996452 0.00702567766611
        0.294015 2.55135619339 0.00601800176351
        0.294693 2.54555101578 0.00511158226446
        0.295372 2.53984586163 0.00430311754423
        0.296053 2.53424224123 0.00358937755503
        0.296736 2.52874179154 0.00296720354705
        0.29742 2.52334633999 0.00243350763339
        0.298105 2.51805799678 0.00198527219971
        0.298793 2.51287929729 0.00161954915109
        0.299481 2.50781344068 0.00133345897197
        0.300172 2.50286474018 0.00112418953562
        0.300864 2.49803965344 0.000988994475335
        0.301557 2.4933504096 0.00092519023389
        0.302252 2.48882594155 0.000906715586943
        0.302949 2.48444028917 0.000889504257874
        0.303648 2.48017021587 0.000872625096163
        0.304348 2.47600398967 0.000856075291079
        0.305049 2.47193329866 0.000839850748511
        0.305752 2.46795163392 0.000823946738684
        0.306457 2.46405362387 0.000808358170531
        0.307164 2.46023468867 0.000793079737524
        0.307872 2.45649083548 0.000778106005583
        0.308581 2.45281852634 0.000763431470511
        0.309293 2.44921458746 0.000749050597649
        0.310006 2.44567614394 0.000734957850361
        0.31072 2.44220057111 0.000721147711086
        0.311437 2.43878545717 0.000707614697229
        0.312155 2.43542857385 0.000694353373335
        0.312874 2.43212785282 0.000681358360519
        0.313596 2.42888136653 0.000668624343802
        0.314318 2.42568731228 0.000656146077836
        0.315043 2.42254399894 0.000643918391363
        0.315769 2.41944983569 0.000631936190661
        0.316497 2.41640332235 0.000620194462175
        0.317227 2.41340304108 0.000608688274484
        0.317958 2.41044764918 0.000597412779716
        0.318691 2.40753587276 0.000586363214524
        0.319426 2.40466650117 0.00057553490067
        0.320162 2.40183838209 0.00056492324531
        0.3209 2.39905041715 0.000554523741005
        0.32164 2.39630155802 0.000544331965513
        0.322381 2.39359080287 0.000534343581394
        0.323124 2.39091719324 0.000524554335457
        0.323869 2.38827981114 0.000514960058075
        0.324616 2.38567777647 0.000505556662385
        0.325364 2.38311024468 0.000496340143393
        0.326114 2.38057640453 0.000487306577007
        0.326866 2.3780754762 0.00047845211899
        0.32762 2.37560670943 0.000469773003875
        0.328375 2.37316938184 0.000461265543819
        0.329132 2.37076279741 0.000452926127434
        0.329891 2.36838628506 0.000444751218577
        0.330651 2.36603919732 0.000436737355127
        0.331413 2.36372090911 0.000428881147741
        0.332177 2.36143081661 0.000421179278592
        0.332943 2.3591683362 0.000413628500113
        0.33371 2.35693290345 0.000406225633721
        0.33448 2.35472397227 0.000398967568552
        0.335251 2.35254101395 0.000391851260189
        0.336024 2.35038351644 0.000384873729406
        0.336798 2.34825098355 0.000378032060901
        0.337575 2.34614293426 0.00037132340206
        0.338353 2.34405890204 0.000364744961707
        0.339133 2.34199843422 0.000358294008886
        0.339915 2.33996109144 0.000351967871645
        0.340698 2.33794644703 0.000345763935834
        0.341484 2.33595408652 0.000339679643922
        0.342271 2.33398360716 0.00033371249383
        0.34306 2.33203461741 0.000327860037773
        0.343851 2.33010673653 0.000322119881128
        0.344643 2.32819959412 0.000316489681312
        0.345438 2.32631282978 0.000310967146683
        0.346234 2.32444609267 0.000305550035455
        0.347032 2.32259904119 0.000300236154635
        0.347832 2.32077134263 0.000295023358971
        0.348634 2.31896267281 0.00028990954993
        0.349438 2.31717271584 0.000284892674682
        0.350243 2.31540116376 0.000279970725112
        0.351051 2.31364771629 0.000275141736848
        0.35186 2.31191208057 0.000270403788302
        0.352671 2.31019397088 0.000265754999735
        0.353484 2.30849310841 0.000261193532344
        0.354299 2.30680922102 0.000256717587354
        0.355116 2.30514204304 0.000252325405142
        0.355934 2.30349131503 0.00024801526437
        0.356755 2.30185678357 0.00024378548114
        0.357577 2.30023820111 0.000239634408161
        0.358402 2.29863532573 0.000235560433942
        0.359228 2.29704792101 0.000231561981995
        0.360056 2.29547575581 0.000227637510053
        0.360886 2.29391860414 0.000223785509313
        0.361718 2.292376245 0.000220004503688
        0.362552 2.29084846219 0.000216293049076
        0.363387 2.28933504423 0.000212649732648
        0.364225 2.28783578417 0.000209073172147
        0.365065 2.28635047945 0.000205562015209
        0.365906 2.28487893183 0.000202114938688
        0.36675 2.28342094719 0.000198730648006
        0.367595 2.28197633546 0.000195407876513
        0.368443 2.2805449105 0.000192145384862
        0.369292 2.27912648996 0.000188941960396
        0.370143 2.27772089521 0.00018579641655
        0.370997 2.27632795122 0.000182707592267
        0.371852 2.27494748644 0.000179674351428
        0.372709 2.27357933276 0.000176695582289
        0.373568 2.27222332534 0.000173770196937
        0.374429 2.2708793026 0.000170897130759
        0.375292 2.26954710608 0.000168075341915
        0.376158 2.26822658038 0.000165303810829
        0.377025 2.26691757305 0.000162581539692
        0.377894 2.26561993458 0.000159907551976
        0.378765 2.26433351824 0.000157280891952
        0.379638 2.26305818008 0.000154700624231
        0.380513 2.26179377881 0.000152165833303
        0.38139 2.26054017574 0.0001496756231
        0.38227 2.25929723476 0.000147229116552
        0.383151 2.25806482222 0.000144825455173
        0.384034 2.25684280688 0.000142463798636
        0.384919 2.25563105988 0.000140143324377
        0.385807 2.25442945466 0.000137863227191
        0.386696 2.2532378669 0.00013562271885
        0.387588 2.25205617447 0.000133421027725
        0.388481 2.25088425739 0.000131257398413
        0.389377 2.24972199777 0.000129131091378
        0.390274 2.24856927976 0.0001270413826
        0.391174 2.24742598949 0.000124987563226
        0.392076 2.24629201506 0.000122968939239
        0.392979 2.24516724645 0.000120984831124
        0.393885 2.24405157551 0.00011903457355
        0.394793 2.2429448959 0.000117117515053
        0.395703 2.24184710305 0.000115233017732
        0.396616 2.24075809414 0.000113380456947
        0.39753 2.23967776802 0.000111559221028
        0.398446 2.23860602523 0.000109768710985
        0.399365 2.23754276791 0.000108008340236
        0.400286 2.23648789979 0.000106277534324
        0.401208 2.23544132615 0.000104575730659
        0.402133 2.23440295378 0.00010290237825
        0.40306 2.23337269097 0.000101256937454
        0.403989 2.23235044745 9.96388797291e-05
        0.404921 2.23133613439 9.80476873847e-05
        0.405854 2.23032966433 9.64828533496e-05
        0.40679 2.22933095118 9.4943880937e-05
        0.407727 2.22833991018 9.34302836185e-05
        0.408667 2.22735645789 9.19415848016e-05
        0.409609 2.22638051213 9.04773176137e-05
        0.410554 2.22541199199 8.903702469e-05
        0.4115 2.22445081778 8.76202579664e-05
        0.412449 2.22349691101 8.62265784779e-05
        0.413399 2.22255019436 8.48555561604e-05
        0.414352 2.22161059169 8.35067696579e-05
        0.415308 2.22067802795 8.21798061341e-05
        0.416265 2.21975242925 8.08742610874e-05
        0.417225 2.21883372274 7.95897381713e-05
        0.418186 2.21792183665 7.8325849018e-05
        0.41915 2.21701670028 7.70822130664e-05
        0.420117 2.21611824391 7.58584573939e-05
        0.421085 2.21522639886 7.46542165522e-05
        0.422056 2.21434109741 7.34691324065e-05
        0.423029 2.21346227282 7.23028539783e-05
        0.424004 2.21258985929 7.11550372925e-05
        0.424981 2.21172379196 7.00253452271e-05
        0.425961 2.21086400687 6.89134473665e-05
        0.426943 2.21001044096 6.78190198585e-05
        0.427927 2.20916303205 6.67417452742e-05
        0.428914 2.20832171882 6.5681312471e-05
        0.429902 2.20748644078 6.46374164588e-05
        0.430893 2.2066571383 6.36097582694e-05
        0.431887 2.20583375255 6.25980448285e-05
        0.432882 2.20501622548 6.16019888308e-05
        0.43388 2.20420449987 6.06213086177e-05
        0.43488 2.20339851923 5.96557280581e-05
        0.435883 2.20259822784 5.87049764315e-05
        0.436888 2.20180357074 5.77687883136e-05
        0.437895 2.20101449368 5.68469034653e-05
        0.438904 2.20023094314 5.59390667231e-05
        0.439916 2.1994528663 5.50450278927e-05
        0.44093 2.19868021103 5.41645416444e-05
        0.441947 2.19791292589 5.32973674116e-05
        0.442965 2.19715096009 5.24432692907e-05
        0.443987 2.19639426352 5.16020159438e-05
        0.44501 2.1956427867 5.07733805033e-05
        0.446036 2.1948964808 4.99571404789e-05
        0.447064 2.19415529759 4.91530776659e-05
        0.448095 2.19341918948 4.83609780569e-05
        0.449128 2.19268810946 4.7580631754e-05
        0.450163 2.19196201113 4.68118328836e-05
        0.451201 2.19124084866 4.60543795137e-05
        0.452241 2.1905245768 4.53080735714e-05
        0.453283 2.18981315087 4.45727207639e-05
        0.454328 2.18910652672 4.38481305003e-05
        0.455376 2.18840466078 4.31341158153e-05
        0.456425 2.18770750998 4.24304932948e-05
        0.457478 2.18701503181 4.17370830026e-05
        0.458532 2.18632718426 4.10537084094e-05
        0.459589 2.18564392582 4.03801963228e-05
        0.460649 2.18496521552 3.9716376819e-05
        0.461711 2.18429101284 3.90620831762e-05
        0.462775 2.18362127778 3.84171518091e-05
        0.463842 2.18295597079 3.77814222052e-05
        0.464911 2.18229505281 3.7154736862e-05
        0.465983 2.18163848525 3.65369412259e-05
        0.467057 2.18098622996 3.59278836326e-05
        0.468134 2.18033824923 3.53274152483e-05
        0.469213 2.17969450583 3.47353900125e-05
        0.470294 2.17905496291 3.4151664582e-05
        0.471379 2.17841958411 3.35760982761e-05
        0.472465 2.17778833344 3.30085530228e-05
        0.473554 2.17716117535 3.24488933065e-05
        0.474646 2.17653807469 3.18969861164e-05
        0.47574 2.17591899673 3.13527008965e-05
        0.476837 2.17530390712 3.08159094963e-05
        0.477936 2.1746927719 3.02864861226e-05
        0.479038 2.17408555749 2.97643072923e-05
        0.480142 2.17348223072 2.92492517869e-05
        0.481249 2.17288275875 2.87412006065e-05
        0.482358 2.17228710913 2.82400369263e-05
        0.48347 2.17169524978 2.77456460532e-05
        0.484585 2.17110714896 2.72579153834e-05
        0.485702 2.1705227753 2.67767343612e-05
        0.486822 2.16994209775 2.63019944384e-05
        0.487944 2.16936508562 2.58335890346e-05
        0.489069 2.16879170856 2.53714134982e-05
        0.490196 2.16822193653 2.4915365069e-05
        0.491326 2.16765573985 2.44653428403e-05
        0.492459 2.16709308912 2.40212477229e-05
        0.493594 2.1665339553 2.35829824095e-05
        0.494732 2.16597830963 2.31504513393e-05
        0.495872 2.16542612368 2.27235606645e-05
        0.497015 2.1648773693 2.23022182164e-05
        0.498161 2.16433201868 2.18863334729e-05
        0.49931 2.16379004425 2.14758175261e-05
        0.500461 2.16325141878 2.10705830513e-05
        0.501614 2.1627161153 2.06705442762e-05
        0.502771 2.16218410714 2.02756169504e-05
        0.50393 2.1616553679 1.98857183165e-05
        0.505091 2.16112987144 1.95007670807e-05
        0.506256 2.16060759192 1.9120683385e-05
        0.507423 2.16008850376 1.87453887791e-05
        0.508592 2.15957258163 1.83748061938e-05
        0.509765 2.15905980047 1.8008859914e-05
        0.51094 2.15855013549 1.76474755528e-05
        0.512118 2.15804356212 1.72905800263e-05
        0.513298 2.15754005607 1.69381015283e-05
        0.514482 2.15703959329 1.65899695062e-05
        0.515668 2.15654214997 1.62461146369e-05
        0.516856 2.15604770253 1.59064688033e-05
        0.518048 2.15555622765 1.55709650716e-05
        0.519242 2.15506770222 1.52395376686e-05
        0.520439 2.15458210338 1.49121219597e-05
        0.521639 2.15409940848 1.45886544275e-05
        0.522841 2.15361959511 1.42690726505e-05
        0.524047 2.15314264107 1.39533152823e-05
        0.525255 2.15266852439 1.36413220317e-05
        0.526465 2.1521972233 1.33330336423e-05
        0.527679 2.15172871626 1.30283918736e-05
        0.528895 2.15126298192 1.27273394814e-05
        0.530115 2.15079999916 1.24298201995e-05
        0.531337 2.15033974706 1.21357787212e-05
        0.532562 2.14988220488 1.18451606814e-05
        0.533789 2.1494273521 1.15579126389e-05
        0.53502 2.1489751684 1.12739820595e-05
        0.536253 2.14852563364 1.09933172988e-05
        0.537489 2.14807872789 1.07158675857e-05
        0.538728 2.14763443137 1.04415830062e-05
        0.53997 2.14719272454 1.01704144877e-05
        0.541215 2.14675358802 9.90231378329e-06
        0.542463 2.14631700259 9.63723345635e-06
        0.543713 2.14588294925 9.37512686581e-06
        0.544967 2.14545140914 9.11594815139e-06
        0.546223 2.14502236362 8.85965221924e-06
        0.547482 2.14459579417 8.60619472787e-06
        0.548744 2.14417168248 8.35553207434e-06
        0.550009 2.1437500104 8.10762138072e-06
        0.551277 2.14333075994 7.86242048084e-06
        0.552548 2.14291391327 7.61988790726e-06
        0.553822 2.14249945273 7.37998287857e-06
        0.555098 2.14208736082 7.14266528686e-06
        0.556378 2.1416776202 6.90789568546e-06
        0.55766 2.14127021368 6.67563527696e-06
        0.558946 2.14086512422 6.44584590143e-06
        0.560235 2.14046233495 6.21849002484e-06
        0.561526 2.14006182913 5.99353072781e-06
        0.56282 2.13966359017 5.77093169443e-06
        0.564118 2.13926760164 5.55065720144e-06
        0.565418 2.13887384724 5.33267210754e-06
        0.566722 2.13848231081 5.11694184291e-06
        0.568028 2.13809297634 4.90343239898e-06
        0.569338 2.13770582795 4.69211031837e-06
        0.57065 2.13732084989 4.48294268496e-06
        0.571966 2.13693802655 4.27589711433e-06
        0.573284 2.13655734246 4.07094174414e-06
        0.574606 2.13617878225 3.86804522493e-06
        0.57593 2.13580233069 3.66717671094e-06
        0.577258 2.13542797268 3.46830585117e-06
        0.578589 2.13505569323 3.27140278058e-06
        0.579922 2.13468547747 3.07643811153e-06
        0.581259 2.13431731062 2.88338292526e-06
        0.582599 2.13395117804 2.69220876368e-06
        0.583942 2.13358706517 2.50288762117e-06
        0.585288 2.13322495754 2.31539193666e-06
        0.586638 2.13286484079 2.12969458577e-06
        0.58799 2.13250670062 1.94576887315e-06
        0.589345 2.13215052279 1.76358852496e-06
        0.590704 2.13179629312 1.58312768144e-06
        0.592066 2.13144399743 1.4043608897e-06
        0.593431 2.13109362154 1.22726309657e-06
        0.594799 2.13074515118 1.05180964161e-06
        0.59617 2.13039857192 8.77976250241e-07
        0.597544 2.13005386898 7.05739026986e-07
        0.598921 2.12971102689 5.35074448778e-07
        0.600302 2.12937002872 3.65959358347e-07
        0.601686 2.12903085366 1.98370957488e-07
        0.603073 2.12869346255 3.22867995341e-08
        0.604463 2.128357841 1.11489565418e-236
        0.605857 2.12802412102 2.18900785154e-235
        0.607253 2.1276922294 4.23286284387e-234
        0.608653 2.12736214188 8.06170455107e-233
        0.610056 2.12703384089 1.51236715064e-231
        0.611463 2.1267073112 2.79484026339e-230
        0.612872 2.12638253874 5.08812434584e-229
        0.614285 2.12605951015 9.12621789883e-228
        0.615701 2.12573821249 1.6128263824e-226
        0.61712 2.12541863318 2.80853085362e-225
        0.618543 2.1251007599 4.81943975486e-224
        0.619969 2.12478458052 8.1502423639e-223
        0.621398 2.12447008311 1.35841288528e-221
        0.62283 2.1241572559 2.23157202089e-220
        0.624266 2.12384608727 3.6135849646e-219
        0.625705 2.12353656571 5.76825085628e-218
        0.627148 2.12322867985 9.0773405553e-217
        0.628593 2.12292241845 1.40835361921e-215
        0.630043 2.12261777035 2.15443416012e-214
        0.631495 2.12231472453 3.24977174242e-213
        0.632951 2.12201327004 4.83392781397e-212
        0.63441 2.12171339606 7.09095202519e-211
        0.635872 2.12141509184 1.02587699559e-209
        0.637338 2.12111834674 1.46386669182e-208
        0.638807 2.12082315021 2.06040340784e-207
        0.64028 2.12052949178 2.86072653493e-206
        0.641756 2.12023736109 3.91834353561e-205
        0.643235 2.11994674783 5.29491930236e-204
        0.644718 2.11965764182 7.0595221993e-203
        0.646204 2.11937003291 9.28707000015e-202
        0.647694 2.11908391109 1.20558480582e-200
        0.649187 2.11879926638 1.54440252809e-199
        0.650684 2.11851608891 1.95251714362e-198
        0.652184 2.11823436888 2.43628792481e-197
        0.653687 2.11795409656 3.00047100649e-196
        0.655194 2.1176752623 3.64758021094e-195
        0.656704 2.11739785654 4.37725917167e-194
        0.658218 2.11712186978 5.18571848145e-193
        0.659736 2.11684729258 6.06529624422e-192
        0.661256 2.1165741156 7.00419968599e-191
        0.662781 2.11630232956 7.98647849671e-190
        0.664309 2.11603192524 8.99226713073e-189
        0.66584 2.11576289351 9.99831400055e-188
        0.667375 2.11549522529 1.09787918148e-186
        0.668913 2.11522891158 1.19063574405e-185
        0.670455 2.11496394344 1.27534043434e-184
        0.672001 2.11470031201 1.34934288051e-183
        0.67355 2.11443800848 1.41024154743e-182
        0.675103 2.11417702411 1.45601405444e-181
        0.676659 2.11391735024 1.48512932151e-180
        0.678219 2.11365897825 1.4966328236e-179
        0.679782 2.11340189959 1.49019831958e-178
        0.681349 2.11314610579 1.46614217062e-177
        0.68292 2.11289158841 1.42539948211e-176
        0.684494 2.11263833911 1.36946445878e-175
        0.686072 2.11238634958 1.30030022147e-174
        0.687654 2.11213561158 1.22022560821e-173
        0.689239 2.11188611694 1.13178795923e-172
        0.690828 2.11163785752 1.03763145855e-171
        0.69242 2.11139082527 9.40370272677e-171
        0.694017 2.11114501219 8.42474592063e-170
        0.695616 2.11090041031 7.46175926974e-169
        0.69722 2.11065701176 6.53395869198e-168
        0.698827 2.11041480869 5.65700258556e-167
        0.700438 2.11017379333 4.84278525065e-166
        0.702053 2.10993395795 4.09946111774e-165
        0.703671 2.10969529488 3.43166457654e-164
        0.705293 2.10945779649 2.84088106284e-163
        0.706919 2.10922145523 2.32592111048e-162
        0.708549 2.10898626359 1.88344982406e-161
        0.710182 2.1087522141 1.50852878514e-160
        0.711819 2.10851929935 1.19513464701e-159
        0.71346 2.10828751199 9.36627418095e-159
        0.715105 2.10805684472 7.26150580455e-158
        0.716754 2.10782729027 5.56953825472e-157
        0.718406 2.10759884144 4.22636648969e-156
        0.720062 2.10737149108 3.17316934562e-155
        0.721722 2.10714523207 2.35732815985e-154
        0.723386 2.10692005736 1.73288600675e-153
        0.725053 2.10669595994 1.26056560802e-152
        0.726725 2.10647293283 9.07462461081e-152
        0.7284 2.10625096913 6.46519725133e-151
        0.730079 2.10603006195 4.55876099137e-150
        0.731762 2.10581020449 3.18160113013e-149
        0.733449 2.10559138995 2.19786156536e-148
        0.73514 2.1053736116 1.5029078578e-147
        0.736834 2.10515686276 1.01733366585e-146
        0.738533 2.10494113678 6.81734132658e-146
        0.740235 2.10472642706 4.52281307754e-145
        0.741942 2.10451272704 2.9707460975e-144
        0.743652 2.10430003021 1.93199920073e-143
        0.745367 2.10408833009 1.24409623535e-142
        0.747085 2.10387762026 7.93282093285e-142
        0.748807 2.10366789433 5.00897522667e-141
        0.750533 2.10345914596 3.13212070668e-140
        0.752263 2.10325136884 1.93962239575e-139
        0.753997 2.10304455671 1.18961272706e-138
        0.755736 2.10283870335 7.22643745949e-138
        0.757478 2.10263380257 4.34804024388e-137
        0.759224 2.10242984823 2.59139639422e-136
        0.760974 2.10222683423 1.52990817637e-135
        0.762728 2.1020247545 8.94763455191e-135
        0.764487 2.10182360302 5.1842090718e-134
        0.766249 2.10162337381 2.97583002201e-133
        0.768015 2.1014240609 1.69240745147e-132
        0.769786 2.10122565839 9.53658071131e-132
        0.77156 2.10102816041 5.32464997783e-131
        0.773339 2.10083156111 2.94591102419e-130
        0.775122 2.1006358547 1.61509417456e-129
