Repository: polyanskiy/refractiveindex.info-database

# Refractive Index Database

The refractiveindex.info database is an extensive collection of optical constants for a wide range of materials. The database is in the public domain. Copyright and related rights were waived by <a href="mailto:polyanskiy@refractiveindex.info">Mikhail Polyanskiy</a> through the <a href="https://creativecommons.org/publicdomain/zero/1.0/">CC0 1.0 Universal Public Domain Dedication</a>. You may copy, modify, and distribute the refractiveindex.info database, even for commercial purposes, without asking permission.

The YAML file format is used to store material information and the database structure.

File: database/data/main/Ta2O5/nk/Cheikh-amorphous-3.28-8-25.yml
# this file is part of refractiveindex.info database
# refractiveindex.info database is in the public domain
# copyright and related rights waived via CC0 1.0

REFERENCES: |
    A. Cheikh, J. Gonçalves, C. Labbé, X. Portier, P. Marie, C. Frilay, O. Debieu, S. Duprey, W. Jadwisienczak, D. Ingram, J. Cardin.
    Tailoring the structural and optical properties of Ta<sub>2</sub>O<sub>5</sub> thin films via radio frequency magnetron sputtering for high-refractive index transparent materials.
    [* J. Alloys Compd.* **1040**, 183273 (2025)](https://doi.org/10.1016/j.jallcom.2025.183273)
    (Numerical data kindly provided by Julien Cardin)
NOTES: |
    Ta<sub>2</sub>O<sub>5</sub> amorphous thin film.
    Deposited by radio frequency magnetron sputtering
    at sputtering power density 3.28 W/cm<sup>2</sup>
    under oxygen flow of 8 sccm.
    As deposited.
DATA:
  - type: tabulated nk
    data: |
        0.20667 2.54491 1.34456
        0.20701 2.55244 1.34060
        0.20736 2.55996 1.33655
        0.20771 2.56748 1.33241
        0.20805 2.57500 1.32818
        0.20840 2.58252 1.32386
        0.20875 2.59002 1.31945
        0.20911 2.59752 1.31495
        0.20946 2.60501 1.31036
        0.20981 2.61249 1.30567
        0.21017 2.61996 1.30089
        0.21053 2.62742 1.29602
        0.21088 2.63485 1.29105
        0.21124 2.64228 1.28598
        0.21160 2.64968 1.28082
        0.21197 2.65707 1.27556
        0.21233 2.66443 1.27021
        0.21269 2.67177 1.26476
        0.21306 2.67909 1.25921
        0.21343 2.68638 1.25356
        0.21379 2.69364 1.24781
        0.21416 2.70087 1.24196
        0.21453 2.70807 1.23601
        0.21490 2.71523 1.22996
        0.21528 2.72236 1.22381
        0.21565 2.72946 1.21756
        0.21603 2.73651 1.21121
        0.21640 2.74352 1.20476
        0.21678 2.75049 1.19821
        0.21716 2.75741 1.19155
        0.21754 2.76428 1.18480
        0.21793 2.77110 1.17794
        0.21831 2.77788 1.17098
        0.21869 2.78460 1.16392
        0.21908 2.79126 1.15676
        0.21947 2.79786 1.14950
        0.21986 2.80440 1.14213
        0.22025 2.81088 1.13467
        0.22064 2.81730 1.12711
        0.22103 2.82365 1.11944
        0.22143 2.82993 1.11168
        0.22182 2.83614 1.10382
        0.22222 2.84227 1.09586
        0.22262 2.84833 1.08781
        0.22302 2.85431 1.07966
        0.22342 2.86020 1.07141
        0.22383 2.86602 1.06306
        0.22423 2.87175 1.05463
        0.22464 2.87739 1.04610
        0.22505 2.88294 1.03747
        0.22545 2.88840 1.02876
        0.22587 2.89377 1.01996
        0.22628 2.89904 1.01106
        0.22669 2.90421 1.00208
        0.22711 2.90928 0.99302
        0.22752 2.91424 0.98387
        0.22794 2.91910 0.97464
        0.22836 2.92385 0.96532
        0.22878 2.92850 0.95593
        0.22921 2.93303 0.94646
        0.22963 2.93744 0.93691
        0.23006 2.94174 0.92728
        0.23048 2.94592 0.91759
        0.23091 2.94998 0.90782
        0.23134 2.95392 0.89799
        0.23178 2.95773 0.88809
        0.23221 2.96142 0.87812
        0.23265 2.96498 0.86809
        0.23308 2.96841 0.85801
        0.23352 2.97171 0.84786
        0.23396 2.97488 0.83766
        0.23440 2.97791 0.82741
        0.23485 2.98081 0.81711
        0.23529 2.98356 0.80676
        0.23574 2.98618 0.79636
        0.23619 2.98866 0.78592
        0.23664 2.99099 0.77545
        0.23709 2.99318 0.76494
        0.23755 2.99523 0.75439
        0.23800 2.99713 0.74381
        0.23846 2.99889 0.73320
        0.23892 3.00050 0.72257
        0.23938 3.00195 0.71192
        0.23985 3.00326 0.70125
        0.24031 3.00442 0.69056
        0.24078 3.00543 0.67986
        0.24125 3.00629 0.66915
        0.24172 3.00700 0.65843
        0.24219 3.00755 0.64771
        0.24266 3.00795 0.63698
        0.24314 3.00820 0.62626
        0.24361 3.00829 0.61555
        0.24409 3.00823 0.60484
        0.24458 3.00802 0.59415
        0.24506 3.00766 0.58347
        0.24554 3.00714 0.57281
        0.24603 3.00647 0.56218
        0.24652 3.00564 0.55157
        0.24701 3.00467 0.54098
        0.24750 3.00354 0.53043
        0.24800 3.00227 0.51991
        0.24850 3.00084 0.50943
        0.24900 2.99926 0.49900
        0.24950 2.99754 0.48860
        0.25000 2.99566 0.47825
        0.25051 2.99364 0.46796
        0.25101 2.99148 0.45771
        0.25152 2.98916 0.44753
        0.25203 2.98671 0.43740
        0.25255 2.98411 0.42734
        0.25306 2.98138 0.41734
        0.25358 2.97850 0.40740
        0.25410 2.97549 0.39754
        0.25462 2.97234 0.38776
        0.25514 2.96905 0.37805
        0.25567 2.96563 0.36842
        0.25620 2.96208 0.35887
        0.25673 2.95841 0.34940
        0.25726 2.95460 0.34003
        0.25780 2.95067 0.33074
        0.25833 2.94661 0.32155
        0.25887 2.94244 0.31245
        0.25941 2.93814 0.30345
        0.25996 2.93373 0.29455
        0.26050 2.92920 0.28575
        0.26105 2.92456 0.27705
        0.26160 2.91981 0.26846
        0.26216 2.91495 0.25998
        0.26271 2.90998 0.25161
        0.26327 2.90492 0.24335
        0.26383 2.89975 0.23520
        0.26439 2.89448 0.22718
        0.26496 2.88912 0.21927
        0.26552 2.88366 0.21148
        0.26609 2.87811 0.20381
        0.26667 2.87248 0.19627
        0.26724 2.86676 0.18885
        0.26782 2.86096 0.18156
        0.26840 2.85507 0.17439
        0.26898 2.84911 0.16736
        0.26957 2.84308 0.16046
        0.27015 2.83698 0.15369
        0.27074 2.83080 0.14705
        0.27133 2.82456 0.14055
        0.27193 2.81826 0.13418
        0.27253 2.81190 0.12796
        0.27313 2.80548 0.12187
        0.27373 2.79901 0.11592
        0.27434 2.79248 0.11011
        0.27494 2.78591 0.10444
        0.27556 2.77929 0.09892
        0.27617 2.77263 0.09354
        0.27679 2.76593 0.08830
        0.27740 2.75920 0.08321
        0.27803 2.75243 0.07827
        0.27865 2.74564 0.07347
        0.27928 2.73882 0.06882
        0.27991 2.73197 0.06432
        0.28054 2.72511 0.05997
        0.28118 2.71823 0.05576
        0.28182 2.71134 0.05171
        0.28246 2.70443 0.04780
        0.28311 2.69753 0.04405
        0.28375 2.69062 0.04045
        0.28440 2.68371 0.03700
        0.28506 2.67680 0.03370
        0.28571 2.66991 0.03056
        0.28637 2.66303 0.02757
        0.28704 2.65616 0.02473
        0.28770 2.64932 0.02204
        0.28837 2.64250 0.01951
        0.28904 2.63571 0.01713
        0.28972 2.62896 0.01491
        0.29040 2.62225 0.01284
        0.29108 2.61557 0.01093
        0.29176 2.60895 0.00917
        0.29245 2.60239 0.00756
        0.29314 2.59588 0.00611
        0.29384 2.58944 0.00481
        0.29454 2.58308 0.00367
        0.29524 2.57680 0.00269
        0.29594 2.57061 0.00185
        0.29665 2.56453 0.00117
        0.29736 2.55855 6.49949E-4
        0.29808 2.55271 2.79841E-4
        0.29880 2.54702 6.34966E-5
        0.29952 2.54152 0
        0.30024 2.53629 0
        0.30097 2.53123 0
        0.30170 2.52633 0
        0.30244 2.52155 0
        0.30318 2.51690 0
        0.30392 2.51236 0
        0.30467 2.50791 0
        0.30542 2.50356 0
        0.30617 2.49930 0
        0.30693 2.49513 0
        0.30769 2.49103 0
        0.30846 2.48700 0
        0.30923 2.48305 0
        0.31000 2.47917 0
        0.31078 2.47536 0
        0.31156 2.47160 0
        0.31234 2.46791 0
        0.31313 2.46428 0
        0.31392 2.46070 0
        0.31472 2.45718 0
        0.31552 2.45371 0
        0.31633 2.45029 0
        0.31714 2.44692 0
        0.31795 2.44360 0
        0.31877 2.44033 0
        0.31959 2.43710 0
        0.32041 2.43391 0
        0.32124 2.43077 0
        0.32208 2.42767 0
        0.32292 2.42461 0
        0.32376 2.42159 0
        0.32461 2.41861 0
        0.32546 2.41567 0
        0.32632 2.41276 0
        0.32718 2.40989 0
        0.32804 2.40705 0
        0.32891 2.40425 0
        0.32979 2.40148 0
        0.33067 2.39874 0
        0.33155 2.39604 0
        0.33244 2.39336 0
        0.33333 2.39072 0
        0.33423 2.38811 0
        0.33514 2.38552 0
        0.33604 2.38297 0
        0.33696 2.38044 0
        0.33787 2.37794 0
        0.33880 2.37547 0
        0.33973 2.37302 0
        0.34066 2.37060 0
        0.34160 2.36821 0
        0.34254 2.36584 0
        0.34349 2.36350 0
        0.34444 2.36118 0
        0.34540 2.35888 0
        0.34637 2.35661 0
        0.34734 2.35436 0
        0.34831 2.35213 0
        0.34930 2.34992 0
        0.35028 2.34774 0
        0.35127 2.34558 0
        0.35227 2.34344 0
        0.35328 2.34132 0
        0.35429 2.33922 0
        0.35530 2.33714 0
        0.35632 2.33508 0
        0.35735 2.33304 0
        0.35838 2.33102 0
        0.35942 2.32902 0
        0.36047 2.32703 0
        0.36152 2.32507 0
        0.36257 2.32312 0
        0.36364 2.32119 0
        0.36471 2.31928 0
        0.36578 2.31738 0
        0.36686 2.31551 0
        0.36795 2.31365 0
        0.36905 2.31180 0
        0.37015 2.30997 0
        0.37126 2.30816 0
        0.37237 2.30637 0
        0.37349 2.30459 0
        0.37462 2.30282 0
        0.37576 2.30107 0
        0.37690 2.29934 0
        0.37805 2.29762 0
        0.37920 2.29591 0
        0.38037 2.29422 0
        0.38154 2.29255 0
        0.38272 2.29089 0
        0.38390 2.28924 0
        0.38509 2.28760 0
        0.38629 2.28598 0
        0.38750 2.28438 0
        0.38871 2.28278 0
        0.38994 2.28120 0
        0.39117 2.27963 0
        0.39241 2.27808 0
        0.39365 2.27654 0
        0.39490 2.27501 0
        0.39617 2.27349 0
        0.39744 2.27198 0
        0.39871 2.27049 0
        0.40000 2.26901 0
        0.40129 2.26754 0
        0.40260 2.26608 0
        0.40391 2.26464 0
        0.40523 2.26320 0
        0.40656 2.26178 0
        0.40789 2.26037 0
        0.40924 2.25896 0
        0.41060 2.25757 0
        0.41196 2.25619 0
        0.41333 2.25483 0
        0.41472 2.25347 0
        0.41611 2.25212 0
        0.41751 2.25078 0
        0.41892 2.24945 0
        0.42034 2.24814 0
        0.42177 2.24683 0
        0.42321 2.24553 0
        0.42466 2.24425 0
        0.42612 2.24297 0
        0.42759 2.24170 0
        0.42907 2.24044 0
        0.43056 2.23919 0
        0.43206 2.23795 0
        0.43357 2.23672 0
        0.43509 2.23550 0
        0.43662 2.23429 0
        0.43816 2.23309 0
        0.43972 2.23189 0
        0.44128 2.23071 0
        0.44286 2.22953 0
        0.44444 2.22836 0
        0.44604 2.22720 0
        0.44765 2.22605 0
        0.44928 2.22491 0
        0.45091 2.22378 0
        0.45255 2.22265 0
        0.45421 2.22153 0
        0.45588 2.22042 0
        0.45756 2.21932 0
        0.45926 2.21823 0
        0.46097 2.21714 0
        0.46269 2.21607 0
        0.46442 2.21500 0
        0.46617 2.21393 0
        0.46792 2.21288 0
        0.46970 2.21183 0
        0.47148 2.21079 0
        0.47328 2.20976 0
        0.47510 2.20874 0
        0.47692 2.20772 0
        0.47876 2.20671 0
        0.48062 2.20571 0
        0.48249 2.20471 0
        0.48438 2.20373 0
        0.48627 2.20274 0
        0.48819 2.20177 0
        0.49012 2.20080 0
        0.49206 2.19984 0
        0.49402 2.19889 0
        0.49600 2.19794 0
        0.49799 2.19700 0
        0.50000 2.19607 0
        0.50202 2.19514 0
        0.50407 2.19422 0
        0.50612 2.19331 0
        0.50820 2.19240 0
        0.51029 2.19150 0
        0.51240 2.19060 0
        0.51452 2.18972 0
        0.51667 2.18883 0
        0.51883 2.18796 0
        0.52101 2.18709 0
        0.52321 2.18622 0
        0.52542 2.18537 0
        0.52766 2.18452 0
        0.52991 2.18367 0
        0.53219 2.18283 0
        0.53448 2.18200 0
        0.53680 2.18117 0
        0.53913 2.18035 0
        0.54148 2.17953 0
        0.54386 2.17872 0
        0.54626 2.17792 0
        0.54867 2.17712 0
        0.55111 2.17633 0
        0.55357 2.17554 0
        0.55605 2.17476 0
        0.55856 2.17398 0
        0.56109 2.17321 0
        0.56364 2.17244 0
        0.56621 2.17168 0
        0.56881 2.17093 0
        0.57143 2.17018 0
        0.57407 2.16943 0
        0.57674 2.16870 0
        0.57944 2.16796 0
        0.58216 2.16723 0
        0.58491 2.16651 0
        0.58768 2.16579 0
        0.59048 2.16508 0
        0.59330 2.16437 0
        0.59615 2.16367 0
        0.59903 2.16297 0
        0.60194 2.16228 0
        0.60488 2.16159 0
        0.60784 2.16091 0
        0.61084 2.16023 0
        0.61386 2.15956 0
        0.61692 2.15889 0
        0.62000 2.15822 0
        0.62312 2.15757 0
        0.62626 2.15691 0
        0.62944 2.15626 0
        0.63265 2.15562 0
        0.63590 2.15498 0
        0.63918 2.15434 0
        0.64249 2.15371 0
        0.64583 2.15309 0
        0.64921 2.15246 0
        0.65263 2.15185 0
        0.65608 2.15123 0
        0.65957 2.15063 0
        0.66310 2.15002 0
        0.66667 2.14942 0
        0.67027 2.14883 0
        0.67391 2.14824 0
        0.67760 2.14765 0
        0.68132 2.14707 0
        0.68508 2.14649 0
        0.68889 2.14592 0
        0.69274 2.14535 0
        0.69663 2.14479 0
        0.70056 2.14423 0
        0.70455 2.14367 0
        0.70857 2.14312 0
        0.71264 2.14257 0
        0.71676 2.14203 0
        0.72093 2.14149 0
        0.72515 2.14095 0
        0.72941 2.14042 0
        0.73373 2.13990 0
        0.73810 2.13937 0
        0.74251 2.13885 0
        0.74699 2.13834 0
        0.75152 2.13783 0
        0.75610 2.13732 0
        0.76074 2.13682 0
        0.76543 2.13632 0
        0.77019 2.13582 0
        0.77500 2.13533 0
        0.77987 2.13484 0
        0.78481 2.13436 0
        0.78981 2.13388 0
        0.79487 2.13340 0
        0.80000 2.13293 0
        0.80519 2.13246 0
        0.81046 2.13200 0
        0.81579 2.13154 0
        0.82119 2.13108 0
        0.82667 2.13063 0
        0.83221 2.13018 0
        0.83784 2.12973 0
        0.84354 2.12929 0
        0.84932 2.12885 0
        0.85517 2.12842 0
        0.86111 2.12798 0
        0.86713 2.12756 0
        0.87324 2.12713 0
        0.87943 2.12671 0
        0.88571 2.12629 0
        0.89209 2.12588 0
        0.89855 2.12547 0
        0.90511 2.12506 0
        0.91176 2.12466 0
        0.91852 2.12426 0
        0.92537 2.12387 0
        0.93233 2.12347 0
        0.93939 2.12308 0
        0.94656 2.12270 0
        0.95385 2.12232 0
        0.96124 2.12194 0
        0.96875 2.12156 0
        0.97638 2.12119 0
        0.98413 2.12082 0
        0.99200 2.12046 0
        1.00000 2.12010 0
        1.00813 2.11974 0
        1.01639 2.11938 0
        1.02479 2.11903 0
        1.03333 2.11868 0
        1.04202 2.11834 0
        1.05085 2.11800 0
        1.05983 2.11766 0
        1.06897 2.11732 0
        1.07826 2.11699 0
        1.08772 2.11666 0
        1.09735 2.11634 0
        1.10714 2.11601 0
        1.11712 2.11569 0
        1.12727 2.11538 0
        1.13761 2.11507 0
        1.14815 2.11476 0
        1.15888 2.11445 0
        1.16981 2.11415 0
        1.18095 2.11385 0
        1.19231 2.11355 0
        1.20388 2.11326 0
        1.21569 2.11297 0
        1.22772 2.11268 0
        1.24000 2.11239 0

File: database/data/main/Ta2O5/nk/Cheikh-amorphous-3.28-8-450.yml
# this file is part of refractiveindex.info database
# refractiveindex.info database is in the public domain
# copyright and related rights waived via CC0 1.0

REFERENCES: |
    A. Cheikh, J. Gonçalves, C. Labbé, X. Portier, P. Marie, C. Frilay, O. Debieu, S. Duprey, W. Jadwisienczak, D. Ingram, J. Cardin.
    Tailoring the structural and optical properties of Ta<sub>2</sub>O<sub>5</sub> thin films via radio frequency magnetron sputtering for high-refractive index transparent materials.
    [* J. Alloys Compd.* **1040**, 183273 (2025)](https://doi.org/10.1016/j.jallcom.2025.183273)
    (Numerical data kindly provided by Julien Cardin)
NOTES: |
    Ta<sub>2</sub>O<sub>5</sub> amorphous thin film.
    Deposited by radio frequency magnetron sputtering
    at sputtering power density 3.28 W/cm<sup>2</sup>
    under oxygen flow of 8 sccm.
    Annealed at 450 °C.
DATA:
  - type: tabulated nk
    data: |
        0.20667 2.50052 1.38634
        0.20701 2.50884 1.38272
        0.20736 2.51717 1.37899
        0.20771 2.52551 1.37516
        0.20805 2.53385 1.37123
        0.20840 2.54220 1.36720
        0.20875 2.55055 1.36306
        0.20911 2.55890 1.35881
        0.20946 2.56725 1.35446
        0.20981 2.57560 1.35000
        0.21017 2.58394 1.34543
        0.21053 2.59228 1.34074
        0.21088 2.60061 1.33595
        0.21124 2.60894 1.33105
        0.21160 2.61725 1.32603
        0.21197 2.62555 1.32090
        0.21233 2.63383 1.31565
        0.21269 2.64210 1.31029
        0.21306 2.65034 1.30481
        0.21343 2.65857 1.29922
        0.21379 2.66677 1.29350
        0.21416 2.67495 1.28767
        0.21453 2.68309 1.28171
        0.21490 2.69121 1.27564
        0.21528 2.69929 1.26945
        0.21565 2.70734 1.26313
        0.21603 2.71535 1.25669
        0.21640 2.72332 1.25013
        0.21678 2.73125 1.24345
        0.21716 2.73913 1.23664
        0.21754 2.74697 1.22972
        0.21793 2.75475 1.22266
        0.21831 2.76248 1.21549
        0.21869 2.77015 1.20819
        0.21908 2.77777 1.20077
        0.21947 2.78532 1.19322
        0.21986 2.79281 1.18555
        0.22025 2.80023 1.17776
        0.22064 2.80757 1.16985
        0.22103 2.81485 1.16181
        0.22143 2.82205 1.15365
        0.22182 2.82917 1.14537
        0.22222 2.83620 1.13697
        0.22262 2.84316 1.12845
        0.22302 2.85002 1.11981
        0.22342 2.85679 1.11106
        0.22383 2.86347 1.10218
        0.22423 2.87005 1.09319
        0.22464 2.87653 1.08409
        0.22505 2.88290 1.07487
        0.22545 2.88917 1.06554
        0.22587 2.89533 1.05610
        0.22628 2.90137 1.04655
        0.22669 2.90731 1.03689
        0.22711 2.91312 1.02713
        0.22752 2.91881 1.01726
        0.22794 2.92437 1.00729
        0.22836 2.92981 0.99722
        0.22878 2.93512 0.98706
        0.22921 2.94030 0.97680
        0.22963 2.94534 0.96644
        0.23006 2.95024 0.95600
        0.23048 2.95500 0.94547
        0.23091 2.95962 0.93485
        0.23134 2.96409 0.92415
        0.23178 2.96841 0.91337
        0.23221 2.97259 0.90251
        0.23265 2.97660 0.89158
        0.23308 2.98047 0.88058
        0.23352 2.98417 0.86951
        0.23396 2.98772 0.85838
        0.23440 2.99110 0.84718
        0.23485 2.99432 0.83593
        0.23529 2.99738 0.82462
        0.23574 3.00026 0.81327
        0.23619 3.00298 0.80186
        0.23664 3.00553 0.79042
        0.23709 3.00791 0.77893
        0.23755 3.01011 0.76741
        0.23800 3.01214 0.75585
        0.23846 3.01399 0.74427
        0.23892 3.01567 0.73267
        0.23938 3.01717 0.72104
        0.23985 3.01849 0.70940
        0.24031 3.01963 0.69774
        0.24078 3.02060 0.68608
        0.24125 3.02138 0.67441
        0.24172 3.02198 0.66274
        0.24219 3.02241 0.65108
        0.24266 3.02265 0.63943
        0.24314 3.02271 0.62778
        0.24361 3.02260 0.61616
        0.24409 3.02230 0.60455
        0.24458 3.02183 0.59297
        0.24506 3.02117 0.58142
        0.24554 3.02034 0.56990
        0.24603 3.01933 0.55841
        0.24652 3.01815 0.54697
        0.24701 3.01679 0.53558
        0.24750 3.01525 0.52423
        0.24800 3.01355 0.51293
        0.24850 3.01167 0.50169
        0.24900 3.00962 0.49051
        0.24950 3.00740 0.47940
        0.25000 3.00502 0.46835
        0.25051 3.00247 0.45737
        0.25101 2.99976 0.44647
        0.25152 2.99689 0.43565
        0.25203 2.99386 0.42491
        0.25255 2.99067 0.41425
        0.25306 2.98732 0.40369
        0.25358 2.98383 0.39321
        0.25410 2.98018 0.38284
        0.25462 2.97639 0.37255
        0.25514 2.97245 0.36238
        0.25567 2.96837 0.35230
        0.25620 2.96415 0.34233
        0.25673 2.95979 0.33248
        0.25726 2.95530 0.32273
        0.25780 2.95067 0.31310
        0.25833 2.94592 0.30359
        0.25887 2.94104 0.29420
        0.25941 2.93604 0.28493
        0.25996 2.93092 0.27579
        0.26050 2.92568 0.26677
        0.26105 2.92033 0.25788
        0.26160 2.91487 0.24913
        0.26216 2.90931 0.24051
        0.26271 2.90364 0.23202
        0.26327 2.89786 0.22367
        0.26383 2.89199 0.21546
        0.26439 2.88603 0.20739
        0.26496 2.87998 0.19946
        0.26552 2.87384 0.19168
        0.26609 2.86761 0.18404
        0.26667 2.86131 0.17654
        0.26724 2.85492 0.16920
        0.26782 2.84847 0.16200
        0.26840 2.84194 0.15495
        0.26898 2.83534 0.14806
        0.26957 2.82869 0.14131
        0.27015 2.82197 0.13472
        0.27074 2.81519 0.12828
        0.27133 2.80837 0.12200
        0.27193 2.80149 0.11587
        0.27253 2.79456 0.10989
        0.27313 2.78760 0.10408
        0.27373 2.78059 0.09842
        0.27434 2.77355 0.09291
        0.27494 2.76647 0.08757
        0.27556 2.75937 0.08238
        0.27617 2.75224 0.07735
        0.27679 2.74509 0.07248
        0.27740 2.73792 0.06777
        0.27803 2.73073 0.06322
        0.27865 2.72354 0.05883
        0.27928 2.71633 0.05459
        0.27991 2.70913 0.05052
        0.28054 2.70192 0.04661
        0.28118 2.69471 0.04285
        0.28182 2.68752 0.03926
        0.28246 2.68033 0.03582
        0.28311 2.67316 0.03254
        0.28375 2.66601 0.02943
        0.28440 2.65888 0.02647
        0.28506 2.65178 0.02367
        0.28571 2.64471 0.02103
        0.28637 2.63767 0.01855
        0.28704 2.63067 0.01622
        0.28770 2.62372 0.01405
        0.28837 2.61682 0.01204
        0.28904 2.60997 0.01019
        0.28972 2.60318 0.00849
        0.29040 2.59646 0.00695
        0.29108 2.58981 0.00557
        0.29176 2.58323 0.00434
        0.29245 2.57674 0.00326
        0.29314 2.57034 0.00234
        0.29384 2.56404 0.00157
        0.29454 2.55786 9.58342E-4
        0.29524 2.55180 4.95627E-4
        0.29594 2.54588 1.84475E-4
        0.29665 2.54013 2.41696E-5
        0.29736 2.53460 0
        0.29808 2.52931 0
        0.29880 2.52420 0
        0.29952 2.51922 0
        0.30024 2.51438 0
        0.30097 2.50966 0
        0.30170 2.50504 0
        0.30244 2.50053 0
        0.30318 2.49611 0
        0.30392 2.49178 0
        0.30467 2.48753 0
        0.30542 2.48336 0
        0.30617 2.47927 0
        0.30693 2.47525 0
        0.30769 2.47130 0
        0.30846 2.46742 0
        0.30923 2.46361 0
        0.31000 2.45985 0
        0.31078 2.45616 0
        0.31156 2.45252 0
        0.31234 2.44894 0
        0.31313 2.44541 0
        0.31392 2.44193 0
        0.31472 2.43851 0
        0.31552 2.43513 0
        0.31633 2.43180 0
        0.31714 2.42852 0
        0.31795 2.42528 0
        0.31877 2.42208 0
        0.31959 2.41893 0
        0.32041 2.41582 0
        0.32124 2.41275 0
        0.32208 2.40972 0
        0.32292 2.40673 0
        0.32376 2.40378 0
        0.32461 2.40086 0
        0.32546 2.39798 0
        0.32632 2.39513 0
        0.32718 2.39232 0
        0.32804 2.38954 0
        0.32891 2.38679 0
        0.32979 2.38407 0
        0.33067 2.38139 0
        0.33155 2.37874 0
        0.33244 2.37611 0
        0.33333 2.37352 0
        0.33423 2.37096 0
        0.33514 2.36842 0
        0.33604 2.36591 0
        0.33696 2.36343 0
        0.33787 2.36097 0
        0.33880 2.35855 0
        0.33973 2.35614 0
        0.34066 2.35376 0
        0.34160 2.35141 0
        0.34254 2.34908 0
        0.34349 2.34678 0
        0.34444 2.34450 0
        0.34540 2.34224 0
        0.34637 2.34000 0
        0.34734 2.33779 0
        0.34831 2.33560 0
        0.34930 2.33343 0
        0.35028 2.33128 0
        0.35127 2.32915 0
        0.35227 2.32705 0
        0.35328 2.32496 0
        0.35429 2.32289 0
        0.35530 2.32085 0
        0.35632 2.31882 0
        0.35735 2.31681 0
        0.35838 2.31482 0
        0.35942 2.31285 0
        0.36047 2.31090 0
        0.36152 2.30896 0
        0.36257 2.30704 0
        0.36364 2.30514 0
        0.36471 2.30326 0
        0.36578 2.30140 0
        0.36686 2.29955 0
        0.36795 2.29771 0
        0.36905 2.29590 0
        0.37015 2.29410 0
        0.37126 2.29231 0
        0.37237 2.29054 0
        0.37349 2.28879 0
        0.37462 2.28705 0
        0.37576 2.28533 0
        0.37690 2.28362 0
        0.37805 2.28192 0
        0.37920 2.28024 0
        0.38037 2.27858 0
        0.38154 2.27693 0
        0.38272 2.27529 0
        0.38390 2.27366 0
        0.38509 2.27205 0
        0.38629 2.27046 0
        0.38750 2.26887 0
        0.38871 2.26730 0
        0.38994 2.26574 0
        0.39117 2.26420 0
        0.39241 2.26267 0
        0.39365 2.26115 0
        0.39490 2.25964 0
        0.39617 2.25814 0
        0.39744 2.25666 0
        0.39871 2.25519 0
        0.40000 2.25373 0
        0.40129 2.25228 0
        0.40260 2.25084 0
        0.40391 2.24942 0
        0.40523 2.24800 0
        0.40656 2.24660 0
        0.40789 2.24521 0
        0.40924 2.24382 0
        0.41060 2.24245 0
        0.41196 2.24109 0
        0.41333 2.23974 0
        0.41472 2.23841 0
        0.41611 2.23708 0
        0.41751 2.23576 0
        0.41892 2.23445 0
        0.42034 2.23315 0
        0.42177 2.23186 0
        0.42321 2.23059 0
        0.42466 2.22932 0
        0.42612 2.22806 0
        0.42759 2.22681 0
        0.42907 2.22557 0
        0.43056 2.22434 0
        0.43206 2.22311 0
        0.43357 2.22190 0
        0.43509 2.22070 0
        0.43662 2.21950 0
        0.43816 2.21832 0
        0.43972 2.21714 0
        0.44128 2.21597 0
        0.44286 2.21481 0
        0.44444 2.21366 0
        0.44604 2.21252 0
        0.44765 2.21138 0
        0.44928 2.21026 0
        0.45091 2.20914 0
        0.45255 2.20803 0
        0.45421 2.20693 0
        0.45588 2.20584 0
        0.45756 2.20475 0
        0.45926 2.20367 0
        0.46097 2.20260 0
        0.46269 2.20154 0
        0.46442 2.20049 0
        0.46617 2.19944 0
        0.46792 2.19840 0
        0.46970 2.19737 0
        0.47148 2.19635 0
        0.47328 2.19533 0
        0.47510 2.19432 0
        0.47692 2.19332 0
        0.47876 2.19232 0
        0.48062 2.19134 0
        0.48249 2.19035 0
        0.48438 2.18938 0
        0.48627 2.18841 0
        0.48819 2.18745 0
        0.49012 2.18650 0
        0.49206 2.18555 0
        0.49402 2.18462 0
        0.49600 2.18368 0
        0.49799 2.18276 0
        0.50000 2.18184 0
        0.50202 2.18092 0
        0.50407 2.18002 0
        0.50612 2.17912 0
        0.50820 2.17822 0
        0.51029 2.17733 0
        0.51240 2.17645 0
        0.51452 2.17558 0
        0.51667 2.17471 0
        0.51883 2.17385 0
        0.52101 2.17299 0
        0.52321 2.17214 0
        0.52542 2.17130 0
        0.52766 2.17046 0
        0.52991 2.16962 0
        0.53219 2.16880 0
        0.53448 2.16798 0
        0.53680 2.16716 0
        0.53913 2.16635 0
        0.54148 2.16555 0
        0.54386 2.16475 0
        0.54626 2.16396 0
        0.54867 2.16317 0
        0.55111 2.16239 0
        0.55357 2.16161 0
        0.55605 2.16084 0
        0.55856 2.16008 0
        0.56109 2.15932 0
        0.56364 2.15857 0
        0.56621 2.15782 0
        0.56881 2.15707 0
        0.57143 2.15634 0
        0.57407 2.15560 0
        0.57674 2.15488 0
        0.57944 2.15415 0
        0.58216 2.15344 0
        0.58491 2.15272 0
        0.58768 2.15202 0
        0.59048 2.15132 0
        0.59330 2.15062 0
        0.59615 2.14993 0
        0.59903 2.14924 0
        0.60194 2.14856 0
        0.60488 2.14788 0
        0.60784 2.14721 0
        0.61084 2.14654 0
        0.61386 2.14588 0
        0.61692 2.14522 0
        0.62000 2.14457 0
        0.62312 2.14392 0
        0.62626 2.14327 0
        0.62944 2.14263 0
        0.63265 2.14200 0
        0.63590 2.14137 0
        0.63918 2.14074 0
        0.64249 2.14012 0
        0.64583 2.13951 0
        0.64921 2.13890 0
        0.65263 2.13829 0
        0.65608 2.13769 0
        0.65957 2.13709 0
        0.66310 2.13649 0
        0.66667 2.13590 0
        0.67027 2.13532 0
        0.67391 2.13474 0
        0.67760 2.13416 0
        0.68132 2.13359 0
        0.68508 2.13302 0
        0.68889 2.13246 0
        0.69274 2.13190 0
        0.69663 2.13134 0
        0.70056 2.13079 0
        0.70455 2.13024 0
        0.70857 2.12970 0
        0.71264 2.12916 0
        0.71676 2.12863 0
        0.72093 2.12810 0
        0.72515 2.12757 0
        0.72941 2.12705 0
        0.73373 2.12653 0
        0.73810 2.12601 0
        0.74251 2.12550 0
        0.74699 2.12499 0
        0.75152 2.12449 0
        0.75610 2.12399 0
        0.76074 2.12350 0
        0.76543 2.12301 0
        0.77019 2.12252 0
        0.77500 2.12204 0
        0.77987 2.12156 0
        0.78481 2.12108 0
        0.78981 2.12061 0
        0.79487 2.12014 0
        0.80000 2.11968 0
        0.80519 2.11922 0
        0.81046 2.11876 0
        0.81579 2.11830 0
        0.82119 2.11786 0
        0.82667 2.11741 0
        0.83221 2.11697 0
        0.83784 2.11653 0
        0.84354 2.11609 0
        0.84932 2.11566 0
        0.85517 2.11523 0
        0.86111 2.11481 0
        0.86713 2.11439 0
        0.87324 2.11397 0
        0.87943 2.11356 0
        0.88571 2.11315 0
        0.89209 2.11274 0
        0.89855 2.11234 0
        0.90511 2.11194 0
        0.91176 2.11154 0
        0.91852 2.11115 0
        0.92537 2.11076 0
        0.93233 2.11037 0
        0.93939 2.10999 0
        0.94656 2.10961 0
        0.95385 2.10924 0
        0.96124 2.10886 0
        0.96875 2.10850 0
        0.97638 2.10813 0
        0.98413 2.10777 0
        0.99200 2.10741 0
        1.00000 2.10705 0
        1.00813 2.10670 0
        1.01639 2.10635 0
        1.02479 2.10601 0
        1.03333 2.10566 0
        1.04202 2.10532 0
        1.05085 2.10499 0
        1.05983 2.10465 0
        1.06897 2.10432 0
        1.07826 2.10400 0
        1.08772 2.10368 0
        1.09735 2.10336 0
        1.10714 2.10304 0
        1.11712 2.10272 0
        1.12727 2.10241 0
        1.13761 2.10211 0
        1.14815 2.10180 0
        1.15888 2.10150 0
        1.16981 2.10120 0
        1.18095 2.10091 0
        1.19231 2.10062 0
        1.20388 2.10033 0
        1.21569 2.10004 0
        1.22772 2.09976 0
        1.24000 2.09948 0

File: database/data/main/Ta2O5/nk/Cheikh-amorphous-3.28-8-550.yml
# this file is part of refractiveindex.info database
# refractiveindex.info database is in the public domain
# copyright and related rights waived via CC0 1.0

REFERENCES: |
    A. Cheikh, J. Gonçalves, C. Labbé, X. Portier, P. Marie, C. Frilay, O. Debieu, S. Duprey, W. Jadwisienczak, D. Ingram, J. Cardin.
    Tailoring the structural and optical properties of Ta<sub>2</sub>O<sub>5</sub> thin films via radio frequency magnetron sputtering for high-refractive index transparent materials.
    [* J. Alloys Compd.* **1040**, 183273 (2025)](https://doi.org/10.1016/j.jallcom.2025.183273)
    (Numerical data kindly provided by Julien Cardin)
NOTES: |
    Ta<sub>2</sub>O<sub>5</sub> amorphous thin film.
    Deposited by radio frequency magnetron sputtering
    at sputtering power density 3.28 W/cm<sup>2</sup>
    under oxygen flow of 8 sccm.
    Annealed at 550 °C.
DATA:
  - type: tabulated nk
    data: |
        0.20667 2.46422 1.38429
        0.20701 2.47280 1.38087
        0.20736 2.48140 1.37734
        0.20771 2.49000 1.37371
        0.20805 2.49861 1.36997
        0.20840 2.50723 1.36611
        0.20875 2.51586 1.36215
        0.20911 2.52449 1.35808
        0.20946 2.53312 1.35389
        0.20981 2.54176 1.34959
        0.21017 2.55039 1.34518
        0.21053 2.55901 1.34065
        0.21088 2.56764 1.33600
        0.21124 2.57625 1.33123
        0.21160 2.58486 1.32634
        0.21197 2.59345 1.32134
        0.21233 2.60203 1.31621
        0.21269 2.61059 1.31096
        0.21306 2.61914 1.30558
        0.21343 2.62766 1.30008
        0.21379 2.63616 1.29446
        0.21416 2.64464 1.28871
        0.21453 2.65309 1.28283
        0.21490 2.66150 1.27683
        0.21528 2.66989 1.27070
        0.21565 2.67823 1.26444
        0.21603 2.68654 1.25805
        0.21640 2.69481 1.25153
        0.21678 2.70304 1.24488
        0.21716 2.71121 1.23810
        0.21754 2.71934 1.23119
        0.21793 2.72741 1.22416
        0.21831 2.73543 1.21699
        0.21869 2.74339 1.20969
        0.21908 2.75129 1.20226
        0.21947 2.75912 1.19470
        0.21986 2.76689 1.18701
        0.22025 2.77458 1.17919
        0.22064 2.78220 1.17124
        0.22103 2.78975 1.16316
        0.22143 2.79721 1.15495
        0.22182 2.80459 1.14662
        0.22222 2.81188 1.13816
        0.22262 2.81908 1.12957
        0.22302 2.82618 1.12086
        0.22342 2.83319 1.11202
        0.22383 2.84011 1.10307
        0.22423 2.84691 1.09399
        0.22464 2.85361 1.08479
        0.22505 2.86020 1.07547
        0.22545 2.86668 1.06604
        0.22587 2.87304 1.05649
        0.22628 2.87928 1.04682
        0.22669 2.88540 1.03705
        0.22711 2.89140 1.02717
        0.22752 2.89726 1.01717
        0.22794 2.90300 1.00708
        0.22836 2.90860 0.99688
        0.22878 2.91406 0.98658
        0.22921 2.91938 0.97619
        0.22963 2.92455 0.96569
        0.23006 2.92958 0.95511
        0.23048 2.93447 0.94444
        0.23091 2.93920 0.93368
        0.23134 2.94377 0.92284
        0.23178 2.94819 0.91192
        0.23221 2.95245 0.90092
        0.23265 2.95655 0.88985
        0.23308 2.96049 0.87870
        0.23352 2.96426 0.86750
        0.23396 2.96786 0.85622
        0.23440 2.97129 0.84489
        0.23485 2.97455 0.83351
        0.23529 2.97764 0.82207
        0.23574 2.98055 0.81058
        0.23619 2.98329 0.79905
        0.23664 2.98585 0.78748
        0.23709 2.98823 0.77588
        0.23755 2.99043 0.76424
        0.23800 2.99245 0.75258
        0.23846 2.99429 0.74089
        0.23892 2.99594 0.72918
        0.23938 2.99741 0.71746
        0.23985 2.99870 0.70573
        0.24031 2.99981 0.69399
        0.24078 3.00073 0.68224
        0.24125 3.00146 0.67050
        0.24172 3.00201 0.65877
        0.24219 3.00238 0.64704
        0.24266 3.00256 0.63534
        0.24314 3.00256 0.62365
        0.24361 3.00237 0.61198
        0.24409 3.00201 0.60034
        0.24458 3.00146 0.58873
        0.24506 3.00073 0.57716
        0.24554 2.99982 0.56563
        0.24603 2.99873 0.55415
        0.24652 2.99747 0.54271
        0.24701 2.99602 0.53132
        0.24750 2.99441 0.51999
        0.24800 2.99262 0.50872
        0.24850 2.99066 0.49752
        0.24900 2.98853 0.48638
        0.24950 2.98624 0.47531
        0.25000 2.98378 0.46432
        0.25051 2.98115 0.45340
        0.25101 2.97837 0.44257
        0.25152 2.97543 0.43183
        0.25203 2.97233 0.42117
        0.25255 2.96907 0.41060
        0.25306 2.96567 0.40013
        0.25358 2.96211 0.38976
        0.25410 2.95841 0.37949
        0.25462 2.95457 0.36932
        0.25514 2.95059 0.35926
        0.25567 2.94647 0.34931
        0.25620 2.94221 0.33947
        0.25673 2.93783 0.32975
        0.25726 2.93331 0.32014
        0.25780 2.92867 0.31066
        0.25833 2.92390 0.30129
        0.25887 2.91902 0.29205
        0.25941 2.91402 0.28293
        0.25996 2.90891 0.27395
        0.26050 2.90369 0.26509
        0.26105 2.89836 0.25636
        0.26160 2.89292 0.24777
        0.26216 2.88739 0.23931
        0.26271 2.88176 0.23099
        0.26327 2.87604 0.22281
        0.26383 2.87023 0.21477
        0.26439 2.86433 0.20686
        0.26496 2.85835 0.19910
        0.26552 2.85228 0.19148
        0.26609 2.84614 0.18401
        0.26667 2.83993 0.17668
        0.26724 2.83365 0.16950
        0.26782 2.82730 0.16246
        0.26840 2.82089 0.15557
        0.26898 2.81441 0.14883
        0.26957 2.80788 0.14223
        0.27015 2.80130 0.13579
        0.27074 2.79467 0.12950
        0.27133 2.78799 0.12335
        0.27193 2.78126 0.11736
        0.27253 2.77450 0.11152
        0.27313 2.76770 0.10583
        0.27373 2.76087 0.10029
        0.27434 2.75400 0.09490
        0.27494 2.74711 0.08966
        0.27556 2.74019 0.08458
        0.27617 2.73326 0.07964
        0.27679 2.72630 0.07486
        0.27740 2.71934 0.07023
        0.27803 2.71236 0.06575
        0.27865 2.70537 0.06143
        0.27928 2.69838 0.05725
        0.27991 2.69139 0.05322
        0.28054 2.68440 0.04935
        0.28118 2.67741 0.04562
        0.28182 2.67044 0.04205
        0.28246 2.66347 0.03862
        0.28311 2.65652 0.03535
        0.28375 2.64959 0.03222
        0.28440 2.64268 0.02924
        0.28506 2.63580 0.02641
        0.28571 2.62895 0.02373
        0.28637 2.62213 0.02119
        0.28704 2.61535 0.01880
        0.28770 2.60860 0.01656
        0.28837 2.60190 0.01446
        0.28904 2.59525 0.01251
        0.28972 2.58865 0.01070
        0.29040 2.58211 0.00903
        0.29108 2.57563 0.00751
        0.29176 2.56922 0.00613
        0.29245 2.56288 0.00490
        0.29314 2.55662 0.00380
        0.29384 2.55044 0.00284
        0.29454 2.54435 0.00203
        0.29524 2.53836 0.00135
        0.29594 2.53248 8.09980E-4
        0.29665 2.52672 4.08307E-4
        0.29736 2.52109 1.43281E-4
        0.29808 2.51562 1.40695E-5
        0.29880 2.51037 0
        0.29952 2.50533 0
        0.30024 2.50045 0
        0.30097 2.49570 0
        0.30170 2.49107 0
        0.30244 2.48655 0
        0.30318 2.48213 0
        0.30392 2.47780 0
        0.30467 2.47356 0
        0.30542 2.46941 0
        0.30617 2.46534 0
        0.30693 2.46134 0
        0.30769 2.45741 0
        0.30846 2.45355 0
        0.30923 2.44976 0
        0.31000 2.44603 0
        0.31078 2.44236 0
        0.31156 2.43875 0
        0.31234 2.43519 0
        0.31313 2.43169 0
        0.31392 2.42825 0
        0.31472 2.42485 0
        0.31552 2.42151 0
        0.31633 2.41821 0
        0.31714 2.41496 0
        0.31795 2.41175 0
        0.31877 2.40859 0
        0.31959 2.40547 0
        0.32041 2.40239 0
        0.32124 2.39936 0
        0.32208 2.39636 0
        0.32292 2.39340 0
        0.32376 2.39048 0
        0.32461 2.38760 0
        0.32546 2.38475 0
        0.32632 2.38193 0
        0.32718 2.37915 0
        0.32804 2.37641 0
        0.32891 2.37370 0
        0.32979 2.37102 0
        0.33067 2.36837 0
        0.33155 2.36575 0
        0.33244 2.36316 0
        0.33333 2.36060 0
        0.33423 2.35807 0
        0.33514 2.35556 0
        0.33604 2.35309 0
        0.33696 2.35064 0
        0.33787 2.34822 0
        0.33880 2.34582 0
        0.33973 2.34345 0
        0.34066 2.34111 0
        0.34160 2.33879 0
        0.34254 2.33649 0
        0.34349 2.33422 0
        0.34444 2.33197 0
        0.34540 2.32975 0
        0.34637 2.32755 0
        0.34734 2.32537 0
        0.34831 2.32321 0
        0.34930 2.32107 0
        0.35028 2.31896 0
        0.35127 2.31686 0
        0.35227 2.31479 0
        0.35328 2.31273 0
        0.35429 2.31070 0
        0.35530 2.30868 0
        0.35632 2.30668 0
        0.35735 2.30471 0
        0.35838 2.30275 0
        0.35942 2.30081 0
        0.36047 2.29889 0
        0.36152 2.29698 0
        0.36257 2.29510 0
        0.36364 2.29323 0
        0.36471 2.29137 0
        0.36578 2.28954 0
        0.36686 2.28772 0
        0.36795 2.28592 0
        0.36905 2.28413 0
        0.37015 2.28236 0
        0.37126 2.28060 0
        0.37237 2.27886 0
        0.37349 2.27714 0
        0.37462 2.27543 0
        0.37576 2.27374 0
        0.37690 2.27206 0
        0.37805 2.27039 0
        0.37920 2.26874 0
        0.38037 2.26710 0
        0.38154 2.26548 0
        0.38272 2.26387 0
        0.38390 2.26228 0
        0.38509 2.26069 0
        0.38629 2.25912 0
        0.38750 2.25757 0
        0.38871 2.25603 0
        0.38994 2.25450 0
        0.39117 2.25298 0
        0.39241 2.25147 0
        0.39365 2.24998 0
        0.39490 2.24850 0
        0.39617 2.24703 0
        0.39744 2.24557 0
        0.39871 2.24413 0
        0.40000 2.24270 0
        0.40129 2.24127 0
        0.40260 2.23986 0
        0.40391 2.23846 0
        0.40523 2.23708 0
        0.40656 2.23570 0
        0.40789 2.23433 0
        0.40924 2.23298 0
        0.41060 2.23163 0
        0.41196 2.23030 0
        0.41333 2.22897 0
        0.41472 2.22766 0
        0.41611 2.22636 0
        0.41751 2.22506 0
        0.41892 2.22378 0
        0.42034 2.22250 0
        0.42177 2.22124 0
        0.42321 2.21999 0
        0.42466 2.21874 0
        0.42612 2.21751 0
        0.42759 2.21628 0
        0.42907 2.21507 0
        0.43056 2.21386 0
        0.43206 2.21266 0
        0.43357 2.21147 0
        0.43509 2.21029 0
        0.43662 2.20912 0
        0.43816 2.20796 0
        0.43972 2.20680 0
        0.44128 2.20566 0
        0.44286 2.20452 0
        0.44444 2.20339 0
        0.44604 2.20227 0
        0.44765 2.20116 0
        0.44928 2.20006 0
        0.45091 2.19896 0
        0.45255 2.19788 0
        0.45421 2.19680 0
        0.45588 2.19573 0
        0.45756 2.19466 0
        0.45926 2.19361 0
        0.46097 2.19256 0
        0.46269 2.19152 0
        0.46442 2.19049 0
        0.46617 2.18946 0
        0.46792 2.18844 0
        0.46970 2.18743 0
        0.47148 2.18643 0
        0.47328 2.18543 0
        0.47510 2.18444 0
        0.47692 2.18346 0
        0.47876 2.18249 0
        0.48062 2.18152 0
        0.48249 2.18056 0
        0.48438 2.17961 0
        0.48627 2.17866 0
        0.48819 2.17772 0
        0.49012 2.17679 0
        0.49206 2.17586 0
        0.49402 2.17494 0
        0.49600 2.17403 0
        0.49799 2.17312 0
        0.50000 2.17222 0
        0.50202 2.17133 0
        0.50407 2.17044 0
        0.50612 2.16956 0
        0.50820 2.16868 0
        0.51029 2.16781 0
        0.51240 2.16695 0
        0.51452 2.16610 0
        0.51667 2.16525 0
        0.51883 2.16440 0
        0.52101 2.16356 0
        0.52321 2.16273 0
        0.52542 2.16190 0
        0.52766 2.16108 0
        0.52991 2.16027 0
        0.53219 2.15946 0
        0.53448 2.15866 0
        0.53680 2.15786 0
        0.53913 2.15707 0
        0.54148 2.15628 0
        0.54386 2.15550 0
        0.54626 2.15473 0
        0.54867 2.15396 0
        0.55111 2.15319 0
        0.55357 2.15243 0
        0.55605 2.15168 0
        0.55856 2.15093 0
        0.56109 2.15019 0
        0.56364 2.14945 0
        0.56621 2.14872 0
        0.56881 2.14799 0
        0.57143 2.14727 0
        0.57407 2.14656 0
        0.57674 2.14584 0
        0.57944 2.14514 0
        0.58216 2.14444 0
        0.58491 2.14374 0
        0.58768 2.14305 0
        0.59048 2.14236 0
        0.59330 2.14168 0
        0.59615 2.14101 0
        0.59903 2.14033 0
        0.60194 2.13967 0
        0.60488 2.13901 0
        0.60784 2.13835 0
        0.61084 2.13770 0
        0.61386 2.13705 0
        0.61692 2.13640 0
        0.62000 2.13577 0
        0.62312 2.13513 0
        0.62626 2.13450 0
        0.62944 2.13388 0
        0.63265 2.13326 0
        0.63590 2.13264 0
        0.63918 2.13203 0
        0.64249 2.13142 0
        0.64583 2.13082 0
        0.64921 2.13022 0
        0.65263 2.12963 0
        0.65608 2.12904 0
        0.65957 2.12846 0
        0.66310 2.12788 0
        0.66667 2.12730 0
        0.67027 2.12673 0
        0.67391 2.12616 0
        0.67760 2.12560 0
        0.68132 2.12504 0
        0.68508 2.12448 0
        0.68889 2.12393 0
        0.69274 2.12339 0
        0.69663 2.12284 0
        0.70056 2.12231 0
        0.70455 2.12177 0
        0.70857 2.12124 0
        0.71264 2.12071 0
        0.71676 2.12019 0
        0.72093 2.11967 0
        0.72515 2.11916 0
        0.72941 2.11865 0
        0.73373 2.11814 0
        0.73810 2.11764 0
        0.74251 2.11714 0
        0.74699 2.11665 0
        0.75152 2.11615 0
        0.75610 2.11567 0
        0.76074 2.11518 0
        0.76543 2.11470 0
        0.77019 2.11423 0
        0.77500 2.11376 0
        0.77987 2.11329 0
        0.78481 2.11282 0
        0.78981 2.11236 0
        0.79487 2.11191 0
        0.80000 2.11145 0
        0.80519 2.11100 0
        0.81046 2.11056 0
        0.81579 2.11011 0
        0.82119 2.10967 0
        0.82667 2.10924 0
        0.83221 2.10881 0
        0.83784 2.10838 0
        0.84354 2.10795 0
        0.84932 2.10753 0
        0.85517 2.10711 0
        0.86111 2.10670 0
        0.86713 2.10629 0
        0.87324 2.10588 0
        0.87943 2.10548 0
        0.88571 2.10508 0
        0.89209 2.10468 0
        0.89855 2.10429 0
        0.90511 2.10390 0
        0.91176 2.10351 0
        0.91852 2.10313 0
        0.92537 2.10275 0
        0.93233 2.10237 0
        0.93939 2.10200 0
        0.94656 2.10163 0
        0.95385 2.10126 0
        0.96124 2.10090 0
        0.96875 2.10054 0
        0.97638 2.10018 0
        0.98413 2.09983 0
        0.99200 2.09948 0
        1.00000 2.09913 0
        1.00813 2.09879 0
        1.01639 2.09845 0
        1.02479 2.09811 0
        1.03333 2.09777 0
        1.04202 2.09744 0
        1.05085 2.09711 0
        1.05983 2.09679 0
        1.06897 2.09647 0
        1.07826 2.09615 0
        1.08772 2.09583 0
        1.09735 2.09552 0
        1.10714 2.09521 0
        1.11712 2.09491 0
        1.12727 2.09460 0
        1.13761 2.09430 0
        1.14815 2.09401 0
        1.15888 2.09371 0
        1.16981 2.09342 0
        1.18095 2.09314 0
        1.19231 2.09285 0
        1.20388 2.09257 0
        1.21569 2.09229 0
        1.22772 2.09202 0
        1.24000 2.09174 0
