Repository: polyanskiy/refractiveindex.info-database

# Refractive Index Database

The refractiveindex.info database is an extensive collection of optical constants for a wide range of materials. The database is in the public domain. Copyright and related rights were waived by <a href="mailto:polyanskiy@refractiveindex.info">Mikhail Polyanskiy</a> through the <a href="https://creativecommons.org/publicdomain/zero/1.0/">CC0 1.0 Universal Public Domain Dedication</a>. You may copy, modify, and distribute the refractiveindex.info database, even for commercial purposes, without asking permission.

The YAML file format is used to store material information and the database structure.

File: database/data/main/Ta2O5/nk/Cheikh-amorphous-6.75-12-25.yml
# this file is part of refractiveindex.info database
# refractiveindex.info database is in the public domain
# copyright and related rights waived via CC0 1.0

REFERENCES: |
    A. Cheikh, J. Gonçalves, C. Labbé, X. Portier, P. Marie, C. Frilay, O. Debieu, S. Duprey, W. Jadwisienczak, D. Ingram, J. Cardin.
    Tailoring the structural and optical properties of Ta<sub>2</sub>O<sub>5</sub> thin films via radio frequency magnetron sputtering for high-refractive index transparent materials.
    [* J. Alloys Compd.* **1040**, 183273 (2025)](https://doi.org/10.1016/j.jallcom.2025.183273)
    (Numerical data kindly provided by Julien Cardin)
NOTES: |
    Ta<sub>2</sub>O<sub>5</sub> amorphous thin film.
    Deposited by radio frequency magnetron sputtering
    at sputtering power density 6.75 W/cm<sup>2</sup>
    under oxygen flow of 12 sccm.
    As deposited.
DATA:
  - type: tabulated nk
    data: |
        0.20667 2.58489 1.34764
        0.20701 2.59263 1.34277
        0.20736 2.60034 1.33780
        0.20771 2.60804 1.33273
        0.20805 2.61572 1.32756
        0.20840 2.62337 1.32229
        0.20875 2.63100 1.31692
        0.20911 2.63860 1.31146
        0.20946 2.64618 1.30589
        0.20981 2.65372 1.30022
        0.21017 2.66124 1.29445
        0.21053 2.66872 1.28857
        0.21088 2.67616 1.28260
        0.21124 2.68357 1.27652
        0.21160 2.69093 1.27034
        0.21197 2.69826 1.26406
        0.21233 2.70554 1.25768
        0.21269 2.71278 1.25120
        0.21306 2.71997 1.24461
        0.21343 2.72711 1.23792
        0.21379 2.73420 1.23113
        0.21416 2.74123 1.22424
        0.21453 2.74821 1.21724
        0.21490 2.75513 1.21015
        0.21528 2.76199 1.20295
        0.21565 2.76879 1.19566
        0.21603 2.77553 1.18826
        0.21640 2.78219 1.18077
        0.21678 2.78879 1.17317
        0.21716 2.79532 1.16548
        0.21754 2.80177 1.15769
        0.21793 2.80815 1.14981
        0.21831 2.81445 1.14182
        0.21869 2.82067 1.13375
        0.21908 2.82681 1.12557
        0.21947 2.83286 1.11731
        0.21986 2.83883 1.10895
        0.22025 2.84471 1.10051
        0.22064 2.85050 1.09197
        0.22103 2.85620 1.08334
        0.22143 2.86180 1.07463
        0.22182 2.86730 1.06583
        0.22222 2.87270 1.05695
        0.22262 2.87801 1.04798
        0.22302 2.88321 1.03894
        0.22342 2.88830 1.02981
        0.22383 2.89329 1.02060
        0.22423 2.89817 1.01132
        0.22464 2.90294 1.00197
        0.22505 2.90759 0.99254
        0.22545 2.91213 0.98304
        0.22587 2.91655 0.97347
        0.22628 2.92086 0.96384
        0.22669 2.92504 0.95414
        0.22711 2.92910 0.94437
        0.22752 2.93304 0.93455
        0.22794 2.93686 0.92467
        0.22836 2.94055 0.91474
        0.22878 2.94411 0.90475
        0.22921 2.94754 0.89471
        0.22963 2.95084 0.88462
        0.23006 2.95401 0.87448
        0.23048 2.95705 0.86430
        0.23091 2.95995 0.85408
        0.23134 2.96271 0.84382
        0.23178 2.96535 0.83353
        0.23221 2.96784 0.82320
        0.23265 2.97019 0.81284
        0.23308 2.97241 0.80245
        0.23352 2.97449 0.79204
        0.23396 2.97642 0.78161
        0.23440 2.97822 0.77116
        0.23485 2.97987 0.76069
        0.23529 2.98139 0.75020
        0.23574 2.98275 0.73971
        0.23619 2.98398 0.72920
        0.23664 2.98507 0.71869
        0.23709 2.98601 0.70818
        0.23755 2.98681 0.69767
        0.23800 2.98746 0.68716
        0.23846 2.98797 0.67666
        0.23892 2.98834 0.66617
        0.23938 2.98857 0.65569
        0.23985 2.98866 0.64522
        0.24031 2.98860 0.63477
        0.24078 2.98840 0.62434
        0.24125 2.98806 0.61393
        0.24172 2.98758 0.60355
        0.24219 2.98696 0.59320
        0.24266 2.98620 0.58288
        0.24314 2.98530 0.57259
        0.24361 2.98426 0.56234
        0.24409 2.98309 0.55213
        0.24458 2.98178 0.54196
        0.24506 2.98034 0.53184
        0.24554 2.97876 0.52176
        0.24603 2.97706 0.51173
        0.24652 2.97522 0.50176
        0.24701 2.97325 0.49184
        0.24750 2.97115 0.48198
        0.24800 2.96893 0.47217
        0.24850 2.96657 0.46243
        0.24900 2.96410 0.45275
        0.24950 2.96150 0.44314
        0.25000 2.95878 0.43360
        0.25051 2.95595 0.42413
        0.25101 2.95299 0.41473
        0.25152 2.94992 0.40540
        0.25203 2.94673 0.39615
        0.25255 2.94343 0.38699
        0.25306 2.94002 0.37790
        0.25358 2.93650 0.36889
        0.25410 2.93288 0.35997
        0.25462 2.92915 0.35113
        0.25514 2.92531 0.34239
        0.25567 2.92138 0.33373
        0.25620 2.91735 0.32516
        0.25673 2.91321 0.31669
        0.25726 2.90899 0.30831
        0.25780 2.90467 0.30003
        0.25833 2.90026 0.29184
        0.25887 2.89576 0.28375
        0.25941 2.89117 0.27576
        0.25996 2.88650 0.26787
        0.26050 2.88175 0.26009
        0.26105 2.87691 0.25241
        0.26160 2.87200 0.24483
        0.26216 2.86701 0.23736
        0.26271 2.86195 0.22999
        0.26327 2.85682 0.22273
        0.26383 2.85162 0.21558
        0.26439 2.84634 0.20854
        0.26496 2.84101 0.20161
        0.26552 2.83561 0.19479
        0.26609 2.83015 0.18808
        0.26667 2.82463 0.18149
        0.26724 2.81906 0.17500
        0.26782 2.81343 0.16863
        0.26840 2.80775 0.16238
        0.26898 2.80202 0.15624
        0.26957 2.79625 0.15021
        0.27015 2.79042 0.14431
        0.27074 2.78456 0.13851
        0.27133 2.77865 0.13284
        0.27193 2.77271 0.12728
        0.27253 2.76673 0.12184
        0.27313 2.76071 0.11651
        0.27373 2.75466 0.11131
        0.27434 2.74859 0.10622
        0.27494 2.74248 0.10125
        0.27556 2.73635 0.09640
        0.27617 2.73020 0.09167
        0.27679 2.72402 0.08706
        0.27740 2.71783 0.08257
        0.27803 2.71162 0.07820
        0.27865 2.70539 0.07394
        0.27928 2.69915 0.06981
        0.27991 2.69291 0.06580
        0.28054 2.68665 0.06190
        0.28118 2.68039 0.05813
        0.28182 2.67413 0.05447
        0.28246 2.66787 0.05094
        0.28311 2.66160 0.04752
        0.28375 2.65534 0.04423
        0.28440 2.64909 0.04105
        0.28506 2.64284 0.03799
        0.28571 2.63661 0.03506
        0.28637 2.63039 0.03224
        0.28704 2.62418 0.02954
        0.28770 2.61800 0.02696
        0.28837 2.61183 0.02450
        0.28904 2.60569 0.02216
        0.28972 2.59957 0.01994
        0.29040 2.59349 0.01784
        0.29108 2.58743 0.01585
        0.29176 2.58141 0.01398
        0.29245 2.57543 0.01224
        0.29314 2.56948 0.01060
        0.29384 2.56359 0.00909
        0.29454 2.55774 0.00769
        0.29524 2.55194 0.00642
        0.29594 2.54620 0.00525
        0.29665 2.54051 0.00421
        0.29736 2.53490 0.00328
        0.29808 2.52935 0.00247
        0.29880 2.52388 0.00177
        0.29952 2.51849 0.00119
        0.30024 2.51319 7.25725E-4
        0.30097 2.50799 3.75328E-4
        0.30170 2.50290 1.39606E-4
        0.30244 2.49794 1.81991E-5
        0.30318 2.49316 0
        0.30392 2.48857 0
        0.30467 2.48411 0
        0.30542 2.47976 0
        0.30617 2.47552 0
        0.30693 2.47138 0
        0.30769 2.46732 0
        0.30846 2.46334 0
        0.30923 2.45944 0
        0.31000 2.45561 0
        0.31078 2.45185 0
        0.31156 2.44815 0
        0.31234 2.44452 0
        0.31313 2.44095 0
        0.31392 2.43743 0
        0.31472 2.43397 0
        0.31552 2.43056 0
        0.31633 2.42721 0
        0.31714 2.42390 0
        0.31795 2.42064 0
        0.31877 2.41743 0
        0.31959 2.41426 0
        0.32041 2.41114 0
        0.32124 2.40806 0
        0.32208 2.40501 0
        0.32292 2.40201 0
        0.32376 2.39905 0
        0.32461 2.39613 0
        0.32546 2.39324 0
        0.32632 2.39039 0
        0.32718 2.38758 0
        0.32804 2.38480 0
        0.32891 2.38205 0
        0.32979 2.37933 0
        0.33067 2.37665 0
        0.33155 2.37400 0
        0.33244 2.37138 0
        0.33333 2.36879 0
        0.33423 2.36622 0
        0.33514 2.36369 0
        0.33604 2.36118 0
        0.33696 2.35871 0
        0.33787 2.35626 0
        0.33880 2.35383 0
        0.33973 2.35143 0
        0.34066 2.34906 0
        0.34160 2.34671 0
        0.34254 2.34439 0
        0.34349 2.34209 0
        0.34444 2.33981 0
        0.34540 2.33756 0
        0.34637 2.33533 0
        0.34734 2.33312 0
        0.34831 2.33094 0
        0.34930 2.32877 0
        0.35028 2.32663 0
        0.35127 2.32451 0
        0.35227 2.32241 0
        0.35328 2.32033 0
        0.35429 2.31826 0
        0.35530 2.31622 0
        0.35632 2.31420 0
        0.35735 2.31220 0
        0.35838 2.31021 0
        0.35942 2.30825 0
        0.36047 2.30630 0
        0.36152 2.30437 0
        0.36257 2.30246 0
        0.36364 2.30056 0
        0.36471 2.29868 0
        0.36578 2.29682 0
        0.36686 2.29498 0
        0.36795 2.29315 0
        0.36905 2.29134 0
        0.37015 2.28954 0
        0.37126 2.28776 0
        0.37237 2.28600 0
        0.37349 2.28425 0
        0.37462 2.28251 0
        0.37576 2.28079 0
        0.37690 2.27909 0
        0.37805 2.27740 0
        0.37920 2.27572 0
        0.38037 2.27406 0
        0.38154 2.27241 0
        0.38272 2.27078 0
        0.38390 2.26916 0
        0.38509 2.26755 0
        0.38629 2.26596 0
        0.38750 2.26438 0
        0.38871 2.26281 0
        0.38994 2.26125 0
        0.39117 2.25971 0
        0.39241 2.25818 0
        0.39365 2.25666 0
        0.39490 2.25516 0
        0.39617 2.25366 0
        0.39744 2.25218 0
        0.39871 2.25071 0
        0.40000 2.24926 0
        0.40129 2.24781 0
        0.40260 2.24637 0
        0.40391 2.24495 0
        0.40523 2.24354 0
        0.40656 2.24214 0
        0.40789 2.24075 0
        0.40924 2.23937 0
        0.41060 2.23800 0
        0.41196 2.23664 0
        0.41333 2.23529 0
        0.41472 2.23395 0
        0.41611 2.23263 0
        0.41751 2.23131 0
        0.41892 2.23000 0
        0.42034 2.22870 0
        0.42177 2.22742 0
        0.42321 2.22614 0
        0.42466 2.22487 0
        0.42612 2.22361 0
        0.42759 2.22236 0
        0.42907 2.22112 0
        0.43056 2.21989 0
        0.43206 2.21867 0
        0.43357 2.21746 0
        0.43509 2.21625 0
        0.43662 2.21506 0
        0.43816 2.21387 0
        0.43972 2.21270 0
        0.44128 2.21153 0
        0.44286 2.21037 0
        0.44444 2.20922 0
        0.44604 2.20808 0
        0.44765 2.20694 0
        0.44928 2.20582 0
        0.45091 2.20470 0
        0.45255 2.20359 0
        0.45421 2.20249 0
        0.45588 2.20139 0
        0.45756 2.20031 0
        0.45926 2.19923 0
        0.46097 2.19816 0
        0.46269 2.19709 0
        0.46442 2.19604 0
        0.46617 2.19499 0
        0.46792 2.19395 0
        0.46970 2.19292 0
        0.47148 2.19189 0
        0.47328 2.19088 0
        0.47510 2.18987 0
        0.47692 2.18886 0
        0.47876 2.18787 0
        0.48062 2.18688 0
        0.48249 2.18590 0
        0.48438 2.18492 0
        0.48627 2.18395 0
        0.48819 2.18299 0
        0.49012 2.18204 0
        0.49206 2.18109 0
        0.49402 2.18015 0
        0.49600 2.17921 0
        0.49799 2.17829 0
        0.50000 2.17736 0
        0.50202 2.17645 0
        0.50407 2.17554 0
        0.50612 2.17464 0
        0.50820 2.17374 0
        0.51029 2.17285 0
        0.51240 2.17197 0
        0.51452 2.17109 0
        0.51667 2.17022 0
        0.51883 2.16936 0
        0.52101 2.16850 0
        0.52321 2.16765 0
        0.52542 2.16680 0
        0.52766 2.16596 0
        0.52991 2.16513 0
        0.53219 2.16430 0
        0.53448 2.16347 0
        0.53680 2.16266 0
        0.53913 2.16185 0
        0.54148 2.16104 0
        0.54386 2.16024 0
        0.54626 2.15945 0
        0.54867 2.15866 0
        0.55111 2.15787 0
        0.55357 2.15710 0
        0.55605 2.15632 0
        0.55856 2.15556 0
        0.56109 2.15480 0
        0.56364 2.15404 0
        0.56621 2.15329 0
        0.56881 2.15254 0
        0.57143 2.15180 0
        0.57407 2.15107 0
        0.57674 2.15034 0
        0.57944 2.14961 0
        0.58216 2.14889 0
        0.58491 2.14818 0
        0.58768 2.14747 0
        0.59048 2.14676 0
        0.59330 2.14606 0
        0.59615 2.14537 0
        0.59903 2.14468 0
        0.60194 2.14400 0
        0.60488 2.14332 0
        0.60784 2.14264 0
        0.61084 2.14197 0
        0.61386 2.14131 0
        0.61692 2.14065 0
        0.62000 2.13999 0
        0.62312 2.13934 0
        0.62626 2.13869 0
        0.62944 2.13805 0
        0.63265 2.13741 0
        0.63590 2.13678 0
        0.63918 2.13615 0
        0.64249 2.13553 0
        0.64583 2.13491 0
        0.64921 2.13430 0
        0.65263 2.13369 0
        0.65608 2.13308 0
        0.65957 2.13248 0
        0.66310 2.13188 0
        0.66667 2.13129 0
        0.67027 2.13070 0
        0.67391 2.13012 0
        0.67760 2.12954 0
        0.68132 2.12897 0
        0.68508 2.12839 0
        0.68889 2.12783 0
        0.69274 2.12727 0
        0.69663 2.12671 0
        0.70056 2.12615 0
        0.70455 2.12560 0
        0.70857 2.12506 0
        0.71264 2.12452 0
        0.71676 2.12398 0
        0.72093 2.12345 0
        0.72515 2.12292 0
        0.72941 2.12239 0
        0.73373 2.12187 0
        0.73810 2.12135 0
        0.74251 2.12084 0
        0.74699 2.12033 0
        0.75152 2.11983 0
        0.75610 2.11932 0
        0.76074 2.11883 0
        0.76543 2.11833 0
        0.77019 2.11784 0
        0.77500 2.11736 0
        0.77987 2.11687 0
        0.78481 2.11640 0
        0.78981 2.11592 0
        0.79487 2.11545 0
        0.80000 2.11498 0
        0.80519 2.11452 0
        0.81046 2.11406 0
        0.81579 2.11361 0
        0.82119 2.11315 0
        0.82667 2.11270 0
        0.83221 2.11226 0
        0.83784 2.11182 0
        0.84354 2.11138 0
        0.84932 2.11095 0
        0.85517 2.11052 0
        0.86111 2.11009 0
        0.86713 2.10967 0
        0.87324 2.10925 0
        0.87943 2.10883 0
        0.88571 2.10842 0
        0.89209 2.10801 0
        0.89855 2.10760 0
        0.90511 2.10720 0
        0.91176 2.10680 0
        0.91852 2.10641 0
        0.92537 2.10602 0
        0.93233 2.10563 0
        0.93939 2.10524 0
        0.94656 2.10486 0
        0.95385 2.10448 0
        0.96124 2.10411 0
        0.96875 2.10374 0
        0.97638 2.10337 0
        0.98413 2.10301 0
        0.99200 2.10264 0
        1.00000 2.10229 0
        1.00813 2.10193 0
        1.01639 2.10158 0
        1.02479 2.10123 0
        1.03333 2.10089 0
        1.04202 2.10055 0
        1.05085 2.10021 0
        1.05983 2.09987 0
        1.06897 2.09954 0
        1.07826 2.09921 0
        1.08772 2.09889 0
        1.09735 2.09857 0
        1.10714 2.09825 0
        1.11712 2.09793 0
        1.12727 2.09762 0
        1.13761 2.09731 0
        1.14815 2.09700 0
        1.15888 2.09670 0
        1.16981 2.09640 0
        1.18095 2.09610 0
        1.19231 2.09581 0
        1.20388 2.09552 0
        1.21569 2.09523 0
        1.22772 2.09495 0
        1.24000 2.09467 0

File: database/data/main/Ta2O5/nk/Cheikh-crystalline-3.28-8-650.yml
# this file is part of refractiveindex.info database
# refractiveindex.info database is in the public domain
# copyright and related rights waived via CC0 1.0

REFERENCES: |
    A. Cheikh, J. Gonçalves, C. Labbé, X. Portier, P. Marie, C. Frilay, O. Debieu, S. Duprey, W. Jadwisienczak, D. Ingram, J. Cardin.
    Tailoring the structural and optical properties of Ta<sub>2</sub>O<sub>5</sub> thin films via radio frequency magnetron sputtering for high-refractive index transparent materials.
    [* J. Alloys Compd.* **1040**, 183273 (2025)](https://doi.org/10.1016/j.jallcom.2025.183273)
    (Numerical data kindly provided by Julien Cardin)
NOTES: |
    Ta<sub>2</sub>O<sub>5</sub> Crystalline (orthorhombic) thin film.
    Deposited by radio frequency magnetron sputtering
    at sputtering power density 3.28 W/cm<sup>2</sup>
    under oxygen flow of 8 sccm.
    Annealed at 650 °C.
DATA:
  - type: tabulated nk
    data: |
        0.20667 2.35219 1.61882
        0.20701 2.36958 1.61309
        0.20736 2.38688 1.60697
        0.20771 2.40409 1.60048
        0.20805 2.42118 1.59361
        0.20840 2.43815 1.58636
        0.20875 2.45498 1.57875
        0.20911 2.47166 1.57076
        0.20946 2.48818 1.56240
        0.20981 2.50452 1.55369
        0.21017 2.52067 1.54461
        0.21053 2.53661 1.53519
        0.21088 2.55234 1.52543
        0.21124 2.56785 1.51532
        0.21160 2.58311 1.50489
        0.21197 2.59813 1.49414
        0.21233 2.61288 1.48308
        0.21269 2.62737 1.47171
        0.21306 2.64157 1.46005
        0.21343 2.65548 1.44811
        0.21379 2.66909 1.43590
        0.21416 2.68239 1.42342
        0.21453 2.69537 1.41070
        0.21490 2.70803 1.39774
        0.21528 2.72036 1.38456
        0.21565 2.73236 1.37116
        0.21603 2.74401 1.35756
        0.21640 2.75531 1.34378
        0.21678 2.76626 1.32982
        0.21716 2.77685 1.31570
        0.21754 2.78709 1.30144
        0.21793 2.79696 1.28703
        0.21831 2.80647 1.27251
        0.21869 2.81562 1.25788
        0.21908 2.82441 1.24315
        0.21947 2.83283 1.22834
        0.21986 2.84088 1.21346
        0.22025 2.84858 1.19852
        0.22064 2.85592 1.18354
        0.22103 2.86289 1.16853
        0.22143 2.86952 1.15349
        0.22182 2.87579 1.13844
        0.22222 2.88171 1.12339
        0.22262 2.88729 1.10836
        0.22302 2.89253 1.09335
        0.22342 2.89744 1.07837
        0.22383 2.90202 1.06343
        0.22423 2.90627 1.04854
        0.22464 2.91021 1.03372
        0.22505 2.91384 1.01896
        0.22545 2.91716 1.00428
        0.22587 2.92018 0.98968
        0.22628 2.92291 0.97517
        0.22669 2.92536 0.96077
        0.22711 2.92753 0.94647
        0.22752 2.92943 0.93228
        0.22794 2.93107 0.91820
        0.22836 2.93245 0.90425
        0.22878 2.93358 0.89043
        0.22921 2.93447 0.87674
        0.22963 2.93513 0.86318
        0.23006 2.93556 0.84976
        0.23048 2.93577 0.83648
        0.23091 2.93577 0.82336
        0.23134 2.93557 0.81037
        0.23178 2.93516 0.79755
        0.23221 2.93457 0.78487
        0.23265 2.93379 0.77235
        0.23308 2.93284 0.75999
        0.23352 2.93172 0.74778
        0.23396 2.93043 0.73573
        0.23440 2.92899 0.72385
        0.23485 2.92739 0.71212
        0.23529 2.92565 0.70056
        0.23574 2.92377 0.68916
        0.23619 2.92177 0.67792
        0.23664 2.91963 0.66684
        0.23709 2.91737 0.65593
        0.23755 2.91500 0.64517
        0.23800 2.91252 0.63458
        0.23846 2.90994 0.62414
        0.23892 2.90725 0.61386
        0.23938 2.90447 0.60374
        0.23985 2.90160 0.59378
        0.24031 2.89865 0.58398
        0.24078 2.89561 0.57432
        0.24125 2.89250 0.56483
        0.24172 2.88932 0.55548
        0.24219 2.88607 0.54628
        0.24266 2.88275 0.53723
        0.24314 2.87938 0.52833
        0.24361 2.87594 0.51957
        0.24409 2.87246 0.51096
        0.24458 2.86892 0.50249
        0.24506 2.86534 0.49416
        0.24554 2.86172 0.48597
        0.24603 2.85805 0.47791
        0.24652 2.85435 0.46999
        0.24701 2.85061 0.46220
        0.24750 2.84684 0.45454
        0.24800 2.84305 0.44701
        0.24850 2.83922 0.43961
        0.24900 2.83537 0.43233
        0.24950 2.83150 0.42517
        0.25000 2.82761 0.41814
        0.25051 2.82370 0.41123
        0.25101 2.81978 0.40443
        0.25152 2.81584 0.39775
        0.25203 2.81189 0.39118
        0.25255 2.80793 0.38473
        0.25306 2.80396 0.37838
        0.25358 2.79998 0.37214
        0.25410 2.79600 0.36601
        0.25462 2.79201 0.35998
        0.25514 2.78803 0.35406
        0.25567 2.78404 0.34824
        0.25620 2.78005 0.34251
        0.25673 2.77606 0.33688
        0.25726 2.77207 0.33135
        0.25780 2.76809 0.32591
        0.25833 2.76411 0.32057
        0.25887 2.76014 0.31531
        0.25941 2.75617 0.31015
        0.25996 2.75221 0.30507
        0.26050 2.74826 0.30008
        0.26105 2.74432 0.29517
        0.26160 2.74039 0.29034
        0.26216 2.73647 0.28560
        0.26271 2.73256 0.28093
        0.26327 2.72866 0.27635
        0.26383 2.72477 0.27184
        0.26439 2.72090 0.26740
        0.26496 2.71704 0.26304
        0.26552 2.71319 0.25875
        0.26609 2.70936 0.25454
        0.26667 2.70554 0.25039
        0.26724 2.70174 0.24631
        0.26782 2.69796 0.24230
        0.26840 2.69419 0.23836
        0.26898 2.69044 0.23448
        0.26957 2.68670 0.23067
        0.27015 2.68298 0.22691
        0.27074 2.67928 0.22322
        0.27133 2.67560 0.21959
        0.27193 2.67193 0.21602
        0.27253 2.66828 0.21251
        0.27313 2.66466 0.20905
        0.27373 2.66105 0.20565
        0.27434 2.65745 0.20231
        0.27494 2.65388 0.19902
        0.27556 2.65033 0.19578
        0.27617 2.64679 0.19259
        0.27679 2.64328 0.18946
        0.27740 2.63978 0.18637
        0.27803 2.63630 0.18333
        0.27865 2.63285 0.18035
        0.27928 2.62941 0.17741
        0.27991 2.62599 0.17451
        0.28054 2.62259 0.17167
        0.28118 2.61921 0.16886
        0.28182 2.61586 0.16610
        0.28246 2.61252 0.16339
        0.28311 2.60920 0.16071
        0.28375 2.60590 0.15808
        0.28440 2.60262 0.15549
        0.28506 2.59936 0.15294
        0.28571 2.59612 0.15043
        0.28637 2.59290 0.14796
        0.28704 2.58970 0.14553
        0.28770 2.58652 0.14313
        0.28837 2.58336 0.14077
        0.28904 2.58021 0.13845
        0.28972 2.57709 0.13616
        0.29040 2.57399 0.13391
        0.29108 2.57091 0.13169
        0.29176 2.56784 0.12951
        0.29245 2.56480 0.12736
        0.29314 2.56177 0.12524
        0.29384 2.55877 0.12315
        0.29454 2.55578 0.12110
        0.29524 2.55281 0.11907
        0.29594 2.54986 0.11708
        0.29665 2.54693 0.11512
        0.29736 2.54402 0.11318
        0.29808 2.54113 0.11128
        0.29880 2.53825 0.10940
        0.29952 2.53539 0.10755
        0.30024 2.53256 0.10573
        0.30097 2.52974 0.10393
        0.30170 2.52694 0.10217
        0.30244 2.52415 0.10042
        0.30318 2.52139 0.09871
        0.30392 2.51864 0.09702
        0.30467 2.51591 0.09535
        0.30542 2.51320 0.09371
        0.30617 2.51050 0.09209
        0.30693 2.50782 0.09050
        0.30769 2.50516 0.08892
        0.30846 2.50252 0.08738
        0.30923 2.49989 0.08585
        0.31000 2.49729 0.08435
        0.31078 2.49469 0.08287
        0.31156 2.49212 0.08141
        0.31234 2.48956 0.07997
        0.31313 2.48702 0.07855
        0.31392 2.48449 0.07715
        0.31472 2.48198 0.07577
        0.31552 2.47949 0.07442
        0.31633 2.47701 0.07308
        0.31714 2.47455 0.07176
        0.31795 2.47210 0.07046
        0.31877 2.46967 0.06918
        0.31959 2.46726 0.06792
        0.32041 2.46486 0.06667
        0.32124 2.46247 0.06544
        0.32208 2.46011 0.06424
        0.32292 2.45775 0.06304
        0.32376 2.45541 0.06187
        0.32461 2.45309 0.06071
        0.32546 2.45078 0.05957
        0.32632 2.44849 0.05844
        0.32718 2.44621 0.05733
        0.32804 2.44394 0.05624
        0.32891 2.44169 0.05516
        0.32979 2.43946 0.05410
        0.33067 2.43723 0.05305
        0.33155 2.43503 0.05202
        0.33244 2.43283 0.05101
        0.33333 2.43065 0.05000
        0.33423 2.42849 0.04901
        0.33514 2.42633 0.04804
        0.33604 2.42419 0.04708
        0.33696 2.42207 0.04613
        0.33787 2.41995 0.04520
        0.33880 2.41785 0.04428
        0.33973 2.41577 0.04338
        0.34066 2.41369 0.04248
        0.34160 2.41163 0.04160
        0.34254 2.40959 0.04073
        0.34349 2.40755 0.03988
        0.34444 2.40553 0.03904
        0.34540 2.40352 0.03821
        0.34637 2.40152 0.03739
        0.34734 2.39954 0.03658
        0.34831 2.39756 0.03579
        0.34930 2.39560 0.03500
        0.35028 2.39365 0.03423
        0.35127 2.39172 0.03347
        0.35227 2.38979 0.03272
        0.35328 2.38788 0.03199
        0.35429 2.38598 0.03126
        0.35530 2.38409 0.03054
        0.35632 2.38221 0.02984
        0.35735 2.38034 0.02914
        0.35838 2.37849 0.02846
        0.35942 2.37665 0.02779
        0.36047 2.37481 0.02712
        0.36152 2.37299 0.02647
        0.36257 2.37118 0.02582
        0.36364 2.36938 0.02519
        0.36471 2.36759 0.02457
        0.36578 2.36581 0.02395
        0.36686 2.36405 0.02335
        0.36795 2.36229 0.02275
        0.36905 2.36054 0.02217
        0.37015 2.35881 0.02159
        0.37126 2.35708 0.02102
        0.37237 2.35537 0.02046
        0.37349 2.35366 0.01991
        0.37462 2.35197 0.01937
        0.37576 2.35028 0.01884
        0.37690 2.34861 0.01832
        0.37805 2.34694 0.01780
        0.37920 2.34529 0.01730
        0.38037 2.34365 0.01680
        0.38154 2.34201 0.01631
        0.38272 2.34039 0.01583
        0.38390 2.33877 0.01536
        0.38509 2.33717 0.01489
        0.38629 2.33557 0.01444
        0.38750 2.33398 0.01399
        0.38871 2.33241 0.01355
        0.38994 2.33084 0.01311
        0.39117 2.32928 0.01269
        0.39241 2.32773 0.01227
        0.39365 2.32619 0.01186
        0.39490 2.32466 0.01146
        0.39617 2.32314 0.01107
        0.39744 2.32163 0.01068
        0.39871 2.32012 0.01030
        0.40000 2.31863 0.00993
        0.40129 2.31714 0.00957
        0.40260 2.31567 0.00921
        0.40391 2.31420 0.00886
        0.40523 2.31274 0.00852
        0.40656 2.31129 0.00819
        0.40789 2.30985 0.00786
        0.40924 2.30842 0.00754
        0.41060 2.30699 0.00722
        0.41196 2.30558 0.00692
        0.41333 2.30417 0.00662
        0.41472 2.30277 0.00633
        0.41611 2.30139 0.00604
        0.41751 2.30000 0.00576
        0.41892 2.29863 0.00549
        0.42034 2.29727 0.00523
        0.42177 2.29591 0.00497
        0.42321 2.29457 0.00472
        0.42466 2.29323 0.00447
        0.42612 2.29190 0.00423
        0.42759 2.29058 0.00400
        0.42907 2.28926 0.00378
        0.43056 2.28796 0.00356
        0.43206 2.28666 0.00335
        0.43357 2.28537 0.00314
        0.43509 2.28409 0.00294
        0.43662 2.28282 0.00275
        0.43816 2.28156 0.00257
        0.43972 2.28030 0.00239
        0.44128 2.27906 0.00222
        0.44286 2.27782 0.00205
        0.44444 2.27659 0.00189
        0.44604 2.27537 0.00174
        0.44765 2.27416 0.00159
        0.44928 2.27295 0.00145
        0.45091 2.27176 0.00132
        0.45255 2.27057 0.00119
        0.45421 2.26939 0.00107
        0.45588 2.26822 9.57431E-4
        0.45756 2.26706 8.49663E-4
        0.45926 2.26591 7.48310E-4
        0.46097 2.26477 6.53371E-4
        0.46269 2.26363 5.64846E-4
        0.46442 2.26251 4.82737E-4
        0.46617 2.26139 4.07047E-4
        0.46792 2.26029 3.37780E-4
        0.46970 2.25919 2.74941E-4
        0.47148 2.25810 2.18538E-4
        0.47328 2.25703 1.68576E-4
        0.47510 2.25596 1.25066E-4
        0.47692 2.25490 8.80172E-5
        0.47876 2.25386 5.74408E-5
        0.48062 2.25282 3.33493E-5
        0.48249 2.25180 1.57561E-5
        0.48438 2.25079 4.67616E-6
        0.48627 2.24979 1.25269E-7
        0.48819 2.24881 0
        0.49012 2.24785 0
        0.49206 2.24689 0
        0.49402 2.24595 0
        0.49600 2.24503 0
        0.49799 2.24411 0
        0.50000 2.24320 0
        0.50202 2.24230 0
        0.50407 2.24141 0
        0.50612 2.24053 0
        0.50820 2.23966 0
        0.51029 2.23880 0
        0.51240 2.23795 0
        0.51452 2.23710 0
        0.51667 2.23627 0
        0.51883 2.23544 0
        0.52101 2.23462 0
        0.52321 2.23381 0
        0.52542 2.23300 0
        0.52766 2.23220 0
        0.52991 2.23141 0
        0.53219 2.23063 0
        0.53448 2.22986 0
        0.53680 2.22909 0
        0.53913 2.22833 0
        0.54148 2.22757 0
        0.54386 2.22683 0
        0.54626 2.22609 0
        0.54867 2.22535 0
        0.55111 2.22462 0
        0.55357 2.22390 0
        0.55605 2.22319 0
        0.55856 2.22248 0
        0.56109 2.22178 0
        0.56364 2.22108 0
        0.56621 2.22039 0
        0.56881 2.21971 0
        0.57143 2.21903 0
        0.57407 2.21835 0
        0.57674 2.21769 0
        0.57944 2.21703 0
        0.58216 2.21637 0
        0.58491 2.21572 0
        0.58768 2.21508 0
        0.59048 2.21444 0
        0.59330 2.21380 0
        0.59615 2.21317 0
        0.59903 2.21255 0
        0.60194 2.21193 0
        0.60488 2.21132 0
        0.60784 2.21071 0
        0.61084 2.21011 0
        0.61386 2.20951 0
        0.61692 2.20892 0
        0.62000 2.20833 0
        0.62312 2.20775 0
        0.62626 2.20717 0
        0.62944 2.20660 0
        0.63265 2.20603 0
        0.63590 2.20547 0
        0.63918 2.20491 0
        0.64249 2.20436 0
        0.64583 2.20381 0
        0.64921 2.20326 0
        0.65263 2.20272 0
        0.65608 2.20219 0
        0.65957 2.20166 0
        0.66310 2.20113 0
        0.66667 2.20061 0
        0.67027 2.20009 0
        0.67391 2.19957 0
        0.67760 2.19907 0
        0.68132 2.19856 0
        0.68508 2.19806 0
        0.68889 2.19756 0
        0.69274 2.19707 0
        0.69663 2.19658 0
        0.70056 2.19610 0
        0.70455 2.19561 0
        0.70857 2.19514 0
        0.71264 2.19467 0
        0.71676 2.19420 0
        0.72093 2.19373 0
        0.72515 2.19327 0
        0.72941 2.19281 0
        0.73373 2.19236 0
        0.73810 2.19191 0
        0.74251 2.19147 0
        0.74699 2.19102 0
        0.75152 2.19059 0
        0.75610 2.19015 0
        0.76074 2.18972 0
        0.76543 2.18930 0
        0.77019 2.18887 0
        0.77500 2.18845 0
        0.77987 2.18804 0
        0.78481 2.18762 0
        0.78981 2.18722 0
        0.79487 2.18681 0
        0.80000 2.18641 0
        0.80519 2.18601 0
        0.81046 2.18561 0
        0.81579 2.18522 0
        0.82119 2.18484 0
        0.82667 2.18445 0
        0.83221 2.18407 0
        0.83784 2.18369 0
        0.84354 2.18332 0
        0.84932 2.18295 0
        0.85517 2.18258 0
        0.86111 2.18221 0
        0.86713 2.18185 0
        0.87324 2.18149 0
        0.87943 2.18114 0
        0.88571 2.18079 0
        0.89209 2.18044 0
        0.89855 2.18009 0
        0.90511 2.17975 0
        0.91176 2.17941 0
        0.91852 2.17908 0
        0.92537 2.17874 0
        0.93233 2.17841 0
        0.93939 2.17809 0
        0.94656 2.17776 0
        0.95385 2.17744 0
        0.96124 2.17713 0
        0.96875 2.17681 0
        0.97638 2.17650 0
        0.98413 2.17619 0
        0.99200 2.17589 0
        1.00000 2.17558 0
        1.00813 2.17528 0
        1.01639 2.17499 0
        1.02479 2.17469 0
        1.03333 2.17440 0
        1.04202 2.17412 0
        1.05085 2.17383 0
        1.05983 2.17355 0
        1.06897 2.17327 0
        1.07826 2.17299 0
        1.08772 2.17272 0
        1.09735 2.17245 0
        1.10714 2.17218 0
        1.11712 2.17191 0
        1.12727 2.17165 0
        1.13761 2.17139 0
        1.14815 2.17114 0
        1.15888 2.17088 0
        1.16981 2.17063 0
        1.18095 2.17038 0
        1.19231 2.17013 0
        1.20388 2.16989 0
        1.21569 2.16965 0
        1.22772 2.16941 0
        1.24000 2.16918 0

File: database/data/main/Ta2O5/nk/Cheikh-crystalline-3.28-8-750.yml
# this file is part of refractiveindex.info database
# refractiveindex.info database is in the public domain
# copyright and related rights waived via CC0 1.0

REFERENCES: |
    A. Cheikh, J. Gonçalves, C. Labbé, X. Portier, P. Marie, C. Frilay, O. Debieu, S. Duprey, W. Jadwisienczak, D. Ingram, J. Cardin.
    Tailoring the structural and optical properties of Ta<sub>2</sub>O<sub>5</sub> thin films via radio frequency magnetron sputtering for high-refractive index transparent materials.
    [* J. Alloys Compd.* **1040**, 183273 (2025)](https://doi.org/10.1016/j.jallcom.2025.183273)
    (Numerical data kindly provided by Julien Cardin)
NOTES: |
    Ta<sub>2</sub>O<sub>5</sub> Crystalline (orthorhombic) thin film.
    Deposited by radio frequency magnetron sputtering
    at sputtering power density 3.28 W/cm<sup>2</sup>
    under oxygen flow of 8 sccm.
    Annealed at 750 °C.
DATA:
  - type: tabulated nk
    data: |
        0.20667 1.99604 1.54497
        0.20701 2.01302 1.54753
        0.20736 2.03016 1.54977
        0.20771 2.04745 1.55168
        0.20805 2.06489 1.55325
        0.20840 2.08247 1.55447
        0.20875 2.10017 1.55534
        0.20911 2.11800 1.55584
        0.20946 2.13594 1.55597
        0.20981 2.15398 1.55573
        0.21017 2.17211 1.55509
        0.21053 2.19031 1.55407
        0.21088 2.20858 1.55264
        0.21124 2.22690 1.55080
        0.21160 2.24526 1.54856
        0.21197 2.26365 1.54589
        0.21233 2.28205 1.54281
        0.21269 2.30044 1.53930
        0.21306 2.31882 1.53535
        0.21343 2.33717 1.53098
        0.21379 2.35547 1.52618
        0.21416 2.37370 1.52093
        0.21453 2.39186 1.51526
        0.21490 2.40992 1.50914
        0.21528 2.42787 1.50260
        0.21565 2.44569 1.49562
        0.21603 2.46337 1.48821
        0.21640 2.48088 1.48037
        0.21678 2.49822 1.47212
        0.21716 2.51537 1.46344
        0.21754 2.53231 1.45436
        0.21793 2.54902 1.44488
        0.21831 2.56549 1.43500
        0.21869 2.58171 1.42473
        0.21908 2.59766 1.41408
        0.21947 2.61332 1.40307
        0.21986 2.62869 1.39171
        0.22025 2.64375 1.38000
        0.22064 2.65848 1.36796
        0.22103 2.67288 1.35560
        0.22143 2.68694 1.34293
        0.22182 2.70064 1.32998
        0.22222 2.71397 1.31675
        0.22262 2.72694 1.30325
        0.22302 2.73952 1.28951
        0.22342 2.75171 1.27554
        0.22383 2.76351 1.26136
        0.22423 2.77491 1.24698
        0.22464 2.78590 1.23241
        0.22505 2.79649 1.21768
        0.22545 2.80667 1.20280
        0.22587 2.81643 1.18779
        0.22628 2.82578 1.17265
        0.22669 2.83472 1.15742
        0.22711 2.84325 1.14210
        0.22752 2.85137 1.12671
        0.22794 2.85907 1.11127
        0.22836 2.86638 1.09579
        0.22878 2.87327 1.08028
        0.22921 2.87977 1.06476
        0.22963 2.88588 1.04924
        0.23006 2.89160 1.03374
        0.23048 2.89694 1.01826
        0.23091 2.90190 1.00283
        0.23134 2.90649 0.98745
        0.23178 2.91072 0.97213
        0.23221 2.91459 0.95689
        0.23265 2.91812 0.94173
        0.23308 2.92130 0.92666
        0.23352 2.92416 0.91170
        0.23396 2.92670 0.89685
        0.23440 2.92892 0.88212
        0.23485 2.93084 0.86751
        0.23529 2.93246 0.85304
        0.23574 2.93379 0.83871
        0.23619 2.93485 0.82452
        0.23664 2.93564 0.81048
        0.23709 2.93617 0.79660
        0.23755 2.93645 0.78288
        0.23800 2.93648 0.76933
        0.23846 2.93629 0.75594
        0.23892 2.93587 0.74272
        0.23938 2.93524 0.72968
        0.23985 2.93440 0.71681
        0.24031 2.93336 0.70412
        0.24078 2.93213 0.69161
        0.24125 2.93072 0.67927
        0.24172 2.92914 0.66713
        0.24219 2.92739 0.65516
        0.24266 2.92548 0.64337
        0.24314 2.92342 0.63177
        0.24361 2.92122 0.62035
        0.24409 2.91888 0.60911
        0.24458 2.91641 0.59806
        0.24506 2.91381 0.58718
        0.24554 2.91110 0.57649
        0.24603 2.90828 0.56598
        0.24652 2.90536 0.55564
        0.24701 2.90233 0.54548
        0.24750 2.89922 0.53549
        0.24800 2.89601 0.52568
        0.24850 2.89272 0.51604
        0.24900 2.88936 0.50656
        0.24950 2.88592 0.49726
        0.25000 2.88242 0.48812
        0.25051 2.87885 0.47915
        0.25101 2.87522 0.47034
        0.25152 2.87153 0.46168
        0.25203 2.86780 0.45319
        0.25255 2.86402 0.44485
        0.25306 2.86019 0.43666
        0.25358 2.85633 0.42862
        0.25410 2.85243 0.42073
        0.25462 2.84849 0.41299
        0.25514 2.84452 0.40539
        0.25567 2.84053 0.39793
        0.25620 2.83651 0.39061
        0.25673 2.83247 0.38343
        0.25726 2.82842 0.37638
        0.25780 2.82434 0.36946
        0.25833 2.82025 0.36268
        0.25887 2.81615 0.35602
        0.25941 2.81203 0.34948
        0.25996 2.80791 0.34307
        0.26050 2.80378 0.33677
        0.26105 2.79965 0.33060
        0.26160 2.79551 0.32454
        0.26216 2.79138 0.31859
        0.26271 2.78724 0.31276
        0.26327 2.78311 0.30703
        0.26383 2.77898 0.30142
        0.26439 2.77485 0.29590
        0.26496 2.77073 0.29049
        0.26552 2.76662 0.28518
        0.26609 2.76251 0.27997
        0.26667 2.75841 0.27486
        0.26724 2.75433 0.26985
        0.26782 2.75025 0.26492
        0.26840 2.74619 0.26009
        0.26898 2.74214 0.25535
        0.26957 2.73810 0.25069
        0.27015 2.73408 0.24612
        0.27074 2.73007 0.24164
        0.27133 2.72608 0.23724
        0.27193 2.72211 0.23292
        0.27253 2.71815 0.22868
        0.27313 2.71421 0.22451
        0.27373 2.71029 0.22042
        0.27434 2.70638 0.21641
        0.27494 2.70250 0.21247
        0.27556 2.69863 0.20860
        0.27617 2.69479 0.20481
        0.27679 2.69096 0.20108
        0.27740 2.68715 0.19742
        0.27803 2.68337 0.19382
        0.27865 2.67960 0.19029
        0.27928 2.67586 0.18682
        0.27991 2.67213 0.18342
        0.28054 2.66843 0.18008
        0.28118 2.66475 0.17679
        0.28182 2.66110 0.17356
        0.28246 2.65746 0.17040
        0.28311 2.65385 0.16728
        0.28375 2.65025 0.16423
        0.28440 2.64669 0.16122
        0.28506 2.64314 0.15827
        0.28571 2.63961 0.15538
        0.28637 2.63611 0.15253
        0.28704 2.63263 0.14973
        0.28770 2.62917 0.14698
        0.28837 2.62574 0.14428
        0.28904 2.62233 0.14163
        0.28972 2.61894 0.13902
        0.29040 2.61557 0.13645
        0.29108 2.61222 0.13394
        0.29176 2.60890 0.13146
        0.29245 2.60560 0.12903
        0.29314 2.60232 0.12664
        0.29384 2.59907 0.12429
        0.29454 2.59584 0.12198
        0.29524 2.59263 0.11970
        0.29594 2.58944 0.11747
        0.29665 2.58627 0.11528
        0.29736 2.58312 0.11312
        0.29808 2.58000 0.11100
        0.29880 2.57690 0.10892
        0.29952 2.57382 0.10687
        0.30024 2.57076 0.10485
        0.30097 2.56772 0.10287
        0.30170 2.56471 0.10092
        0.30244 2.56171 0.09901
        0.30318 2.55874 0.09712
        0.30392 2.55579 0.09527
        0.30467 2.55286 0.09345
        0.30542 2.54995 0.09166
        0.30617 2.54706 0.08989
        0.30693 2.54419 0.08816
        0.30769 2.54134 0.08646
        0.30846 2.53851 0.08478
        0.30923 2.53570 0.08313
        0.31000 2.53291 0.08151
        0.31078 2.53014 0.07992
        0.31156 2.52739 0.07835
        0.31234 2.52466 0.07681
        0.31313 2.52195 0.07529
        0.31392 2.51926 0.07380
        0.31472 2.51659 0.07233
        0.31552 2.51393 0.07088
        0.31633 2.51130 0.06946
        0.31714 2.50868 0.06806
        0.31795 2.50608 0.06669
        0.31877 2.50350 0.06534
        0.31959 2.50094 0.06401
        0.32041 2.49840 0.06270
        0.32124 2.49588 0.06141
        0.32208 2.49337 0.06014
        0.32292 2.49088 0.05890
        0.32376 2.48841 0.05767
        0.32461 2.48596 0.05646
        0.32546 2.48352 0.05528
        0.32632 2.48110 0.05411
        0.32718 2.47870 0.05296
        0.32804 2.47631 0.05183
        0.32891 2.47394 0.05072
        0.32979 2.47159 0.04963
        0.33067 2.46925 0.04855
        0.33155 2.46693 0.04749
        0.33244 2.46463 0.04645
        0.33333 2.46234 0.04543
        0.33423 2.46007 0.04442
        0.33514 2.45782 0.04343
        0.33604 2.45558 0.04245
        0.33696 2.45335 0.04149
        0.33787 2.45114 0.04055
        0.33880 2.44895 0.03962
        0.33973 2.44677 0.03871
        0.34066 2.44461 0.03781
        0.34160 2.44246 0.03693
        0.34254 2.44033 0.03606
        0.34349 2.43821 0.03520
        0.34444 2.43610 0.03436
        0.34540 2.43401 0.03354
        0.34637 2.43194 0.03272
        0.34734 2.42988 0.03192
        0.34831 2.42783 0.03114
        0.34930 2.42580 0.03037
        0.35028 2.42378 0.02961
        0.35127 2.42177 0.02886
        0.35227 2.41978 0.02812
        0.35328 2.41780 0.02740
        0.35429 2.41584 0.02669
        0.35530 2.41389 0.02600
        0.35632 2.41195 0.02531
        0.35735 2.41002 0.02464
        0.35838 2.40811 0.02397
        0.35942 2.40621 0.02332
        0.36047 2.40432 0.02268
        0.36152 2.40245 0.02206
        0.36257 2.40059 0.02144
        0.36364 2.39874 0.02083
        0.36471 2.39690 0.02024
        0.36578 2.39508 0.01965
        0.36686 2.39327 0.01908
        0.36795 2.39147 0.01852
        0.36905 2.38968 0.01796
        0.37015 2.38791 0.01742
        0.37126 2.38614 0.01689
        0.37237 2.38439 0.01636
        0.37349 2.38265 0.01585
        0.37462 2.38092 0.01535
        0.37576 2.37920 0.01485
        0.37690 2.37750 0.01437
        0.37805 2.37580 0.01390
        0.37920 2.37412 0.01343
        0.38037 2.37245 0.01297
        0.38154 2.37079 0.01253
        0.38272 2.36914 0.01209
        0.38390 2.36750 0.01166
        0.38509 2.36587 0.01124
        0.38629 2.36426 0.01083
        0.38750 2.36265 0.01042
        0.38871 2.36106 0.01003
        0.38994 2.35947 0.00964
        0.39117 2.35790 0.00927
        0.39241 2.35633 0.00890
        0.39365 2.35478 0.00854
        0.39490 2.35324 0.00819
        0.39617 2.35171 0.00784
        0.39744 2.35018 0.00751
        0.39871 2.34867 0.00718
        0.40000 2.34717 0.00686
        0.40129 2.34568 0.00655
        0.40260 2.34420 0.00624
        0.40391 2.34273 0.00594
        0.40523 2.34127 0.00566
        0.40656 2.33982 0.00538
        0.40789 2.33838 0.00510
        0.40924 2.33694 0.00484
        0.41060 2.33552 0.00458
        0.41196 2.33411 0.00433
        0.41333 2.33271 0.00408
        0.41472 2.33132 0.00385
        0.41611 2.32994 0.00362
        0.41751 2.32856 0.00340
        0.41892 2.32720 0.00318
        0.42034 2.32585 0.00298
        0.42177 2.32451 0.00278
        0.42321 2.32317 0.00258
        0.42466 2.32185 0.00240
        0.42612 2.32054 0.00222
        0.42759 2.31923 0.00205
        0.42907 2.31794 0.00189
        0.43056 2.31665 0.00173
        0.43206 2.31538 0.00158
        0.43357 2.31411 0.00143
        0.43509 2.31286 0.00130
        0.43662 2.31161 0.00117
        0.43816 2.31037 0.00105
        0.43972 2.30915 9.30642E-4
        0.44128 2.30793 8.21767E-4
        0.44286 2.30673 7.19716E-4
        0.44444 2.30553 6.24474E-4
        0.44604 2.30434 5.36026E-4
        0.44765 2.30317 4.54360E-4
        0.44928 2.30200 3.79464E-4
        0.45091 2.30085 3.11329E-4
        0.45255 2.29971 2.49944E-4
        0.45421 2.29857 1.95304E-4
        0.45588 2.29745 1.47401E-4
        0.45756 2.29634 1.06230E-4
        0.45926 2.29524 7.17892E-5
        0.46097 2.29415 4.40750E-5
        0.46269 2.29308 2.30868E-5
        0.46442 2.29202 8.82492E-6
        0.46617 2.29097 1.29103E-6
        0.46792 2.28994 0
        0.46970 2.28893 0
        0.47148 2.28793 0
        0.47328 2.28694 0
        0.47510 2.28597 0
        0.47692 2.28501 0
        0.47876 2.28406 0
        0.48062 2.28312 0
        0.48249 2.28219 0
        0.48438 2.28127 0
        0.48627 2.28036 0
        0.48819 2.27946 0
        0.49012 2.27857 0
        0.49206 2.27768 0
        0.49402 2.27681 0
        0.49600 2.27595 0
        0.49799 2.27509 0
        0.50000 2.27425 0
        0.50202 2.27341 0
        0.50407 2.27258 0
        0.50612 2.27175 0
        0.50820 2.27094 0
        0.51029 2.27013 0
        0.51240 2.26933 0
        0.51452 2.26854 0
        0.51667 2.26776 0
        0.51883 2.26698 0
        0.52101 2.26621 0
        0.52321 2.26545 0
        0.52542 2.26469 0
        0.52766 2.26394 0
        0.52991 2.26320 0
        0.53219 2.26246 0
        0.53448 2.26173 0
        0.53680 2.26101 0
        0.53913 2.26029 0
        0.54148 2.25959 0
        0.54386 2.25888 0
        0.54626 2.25818 0
        0.54867 2.25749 0
        0.55111 2.25681 0
        0.55357 2.25613 0
        0.55605 2.25545 0
        0.55856 2.25479 0
        0.56109 2.25413 0
        0.56364 2.25347 0
        0.56621 2.25282 0
        0.56881 2.25217 0
        0.57143 2.25153 0
        0.57407 2.25090 0
        0.57674 2.25027 0
        0.57944 2.24965 0
        0.58216 2.24903 0
        0.58491 2.24842 0
        0.58768 2.24781 0
        0.59048 2.24721 0
        0.59330 2.24661 0
        0.59615 2.24602 0
        0.59903 2.24543 0
        0.60194 2.24485 0
        0.60488 2.24427 0
        0.60784 2.24370 0
        0.61084 2.24313 0
        0.61386 2.24257 0
        0.61692 2.24201 0
        0.62000 2.24146 0
        0.62312 2.24091 0
        0.62626 2.24036 0
        0.62944 2.23982 0
        0.63265 2.23929 0
        0.63590 2.23876 0
        0.63918 2.23823 0
        0.64249 2.23771 0
        0.64583 2.23719 0
        0.64921 2.23668 0
        0.65263 2.23617 0
        0.65608 2.23567 0
        0.65957 2.23517 0
        0.66310 2.23467 0
        0.66667 2.23418 0
        0.67027 2.23369 0
        0.67391 2.23321 0
        0.67760 2.23273 0
        0.68132 2.23225 0
        0.68508 2.23178 0
        0.68889 2.23131 0
        0.69274 2.23085 0
        0.69663 2.23039 0
        0.70056 2.22993 0
        0.70455 2.22948 0
        0.70857 2.22903 0
        0.71264 2.22858 0
        0.71676 2.22814 0
        0.72093 2.22770 0
        0.72515 2.22727 0
        0.72941 2.22684 0
        0.73373 2.22641 0
        0.73810 2.22599 0
        0.74251 2.22557 0
        0.74699 2.22516 0
        0.75152 2.22475 0
        0.75610 2.22434 0
        0.76074 2.22393 0
        0.76543 2.22353 0
        0.77019 2.22313 0
        0.77500 2.22274 0
        0.77987 2.22235 0
        0.78481 2.22196 0
        0.78981 2.22158 0
        0.79487 2.22119 0
        0.80000 2.22082 0
        0.80519 2.22044 0
        0.81046 2.22007 0
        0.81579 2.21970 0
        0.82119 2.21934 0
        0.82667 2.21898 0
        0.83221 2.21862 0
        0.83784 2.21826 0
        0.84354 2.21791 0
        0.84932 2.21756 0
        0.85517 2.21722 0
        0.86111 2.21687 0
        0.86713 2.21654 0
        0.87324 2.21620 0
        0.87943 2.21587 0
        0.88571 2.21554 0
        0.89209 2.21521 0
        0.89855 2.21488 0
        0.90511 2.21456 0
        0.91176 2.21424 0
        0.91852 2.21393 0
        0.92537 2.21362 0
        0.93233 2.21331 0
        0.93939 2.21300 0
        0.94656 2.21270 0
        0.95385 2.21240 0
        0.96124 2.21210 0
        0.96875 2.21180 0
        0.97638 2.21151 0
        0.98413 2.21122 0
        0.99200 2.21094 0
        1.00000 2.21065 0
        1.00813 2.21037 0
        1.01639 2.21009 0
        1.02479 2.20982 0
        1.03333 2.20954 0
        1.04202 2.20927 0
        1.05085 2.20901 0
        1.05983 2.20874 0
        1.06897 2.20848 0
        1.07826 2.20822 0
        1.08772 2.20796 0
        1.09735 2.20771 0
        1.10714 2.20746 0
        1.11712 2.20721 0
        1.12727 2.20696 0
        1.13761 2.20672 0
        1.14815 2.20648 0
        1.15888 2.20624 0
        1.16981 2.20600 0
        1.18095 2.20577 0
        1.19231 2.20554 0
        1.20388 2.20531 0
        1.21569 2.20509 0
        1.22772 2.20486 0
        1.24000 2.20464 0
