Repository: polyanskiy/refractiveindex.info-database

# Refractive Index Database

The refractiveindex.info database is an extensive collection of optical constants for a wide range of materials. The database is in the public domain. Copyright and related rights were waived by <a href="mailto:polyanskiy@refractiveindex.info">Mikhail Polyanskiy</a> through the <a href="https://creativecommons.org/publicdomain/zero/1.0/">CC0 1.0 Universal Public Domain Dedication</a>. You may copy, modify, and distribute the refractiveindex.info database, even for commercial purposes, without asking permission.

The YAML file format is used to store material information and the database structure.

File: database/data/main/Ta2O5/nk/Cheikh-crystalline-3.28-8-850.yml
# this file is part of refractiveindex.info database
# refractiveindex.info database is in the public domain
# copyright and related rights waived via CC0 1.0

REFERENCES: |
    A. Cheikh, J. Gonçalves, C. Labbé, X. Portier, P. Marie, C. Frilay, O. Debieu, S. Duprey, W. Jadwisienczak, D. Ingram, J. Cardin.
    Tailoring the structural and optical properties of Ta<sub>2</sub>O<sub>5</sub> thin films via radio frequency magnetron sputtering for high-refractive index transparent materials.
    [* J. Alloys Compd.* **1040**, 183273 (2025)](https://doi.org/10.1016/j.jallcom.2025.183273)
    (Numerical data kindly provided by Julien Cardin)
NOTES: |
    Ta<sub>2</sub>O<sub>5</sub> Crystalline (orthorhombic) thin film.
    Deposited by radio frequency magnetron sputtering
    at sputtering power density 3.28 W/cm<sup>2</sup>
    under oxygen flow of 8 sccm.
    Annealed at 850 °C.
DATA:
  - type: tabulated nk
    data: |
        0.20667 2.07778 1.55990
        0.20701 2.09553 1.55943
        0.20736 2.11336 1.55859
        0.20771 2.13126 1.55736
        0.20805 2.14920 1.55574
        0.20840 2.16719 1.55373
        0.20875 2.18520 1.55132
        0.20911 2.20322 1.54851
        0.20946 2.22125 1.54529
        0.20981 2.23926 1.54166
        0.21017 2.25724 1.53762
        0.21053 2.27517 1.53316
        0.21088 2.29305 1.52829
        0.21124 2.31086 1.52300
        0.21160 2.32858 1.51729
        0.21197 2.34620 1.51117
        0.21233 2.36370 1.50464
        0.21269 2.38107 1.49769
        0.21306 2.39829 1.49034
        0.21343 2.41535 1.48258
        0.21379 2.43222 1.47443
        0.21416 2.44891 1.46588
        0.21453 2.46538 1.45694
        0.21490 2.48164 1.44763
        0.21528 2.49765 1.43794
        0.21565 2.51342 1.42789
        0.21603 2.52892 1.41748
        0.21640 2.54415 1.40673
        0.21678 2.55909 1.39565
        0.21716 2.57372 1.38424
        0.21754 2.58805 1.37253
        0.21793 2.60205 1.36051
        0.21831 2.61572 1.34822
        0.21869 2.62905 1.33565
        0.21908 2.64203 1.32282
        0.21947 2.65466 1.30975
        0.21986 2.66692 1.29645
        0.22025 2.67880 1.28293
        0.22064 2.69032 1.26922
        0.22103 2.70145 1.25532
        0.22143 2.71220 1.24125
        0.22182 2.72256 1.22703
        0.22222 2.73254 1.21266
        0.22262 2.74212 1.19818
        0.22302 2.75131 1.18358
        0.22342 2.76011 1.16889
        0.22383 2.76852 1.15412
        0.22423 2.77654 1.13928
        0.22464 2.78418 1.12439
        0.22505 2.79143 1.10946
        0.22545 2.79830 1.09451
        0.22587 2.80479 1.07954
        0.22628 2.81091 1.06458
        0.22669 2.81667 1.04963
        0.22711 2.82206 1.03471
        0.22752 2.82709 1.01982
        0.22794 2.83178 1.00498
        0.22836 2.83612 0.99019
        0.22878 2.84013 0.97548
        0.22921 2.84381 0.96084
        0.22963 2.84716 0.94628
        0.23006 2.85021 0.93182
        0.23048 2.85294 0.91746
        0.23091 2.85538 0.90321
        0.23134 2.85753 0.88908
        0.23178 2.85939 0.87507
        0.23221 2.86099 0.86119
        0.23265 2.86231 0.84744
        0.23308 2.86338 0.83383
        0.23352 2.86421 0.82037
        0.23396 2.86479 0.80705
        0.23440 2.86514 0.79388
        0.23485 2.86526 0.78087
        0.23529 2.86518 0.76802
        0.23574 2.86488 0.75533
        0.23619 2.86438 0.74280
        0.23664 2.86369 0.73044
        0.23709 2.86282 0.71824
        0.23755 2.86177 0.70621
        0.23800 2.86055 0.69435
        0.23846 2.85917 0.68266
        0.23892 2.85764 0.67114
        0.23938 2.85596 0.65979
        0.23985 2.85413 0.64861
        0.24031 2.85218 0.63760
        0.24078 2.85009 0.62676
        0.24125 2.84788 0.61609
        0.24172 2.84555 0.60559
        0.24219 2.84312 0.59525
        0.24266 2.84058 0.58509
        0.24314 2.83794 0.57509
        0.24361 2.83521 0.56525
        0.24409 2.83239 0.55558
        0.24458 2.82948 0.54607
        0.24506 2.82650 0.53672
        0.24554 2.82344 0.52753
        0.24603 2.82032 0.51849
        0.24652 2.81712 0.50961
        0.24701 2.81387 0.50089
        0.24750 2.81056 0.49231
        0.24800 2.80719 0.48388
        0.24850 2.80378 0.47560
        0.24900 2.80032 0.46747
        0.24950 2.79681 0.45948
        0.25000 2.79327 0.45163
        0.25051 2.78969 0.44392
        0.25101 2.78608 0.43635
        0.25152 2.78243 0.42891
        0.25203 2.77876 0.42160
        0.25255 2.77506 0.41442
        0.25306 2.77134 0.40738
        0.25358 2.76760 0.40045
        0.25410 2.76384 0.39366
        0.25462 2.76006 0.38698
        0.25514 2.75627 0.38042
        0.25567 2.75247 0.37399
        0.25620 2.74866 0.36766
        0.25673 2.74484 0.36145
        0.25726 2.74101 0.35536
        0.25780 2.73718 0.34937
        0.25833 2.73335 0.34349
        0.25887 2.72951 0.33771
        0.25941 2.72567 0.33204
        0.25996 2.72184 0.32647
        0.26050 2.71800 0.32100
        0.26105 2.71417 0.31562
        0.26160 2.71034 0.31035
        0.26216 2.70652 0.30517
        0.26271 2.70271 0.30007
        0.26327 2.69890 0.29508
        0.26383 2.69510 0.29016
        0.26439 2.69131 0.28534
        0.26496 2.68753 0.28060
        0.26552 2.68377 0.27595
        0.26609 2.68001 0.27138
        0.26667 2.67627 0.26688
        0.26724 2.67253 0.26247
        0.26782 2.66882 0.25813
        0.26840 2.66511 0.25388
        0.26898 2.66142 0.24969
        0.26957 2.65775 0.24558
        0.27015 2.65409 0.24154
        0.27074 2.65045 0.23757
        0.27133 2.64683 0.23367
        0.27193 2.64322 0.22983
        0.27253 2.63963 0.22606
        0.27313 2.63605 0.22236
        0.27373 2.63250 0.21872
        0.27434 2.62896 0.21514
        0.27494 2.62544 0.21163
        0.27556 2.62194 0.20817
        0.27617 2.61846 0.20477
        0.27679 2.61500 0.20143
        0.27740 2.61155 0.19815
        0.27803 2.60813 0.19492
        0.27865 2.60472 0.19175
        0.27928 2.60134 0.18862
        0.27991 2.59798 0.18556
        0.28054 2.59463 0.18254
        0.28118 2.59131 0.17957
        0.28182 2.58800 0.17665
        0.28246 2.58472 0.17378
        0.28311 2.58145 0.17096
        0.28375 2.57821 0.16818
        0.28440 2.57498 0.16545
        0.28506 2.57178 0.16277
        0.28571 2.56860 0.16013
        0.28637 2.56543 0.15753
        0.28704 2.56229 0.15497
        0.28770 2.55917 0.15245
        0.28837 2.55607 0.14998
        0.28904 2.55298 0.14754
        0.28972 2.54992 0.14515
        0.29040 2.54688 0.14279
        0.29108 2.54386 0.14047
        0.29176 2.54086 0.13819
        0.29245 2.53787 0.13594
        0.29314 2.53491 0.13373
        0.29384 2.53197 0.13155
        0.29454 2.52905 0.12941
        0.29524 2.52615 0.12730
        0.29594 2.52326 0.12522
        0.29665 2.52040 0.12318
        0.29736 2.51756 0.12117
        0.29808 2.51473 0.11919
        0.29880 2.51193 0.11724
        0.29952 2.50914 0.11532
        0.30024 2.50637 0.11343
        0.30097 2.50362 0.11157
        0.30170 2.50089 0.10974
        0.30244 2.49818 0.10793
        0.30318 2.49549 0.10616
        0.30392 2.49282 0.10441
        0.30467 2.49016 0.10268
        0.30542 2.48753 0.10099
        0.30617 2.48491 0.09931
        0.30693 2.48231 0.09767
        0.30769 2.47972 0.09605
        0.30846 2.47716 0.09445
        0.30923 2.47461 0.09288
        0.31000 2.47208 0.09133
        0.31078 2.46957 0.08980
        0.31156 2.46707 0.08830
        0.31234 2.46460 0.08681
        0.31313 2.46214 0.08535
        0.31392 2.45969 0.08392
        0.31472 2.45726 0.08250
        0.31552 2.45485 0.08110
        0.31633 2.45246 0.07973
        0.31714 2.45008 0.07837
        0.31795 2.44772 0.07704
        0.31877 2.44538 0.07572
        0.31959 2.44305 0.07442
        0.32041 2.44074 0.07315
        0.32124 2.43844 0.07189
        0.32208 2.43616 0.07064
        0.32292 2.43389 0.06942
        0.32376 2.43164 0.06822
        0.32461 2.42941 0.06703
        0.32546 2.42719 0.06586
        0.32632 2.42498 0.06470
        0.32718 2.42279 0.06356
        0.32804 2.42062 0.06244
        0.32891 2.41846 0.06134
        0.32979 2.41631 0.06025
        0.33067 2.41418 0.05917
        0.33155 2.41207 0.05811
        0.33244 2.40996 0.05707
        0.33333 2.40788 0.05604
        0.33423 2.40580 0.05503
        0.33514 2.40374 0.05403
        0.33604 2.40170 0.05304
        0.33696 2.39966 0.05207
        0.33787 2.39764 0.05111
        0.33880 2.39564 0.05017
        0.33973 2.39365 0.04924
        0.34066 2.39167 0.04832
        0.34160 2.38970 0.04742
        0.34254 2.38775 0.04652
        0.34349 2.38581 0.04565
        0.34444 2.38388 0.04478
        0.34540 2.38197 0.04392
        0.34637 2.38006 0.04308
        0.34734 2.37818 0.04225
        0.34831 2.37630 0.04143
        0.34930 2.37443 0.04062
        0.35028 2.37258 0.03983
        0.35127 2.37074 0.03904
        0.35227 2.36891 0.03827
        0.35328 2.36710 0.03751
        0.35429 2.36529 0.03676
        0.35530 2.36350 0.03602
        0.35632 2.36172 0.03529
        0.35735 2.35995 0.03457
        0.35838 2.35819 0.03386
        0.35942 2.35644 0.03316
        0.36047 2.35470 0.03247
        0.36152 2.35298 0.03179
        0.36257 2.35126 0.03112
        0.36364 2.34956 0.03046
        0.36471 2.34787 0.02981
        0.36578 2.34619 0.02916
        0.36686 2.34452 0.02853
        0.36795 2.34286 0.02791
        0.36905 2.34121 0.02729
        0.37015 2.33957 0.02669
        0.37126 2.33794 0.02609
        0.37237 2.33632 0.02550
        0.37349 2.33471 0.02493
        0.37462 2.33311 0.02435
        0.37576 2.33152 0.02379
        0.37690 2.32995 0.02324
        0.37805 2.32838 0.02269
        0.37920 2.32682 0.02216
        0.38037 2.32527 0.02163
        0.38154 2.32373 0.02110
        0.38272 2.32220 0.02059
        0.38390 2.32068 0.02009
        0.38509 2.31917 0.01959
        0.38629 2.31767 0.01910
        0.38750 2.31617 0.01861
        0.38871 2.31469 0.01814
        0.38994 2.31322 0.01767
        0.39117 2.31175 0.01721
        0.39241 2.31029 0.01676
        0.39365 2.30885 0.01631
        0.39490 2.30741 0.01587
        0.39617 2.30598 0.01544
        0.39744 2.30456 0.01501
        0.39871 2.30315 0.01459
        0.40000 2.30174 0.01418
        0.40129 2.30035 0.01378
        0.40260 2.29896 0.01338
        0.40391 2.29758 0.01299
        0.40523 2.29621 0.01260
        0.40656 2.29485 0.01223
        0.40789 2.29350 0.01185
        0.40924 2.29215 0.01149
        0.41060 2.29082 0.01113
        0.41196 2.28949 0.01078
        0.41333 2.28817 0.01043
        0.41472 2.28685 0.01009
        0.41611 2.28555 0.00976
        0.41751 2.28425 0.00943
        0.41892 2.28296 0.00911
        0.42034 2.28168 0.00879
        0.42177 2.28041 0.00848
        0.42321 2.27914 0.00818
        0.42466 2.27789 0.00788
        0.42612 2.27664 0.00759
        0.42759 2.27539 0.00730
        0.42907 2.27416 0.00702
        0.43056 2.27293 0.00675
        0.43206 2.27171 0.00648
        0.43357 2.27050 0.00622
        0.43509 2.26929 0.00596
        0.43662 2.26810 0.00571
        0.43816 2.26691 0.00546
        0.43972 2.26572 0.00522
        0.44128 2.26455 0.00499
        0.44286 2.26338 0.00476
        0.44444 2.26222 0.00454
        0.44604 2.26106 0.00432
        0.44765 2.25992 0.00411
        0.44928 2.25878 0.00390
        0.45091 2.25765 0.00370
        0.45255 2.25652 0.00350
        0.45421 2.25540 0.00331
        0.45588 2.25429 0.00313
        0.45756 2.25319 0.00295
        0.45926 2.25209 0.00277
        0.46097 2.25100 0.00260
        0.46269 2.24992 0.00244
        0.46442 2.24885 0.00228
        0.46617 2.24778 0.00213
        0.46792 2.24672 0.00198
        0.46970 2.24567 0.00184
        0.47148 2.24462 0.00170
        0.47328 2.24358 0.00157
        0.47510 2.24255 0.00144
        0.47692 2.24152 0.00132
        0.47876 2.24051 0.00121
        0.48062 2.23949 0.00110
        0.48249 2.23849 9.91746E-4
        0.48438 2.23750 8.91701E-4
        0.48627 2.23651 7.96939E-4
        0.48819 2.23553 7.07459E-4
        0.49012 2.23455 6.23266E-4
        0.49206 2.23359 5.44364E-4
        0.49402 2.23263 4.70758E-4
        0.49600 2.23168 4.02453E-4
        0.49799 2.23074 3.39459E-4
        0.50000 2.22980 2.81782E-4
        0.50202 2.22888 2.29432E-4
        0.50407 2.22796 1.82420E-4
        0.50612 2.22705 1.40758E-4
        0.50820 2.22615 1.04457E-4
        0.51029 2.22525 7.35326E-5
        0.51240 2.22437 4.79985E-5
        0.51452 2.22350 2.78710E-5
        0.51667 2.22263 1.31670E-5
        0.51883 2.22178 3.90470E-6
        0.52101 2.22093 1.03301E-7
        0.52321 2.22011 0
        0.52542 2.21929 0
        0.52766 2.21849 0
        0.52991 2.21769 0
        0.53219 2.21691 0
        0.53448 2.21613 0
        0.53680 2.21536 0
        0.53913 2.21461 0
        0.54148 2.21385 0
        0.54386 2.21311 0
        0.54626 2.21238 0
        0.54867 2.21165 0
        0.55111 2.21093 0
        0.55357 2.21022 0
        0.55605 2.20951 0
        0.55856 2.20881 0
        0.56109 2.20812 0
        0.56364 2.20743 0
        0.56621 2.20675 0
        0.56881 2.20608 0
        0.57143 2.20542 0
        0.57407 2.20476 0
        0.57674 2.20410 0
        0.57944 2.20345 0
        0.58216 2.20281 0
        0.58491 2.20218 0
        0.58768 2.20155 0
        0.59048 2.20092 0
        0.59330 2.20030 0
        0.59615 2.19969 0
        0.59903 2.19908 0
        0.60194 2.19848 0
        0.60488 2.19789 0
        0.60784 2.19729 0
        0.61084 2.19671 0
        0.61386 2.19613 0
        0.61692 2.19555 0
        0.62000 2.19498 0
        0.62312 2.19442 0
        0.62626 2.19386 0
        0.62944 2.19330 0
        0.63265 2.19275 0
        0.63590 2.19220 0
        0.63918 2.19166 0
        0.64249 2.19112 0
        0.64583 2.19059 0
        0.64921 2.19007 0
        0.65263 2.18954 0
        0.65608 2.18902 0
        0.65957 2.18851 0
        0.66310 2.18800 0
        0.66667 2.18750 0
        0.67027 2.18700 0
        0.67391 2.18650 0
        0.67760 2.18601 0
        0.68132 2.18552 0
        0.68508 2.18504 0
        0.68889 2.18456 0
        0.69274 2.18408 0
        0.69663 2.18361 0
        0.70056 2.18315 0
        0.70455 2.18268 0
        0.70857 2.18222 0
        0.71264 2.18177 0
        0.71676 2.18132 0
        0.72093 2.18087 0
        0.72515 2.18043 0
        0.72941 2.17999 0
        0.73373 2.17955 0
        0.73810 2.17912 0
        0.74251 2.17869 0
        0.74699 2.17827 0
        0.75152 2.17785 0
        0.75610 2.17743 0
        0.76074 2.17702 0
        0.76543 2.17661 0
        0.77019 2.17620 0
        0.77500 2.17580 0
        0.77987 2.17540 0
        0.78481 2.17501 0
        0.78981 2.17461 0
        0.79487 2.17423 0
        0.80000 2.17384 0
        0.80519 2.17346 0
        0.81046 2.17308 0
        0.81579 2.17271 0
        0.82119 2.17234 0
        0.82667 2.17197 0
        0.83221 2.17160 0
        0.83784 2.17124 0
        0.84354 2.17088 0
        0.84932 2.17053 0
        0.85517 2.17018 0
        0.86111 2.16983 0
        0.86713 2.16948 0
        0.87324 2.16914 0
        0.87943 2.16880 0
        0.88571 2.16846 0
        0.89209 2.16813 0
        0.89855 2.16780 0
        0.90511 2.16748 0
        0.91176 2.16715 0
        0.91852 2.16683 0
        0.92537 2.16651 0
        0.93233 2.16620 0
        0.93939 2.16589 0
        0.94656 2.16558 0
        0.95385 2.16527 0
        0.96124 2.16497 0
        0.96875 2.16467 0
        0.97638 2.16437 0
        0.98413 2.16408 0
        0.99200 2.16379 0
        1.00000 2.16350 0
        1.00813 2.16321 0
        1.01639 2.16293 0
        1.02479 2.16265 0
        1.03333 2.16237 0
        1.04202 2.16210 0
        1.05085 2.16183 0
        1.05983 2.16156 0
        1.06897 2.16129 0
        1.07826 2.16103 0
        1.08772 2.16077 0
        1.09735 2.16051 0
        1.10714 2.16026 0
        1.11712 2.16000 0
        1.12727 2.15976 0
        1.13761 2.15951 0
        1.14815 2.15926 0
        1.15888 2.15902 0
        1.16981 2.15878 0
        1.18095 2.15855 0
        1.19231 2.15831 0
        1.20388 2.15808 0
        1.21569 2.15785 0
        1.22772 2.15763 0
        1.24000 2.15740 0

File: database/data/main/Ta2O5/nk/Franta-2015.yml
# this file is part of refractiveindex.info database
# refractiveindex.info database is in the public domain
# copyright and related rights waived via CC0 1.0

REFERENCES: |
    D. Franta, D. Nečas, I. Ohlídal, A. Giglia.
    Dispersion model for optical thin films applicable in wide spectral range.
    [*Proc. SPIE* **9628**, 96281U (2015)](https://doi.org/10.1117/12.2190104)
    (Numerical data kindly provided by Daniel Franta)
NOTES: |
    Film Ta<sub>2</sub>O<sub>5</sub>;
    Deposited by e-beam evaporation on c-Si; 208.4 nm thick film with an amorphous (very fine polycrystalline) structure;
    Heterogenous data processing combining ellipsometric and spectrophotometric measurements;
    Room temperature.
CONDITIONS:
    film_thickness: 208.4e-9
    substrate: c-Si
DATA:
  - type: tabulated nk
    data: |
        0.142017 1.75765646598 0.886333005409
        0.143661 1.75583435592 0.889755272804
        0.145325 1.75484559353 0.893870344345
        0.147008 1.75465813727 0.898631136719
        0.14871 1.75524705292 0.90400121129
        0.150432 1.75659467281 0.909952886969
        0.152174 1.7586907164 0.916465618449
        0.153936 1.76153240001 0.923524576308
        0.155718 1.76512455337 0.93111937531
        0.157522 1.76947975365 0.939242904782
        0.159346 1.77461848184 0.947890220735
        0.161191 1.78056930183 0.957057463693
        0.163057 1.78736905832 0.966740769294
        0.164945 1.79506308576 0.976935141028
        0.166855 1.80370541629 0.987633256065
        0.168787 1.81335896976 0.998824176451
        0.170742 1.82409570366 1.01049193918
        0.172719 1.83599669418 1.02261400027
        0.174719 1.8491521123 1.03515951015
        0.176742 1.86366104993 1.04808740169
        0.178789 1.87963114128 1.06134427733
        0.180859 1.89717791379 1.07486209098
        0.182953 1.91642379188 1.08855563248
        0.185072 1.93749666601 1.10231984024
        0.187215 1.96052793205 1.11602699161
        0.189383 1.98564990338 1.12952385091
        0.191575 2.01299250547 1.14262889274
        0.193794 2.04267918488 1.15512975893
        0.196038 2.07482200778 1.16678114745
        0.198308 2.10951599236 1.17730335819
        0.200604 2.14683281539 1.18638171564
        0.202927 2.18681414662 1.19366702797
        0.205277 2.22946496573 1.19877709389
        0.207654 2.27474724646 1.20129901184
        0.210058 2.32257425175 1.20079168722
        0.212491 2.37280523928 1.19678755018
        0.214951 2.42523949912 1.18879229412
        0.21744 2.47960730359 1.17628179933
        0.219958 2.53555379135 1.15869685926
        0.222505 2.59261079297 1.13543941589
        0.225082 2.65015259216 1.10587882782
        0.227688 2.70733658514 1.06938211408
        0.230324 2.76304026416 1.02538494105
        0.232991 2.81582078903 0.973515028265
        0.235689 2.86393619434 0.913761513458
        0.238418 2.90546587121 0.84665337302
        0.241179 2.93854073152 0.77338020327
        0.243972 2.96164259196 0.695783358404
        0.246797 2.9738832993 0.616182695881
        0.249655 2.97516394874 0.537073383271
        0.252546 2.96615923199 0.460787011908
        0.25547 2.94814586091 0.389221544646
        0.258428 2.92274982208 0.323702601151
        0.261421 2.89169692929 0.264977977711
        0.264448 2.85662323201 0.213304821799
        0.26751 2.81896351934 0.168577734688
        0.270608 2.77990840762 0.130457292724
        0.273741 2.74040898711 0.0984767933932
        0.276911 2.70120836511 0.0721202603413
        0.280117 2.66288523007 0.0508737012534
        0.283361 2.62590154248 0.0342552565279
        0.286642 2.59065380054 0.021830314317
        0.289961 2.55754058917 0.0132166402671
        0.293319 2.52715993642 0.00807177094955
        0.296715 2.50028498899 0.0051320062982
        0.300151 2.47628524451 0.00327770736235
        0.303627 2.45467107162 0.00210311499348
        0.307142 2.43506660785 0.00135579774827
        0.310699 2.41716814799 0.000878183376996
        0.314297 2.40072963642 0.000571538227955
        0.317936 2.38555134719 0.000373748904917
        0.321618 2.37147042422 0.000245577571511
        0.325342 2.35835317911 0.000162131349259
        0.329109 2.34608897281 0.000107549143475
        0.33292 2.33458542898 7.16800280362e-05
        0.336775 2.32376471736 4.79985622933e-05
        0.340675 2.3135606744 3.22911263446e-05
        0.34462 2.30391656911 2.18246808736e-05
        0.34861 2.29478336256 1.48185685151e-05
        0.352647 2.28611834389 1.01074455527e-05
        0.35673 2.27788405379 6.92525822776e-06
        0.360861 2.27004742835 4.76619813115e-06
        0.36504 2.2625791124 3.29481919566e-06
        0.369266 2.25545290431 2.28768390296e-06
        0.373542 2.24864530319 1.5953160685e-06
        0.377868 2.24213513672 1.11728757287e-06
        0.382243 2.23590325272 7.85835776307e-07
        0.386669 2.22993226176 5.55045035774e-07
        0.391147 2.22420632067 3.93672569315e-07
        0.395676 2.21871094936 2.80371203004e-07
        0.400258 2.21343287478 2.00495055859e-07
        0.404893 2.20835989726 1.43954907187e-07
        0.409581 2.20348077537 1.0377246363e-07
        0.414324 2.19878512617 7.51018447108e-08
        0.419121 2.19426333851 5.45646555877e-08
        0.423975 2.18990649725 3.97963670032e-08
        0.428884 2.18570631669 2.91356412465e-08
        0.43385 2.18165508206 2.14107349583e-08
        0.438874 2.17774559765 1.57920822547e-08
        0.443956 2.17397114094 1.16901671313e-08
        0.449097 2.17032542165 8.68450579189e-09
        0.454297 2.16680254527 6.47407876686e-09
        0.459558 2.16339698036 4.842607042e-09
        0.464879 2.16010352928 3.63413839092e-09
        0.470262 2.15691730173 2.73582082077e-09
        0.475707 2.15383369101 2.06570403594e-09
        0.481216 2.15084835245 1.56407092749e-09
        0.486788 2.14795718394 1.18725609511e-09
        0.492425 2.14515630823 9.03222663199e-10
        0.498127 2.14244205679 6.88386457443e-10
        0.503895 2.13981095516 5.25328087361e-10
        0.50973 2.13725970954 4.01139191622e-10
        0.515632 2.13478519451 3.06223124285e-10
        0.521603 2.13238444184 2.33422365541e-10
        0.527643 2.13005463009 1.77381598991e-10
        0.533752 2.12779307525 1.34081322896e-10
        0.539933 2.12559722192 1.00495257076e-10
        0.546185 2.12346463531 7.43378999416e-11
        0.55251 2.12139299382 5.38779390148e-11
        0.558907 2.11938008215 3.77999148841e-11
        0.565379 2.11742378499 2.51013501217e-11
        0.571926 2.11552208109 1.50160225962e-11
        0.578549 2.11367303783 6.95656963112e-12
        0.585248 2.11187480616 4.71427310372e-13
        0.592025 2.11012561583 1.7571625296e-260
        0.59888 2.10842377106 2.88436845879e-254
        0.605815 2.1067676464 3.38625170808e-248
        0.61283 2.10515568294 2.86535186213e-242
        0.619926 2.10358638474 1.76080150561e-236
        0.627104 2.10205831547 7.91634614097e-231
        0.634366 2.10057009535 2.62274305044e-225
        0.641712 2.09912039816 6.44860974093e-220
        0.649142 2.09770794856 1.18480909064e-214
        0.656659 2.09633151947 1.63767046648e-209
        0.664263 2.09498992969 1.7141837616e-204
        0.671955 2.09368204165 1.3675156102e-199
        0.679735 2.0924067592 8.36716955904e-195
        0.687606 2.0911630257 3.95058078985e-190
        0.695568 2.08994982206 1.44804822884e-185
        0.703623 2.08876616496 4.14465770186e-181
        0.71177 2.0876111052 9.31672681305e-177
        0.720012 2.08648372609 1.65400017203e-172
        0.72835 2.08538314193 2.33172831727e-168
        0.736783 2.08430849663 2.62427171195e-164
        0.745315 2.08325896232 2.37024444511e-160
        0.753945 2.0822337381 1.7268077624e-156
        0.762676 2.08123204882 1.01982013342e-152
        0.771507 2.08025314395 4.90619124925e-149
        0.780441 2.07929629648 1.93183807293e-145
        0.789478 2.07836080189 6.25487984189e-142
        0.798619 2.07744597715 1.67285981894e-138
        0.807867 2.07655115982 3.7120816471e-135
        0.817222 2.07567570713 6.86394377465e-132
        0.826685 2.07481899517 1.06210086359e-128
        0.836257 2.07398041802 1.38098526929e-125
        0.845941 2.07315938705 1.51494791019e-122
        0.855736 2.07235533013 1.40768517743e-119
        0.865645 2.07156769098 1.11221045958e-116
        0.875669 2.07079592843 7.50028791764e-114
        0.885809 2.07003951585 4.33288065689e-111
        0.896066 2.0692979405 2.15201307945e-108
        0.906442 2.06857070292 9.22163899589e-106
        0.916938 2.06785731644 3.42103021731e-103
        0.927555 2.06715730655 1.10242118977e-100
        0.938296 2.06647021043 3.09601320765e-98
        0.949161 2.06579557646 7.60173442983e-96
        0.960152 2.06513296372 1.63694940496e-93
        0.97127 2.06448194152 3.10096795058e-91
        0.982517 2.06384208897 5.18316460432e-89
        0.993894 2.06321299459 7.66645922669e-87
        1.0054 2.0625942558 1.00631515024e-84
        1.01704 2.06198547862 1.17549639065e-82
        1.02882 2.06138627725 1.22528640677e-80
        1.04073 2.06079627366 1.14271170582e-78
        1.05279 2.06021509731 9.55972993341e-77
        1.06498 2.05964238472 7.19226415293e-75
        1.07731 2.05907777917 4.87834480151e-73
        1.08978 2.05852093038 2.99031692979e-71
        1.1024 2.05797149419 1.66045301117e-69
        1.11517 2.0574291322 8.37150835784e-68
        1.12808 2.05689351154 3.84086088787e-66
        1.14114 2.05636430452 1.6071579571e-64
        1.15436 2.05584118838 6.14651541733e-63
        1.16772 2.05532384497 2.15304717531e-61
        1.18124 2.05481196051 6.92189369009e-60
        1.19492 2.05430522525 2.046516106e-58
        1.20876 2.05380333336 5.5754021909e-57
        1.22276 2.05330598244 1.4022979443e-55
        1.23692 2.05281287348 3.26227469341e-54
        1.25124 2.05232371044 7.03252501273e-53
        1.26573 2.05183820012 1.40730794875e-51
        1.28038 2.05135605182 2.61887849294e-50
        1.29521 2.05087697714 4.53989669153e-49
        1.31021 2.05040068971 7.34470182096e-48
        1.32538 2.04992690496 1.1114739955e-46
        1.34073 2.04945533989 1.58000609693e-45
        1.35625 2.04898571272 2.13348979472e-44
        1.37196 2.0485177428 2.82736937804e-43
        1.38784 2.04805115023 3.99464098171e-42
        1.40391 2.04758565568 6.84989961672e-41
        1.42017 2.04712098006 1.49331928033e-39
        1.43661 2.04665684433 3.70107852893e-38
        1.45325 2.04619296922 9.17925047707e-37
        1.47008 2.0457290749 2.1359761814e-35
        1.4871 2.04526488079 4.55720723603e-34
        1.50432 2.04480010514 8.85797951809e-33
        1.52174 2.04433446489 1.56762740325e-31
        1.53936 2.04386767519 2.52937845935e-30
        1.55718 2.0433994493 3.72839138024e-29
        1.57522 2.04292949797 5.03184224638e-28
        1.59346 2.0424575292 6.23173755576e-27
        1.61191 2.04198324805 7.09804887343e-26
        1.63057 2.04150635588 7.45196013698e-25
        1.64945 2.04102655023 7.22665522069e-24
        1.66855 2.04054352421 6.48711301253e-23
        1.68787 2.040056966 5.40136180203e-22
        1.70742 2.03956655835 4.17985914555e-21
        1.72719 2.03907197811 3.01213481054e-20
        1.74719 2.03857289527 2.02520361827e-19
        1.76742 2.03806897267 1.27277450708e-18
        1.78789 2.03755986498 7.4904850356e-18
        1.80859 2.03704521784 4.13534786669e-17
        1.82953 2.03652466702 2.14539319259e-16
        1.85072 2.03599783723 1.04767169599e-15
        1.87215 2.03546434104 4.82369405377e-15
        1.89383 2.03492377746 2.09732515829e-14
        1.91575 2.03437573019 8.62504498581e-14
        1.93794 2.03381976609 3.35991254471e-13
        1.96038 2.03325543273 1.24168282875e-12
        1.98308 2.03268225641 4.35951967143e-12
        2.00604 2.03209973862 1.45621495786e-11
        2.02927 2.03150735312 4.6341452956e-11
        2.05277 2.03090454145 1.40687246009e-10
        2.07654 2.03029070783 4.07990335536e-10
        2.10058 2.02966521317 1.13164473006e-09
        2.12491 2.02902736689 3.00591465978e-09
        2.14951 2.02837641715 7.65556538797e-09
        2.1744 2.02771153842 1.87165850535e-08
        2.19958 2.02703181517 4.39770899705e-08
        2.22505 2.02633622096 9.94182705394e-08
        2.25082 2.02562359163 2.16482532528e-07
        2.27688 2.02489259217 4.54529053684e-07
        2.30324 2.02414167415 9.21162295436e-07
        2.32991 2.02336902607 1.80380113881e-06
        2.35689 2.02257251241 3.41625706666e-06
        2.38418 2.02174960616 6.26387543985e-06
        2.41179 2.02089730987 1.11296113663e-05
        2.43972 2.02001206147 1.91811572536e-05
        2.46797 2.01908960861 3.20969081879e-05
        2.49655 2.01812480487 5.22105971332e-05
        2.52546 2.017111224 8.26941767026e-05
        2.5547 2.01604035703 0.000127873509443
        2.58428 2.01489986848 0.000194056216982
        2.61421 2.01366991168 0.000292472526674
        2.64448 2.01231786509 0.000449877942775
        2.6751 2.01080329486 0.000736464068869
        2.70608 2.00912895926 0.00130040508571
        2.73741 2.00745338725 0.0023296713633
        2.76911 2.00613700706 0.00385514058957
        2.80117 2.00551453888 0.0055508995132
        2.83361 2.00552838837 0.00689304069059
        2.86642 2.00572835713 0.00762541088424
        2.89961 2.00571724935 0.00794322833683
        2.93319 2.00546229529 0.00817393450174
        2.96715 2.00514521867 0.00843590538167
        3.00151 2.00487666841 0.00864410125447
        3.03627 2.00461724446 0.00869865747088
        3.07142 2.00426959329 0.00859035188181
        3.10699 2.00377068547 0.00838217336343
        3.14297 2.00311721889 0.00815110869622
        3.17936 2.00234647982 0.0079487333001
        3.21618 2.00150701748 0.00779063649382
        3.25342 2.00063722184 0.00766441463289
        3.29109 1.99975625478 0.00754415316153
        3.3292 1.9988647724 0.00740327017861
        3.36775 1.99795069374 0.0072222742528
        3.40675 1.99699589071 0.00699146695352
        3.4462 1.99598149976 0.00671026480706
        3.4861 1.99489119543 0.0063849758946
        3.52647 1.99371271036 0.00602630601458
        3.5673 1.99243820585 0.0056472163574
        3.60861 1.99106400969 0.00526130271339
        3.6504 1.9895900661 0.00488164863127
        3.69266 1.98801928472 0.00452004427679
        3.73542 1.9863568739 0.0041864740731
        3.77868 1.98460967859 0.00388880589817
        3.82243 1.98278556167 0.00363263948901
        3.86669 1.98089281813 0.00342128692822
        3.91147 1.97893965243 0.00325586516192
        3.95676 1.97693371206 0.00313548293252
        4.00258 1.9748817027 0.00305750442034
        4.04893 1.97278907976 0.00301787101057
        4.09581 1.97065983871 0.00301146156569
        4.14324 1.96849639105 0.00303247109403
        4.19121 1.96629952478 0.00307478790397
        4.23975 1.96406845581 0.00313235049233
        4.28884 1.96180094861 0.00319946763211
        4.3385 1.95949349605 0.00327108820936
        4.38874 1.95714153938 0.00334301119914
        4.43956 1.95473972782 0.00341203038903
        4.49097 1.9522821779 0.00347601285102
        4.54297 1.94976272863 0.00353391415344
        4.59558 1.94717518707 0.00358573677318
        4.64879 1.94451352629 0.00363244088542
        4.70262 1.94177207169 0.00367581829591
        4.75707 1.93894561837 0.00371834121017
        4.81216 1.93602952534 0.00376299720997
        4.86788 1.93301975644 0.00381312105818
        4.92425 1.92991288841 0.00387223239985
        4.98127 1.92670608391 0.00394388664702
        5.03895 1.92339703514 0.00403154433195
        5.0973 1.91998388995 0.00413846222704
        5.15632 1.9164651649 0.00426760772395
        5.21603 1.91283965047 0.00442159640024
        5.27643 1.90910630674 0.0046026514708
        5.33752 1.90526417264 0.00481258285517
        5.39933 1.90131227227 0.00505278309809
        5.46185 1.89724952159 0.00532423705757
        5.5251 1.89307466195 0.00562754217003
        5.58907 1.88878618568 0.00596293641921
        5.65379 1.88438228291 0.00633033126106
        5.71926 1.8798607923 0.00672934726155
        5.78549 1.87521913788 0.00715935064926
        5.85248 1.87045431221 0.00761948912776
        5.92025 1.8655628474 0.00810872608137
        5.9888 1.86054075554 0.00862587259237
        6.05815 1.85538353318 0.00916961647695
        6.1283 1.85008611159 0.00973854868308
        6.19926 1.84464284254 0.0103311866978
        6.27104 1.83904745147 0.010945995455
        6.34366 1.8332930316 0.0115814056068
        6.41712 1.82737197398 0.0122358300502
        6.49142 1.82127595221 0.0129076783459
        6.56659 1.81499584974 0.0135953700253
        6.64263 1.80852171959 0.0142973465157
        6.71955 1.80184273955 0.0150120821515
        6.79735 1.79494708478 0.0157380951789
        6.87606 1.78782188183 0.0164739576772
        6.95568 1.78045309906 0.0172183056964
        7.03623 1.77282543138 0.0179698493386
        7.1177 1.76492214776 0.0187273832355
        7.20012 1.75672493801 0.0194897972198
        7.2835 1.74821368097 0.0202560881697
        7.36783 1.73936626719 0.0210253717613
        7.45315 1.7301582445 0.0217968969413
        7.53945 1.7205624596 0.0225700615802
        7.62676 1.71054861069 0.023344430643
        7.71507 1.70008268633 0.0241197577982
        7.80441 1.68912612509 0.0248960138167
        7.89478 1.67763478617 0.02567342263
        7.98619 1.6655574409 0.0264525136043
        8.07867 1.65283362502 0.0272342035405
        8.17222 1.63939015421 0.0280199482339
        8.26685 1.62513521554 0.0288120823807
        8.36257 1.6099467877 0.0296150790761
        8.45941 1.59364642666 0.0304432799373
        8.55736 1.57594565217 0.0313654827807
        8.65645 1.55640378194 0.0326764947193
        8.75669 1.53465519962 0.0352418759733
        8.85809 1.51127698327 0.0405220871491
        8.96066 1.48862251625 0.0491801990926
        9.06442 1.46932627251 0.0588558966679
        9.16938 1.45249897201 0.0649383662409
        9.27555 1.4329219261 0.0653820877937
        9.38296 1.40561982876 0.0634081421966
        9.49161 1.36987415562 0.064484749143
        9.60152 1.32832059043 0.0722576786931
        9.7127 1.28398109336 0.0878366324915
        9.82517 1.23901484673 0.111315332669
        9.93894 1.19527386696 0.142765653311
        10.054 1.15498718491 0.182007587656
        10.1704 1.12070900507 0.227913170008
        10.2882 1.09459520968 0.2779959545
        10.4073 1.07745141453 0.328690693508
        10.5279 1.06815755699 0.376312686851
        10.6498 1.06386461919 0.418213176808
        10.7731 1.06083990641 0.453559907597
        10.8978 1.05555768271 0.483521021415
        11.024 1.04574715032 0.510886550208
        11.1517 1.03120266279 0.539131363619
        11.2808 1.01398016403 0.570932207734
        11.4114 0.997416336074 0.606559295173
        11.5436 0.983829035139 0.64328470267
        11.6772 0.97206550429 0.676985926182
        11.8124 0.957012155698 0.7056714151
        11.9492 0.932490095796 0.732792081587
        12.0876 0.897017400945 0.767060656872
        12.2276 0.858123931101 0.815679256718
        12.3692 0.82667363938 0.874623748631
        12.5124 0.802192172316 0.9308332107
        12.6573 0.768981062549 0.97955249354
        12.8038 0.711817000869 1.03663056931
        12.9521 0.637356172013 1.13002579973
        13.1021 0.577184541125 1.27172616478
        13.2538 0.558933684598 1.44341297115
        13.4073 0.586125728548 1.61859583377
        13.5625 0.648788705931 1.78151924167
        13.7196 0.736220395341 1.92661738613
        13.8784 0.840911698037 2.0530225056
        14.0391 0.958105092944 2.1611157143
        14.2017 1.08454415992 2.25124772299
        14.3661 1.21758260563 2.32354256895
        14.5325 1.35474760753 2.37804560761
        14.7008 1.49358714834 2.41489887013
        14.871 1.63165191076 2.43446656029
        15.0432 1.76653336817 2.43740720907
        15.2174 1.89592267771 2.42470503127
        15.3936 2.01767295783 2.39767370407
        15.5718 2.1298588059 2.35793880645
        15.7522 2.23082757767 2.30740863084
        15.9346 2.31924302431 2.24823831573
        16.1191 2.39412460603 2.18279206611
        16.3057 2.45488776463 2.11360653902
        16.4945 2.50139335819 2.04335205079
        16.6855 2.53401518986 1.97477904222
        16.8787 2.55372294302 1.9106324939
        17.0742 2.56217031075 1.85350539296
        17.2719 2.56174547384 1.80561560232
        17.4719 2.55553100924 1.76850403286
        17.6742 2.54710177311 1.74270554156
        17.8789 2.5401275911 1.7274921757
        18.0859 2.53782108917 1.72082155062
        18.2953 2.54236375166 1.71959062207
        18.5072 2.55451219652 1.72017296613
        18.7215 2.57352446792 1.71909780983
        18.9383 2.59742689978 1.71366146231
        19.1575 2.62351342426 1.70230800816
        19.3794 2.64891307821 1.68472353363
        19.6038 2.67108039133 1.66168627145
        19.8308 2.68813497588 1.63475571641
        20.0604 2.69901849969 1.60590034759
        20.2927 2.70348722824 1.57714084317
        20.5277 2.70198215169 1.55026185002
        20.7654 2.69542070078 1.52662634118
        21.0058 2.68496249328 1.50709984714
        21.2491 2.67179635743 1.4920719154
        21.4951 2.65697871403 1.48154986939
        21.744 2.64134087725 1.47528958398
        21.9958 2.62546415728 1.47292927207
        22.2505 2.60970827902 1.4741000429
        22.5082 2.59427161366 1.47849903053
        22.7688 2.57926164394 1.48592286468
        23.0324 2.56475896212 1.49626796103
        23.2991 2.55086497236 1.50950836635
        23.5689 2.5377298438 1.52566232974
        23.8418 2.52556183142 1.54475687484
        24.1179 2.51462164566 1.56679688045
        24.3972 2.50520654408 1.59174250331
        24.6797 2.49762883914 1.61949661866
        24.9655 2.49219304892 1.64990235709
        25.2546 2.4891752425 1.68274966421
        25.547 2.48880735775 1.71778897124
        25.8428 2.49126841676 1.75474947027
        26.1421 2.49668363848 1.79335912587
        26.4448 2.50513147589 1.83336344699
        26.751 2.51665764286 1.87454020706
        27.0608 2.5312943107 1.91670773646
        27.3741 2.54908191655 1.95972509995
        27.6911 2.57009049857 2.00348338277
        28.0117 2.59443723154 2.0478884016
        28.3361 2.62229695958 2.09283636013
        28.6642 2.65390309172 2.13818516521
        28.9961 2.68953727694 2.18372512547
        29.3319 2.72950775606 2.22915334211
        29.6715 2.77411801455 2.27405605445
        30.0151 2.82362902269 2.31790240272
        30.3627 2.87821958005 2.36005157727
        30.7142 2.93794976872 2.3997733973
        31.0699 3.00273213037 2.43628040748
        31.4297 3.07231401492 2.46876801394
        31.7936 3.14627290051 2.49645829827
        32.1618 3.22402473872 2.51864303941
        32.5342 3.30484387613 2.53472202923
        32.9109 3.38789205504 2.54423375498
        33.292 3.47225346117 2.54687667777
        33.6775 3.55697270614 2.54252044601
        34.0675 3.6410928877 2.53120731146
        34.462 3.72369132869 2.51314470731
        34.861 3.80391114643 2.48869040143
        35.2647 3.88098736786 2.45833188614
        35.673 3.95426683296 2.42266174816
        36.0861 4.02322159356 2.38235072278
        36.504 4.08745590523 2.33812000755
        36.9266 4.14670722392 2.29071422327
        37.3542 4.20084185844 2.24087618532
        37.7868 4.24984609941 2.18932440393
        38.2243 4.29381375058 2.13673398168
        38.6669 4.33293103623 2.08372133188
        39.1147 4.36745985514 2.0308329106
        39.5676 4.39772030452 1.97853794566
        40.0258 4.42407331429 1.92722496399
        40.4893 4.44690411939 1.87720176751
        40.9581 4.46660716498 1.828698392
        41.4324 4.48357289245 1.78187250339
        41.9121 4.49817670359 1.73681664368
        42.3975 4.51077025218 1.69356673129
        42.8884 4.52167507573 1.65211124645
        43.385 4.53117846123 1.61240058539
        43.8874 4.53953134296 1.57435614154
        44.3956 4.54694796079 1.53787876089
        44.9097 4.55360696484 1.50285631334
        45.4297 4.55965363633 1.46917021564
        45.9558 4.56520290031 1.43670082831
        46.4879 4.57034283128 1.40533172292
        47.0262 4.57513839019 1.37495287571
        47.5707 4.57963517707 1.34546288682
        48.1216 4.58386303178 1.31677035156
        48.6788 4.58783936249 1.28879452394
        49.2425 4.59157212443 1.26146541456
        49.8127 4.59506240804 1.23472345769
        50.3895 4.59830662538 1.20851886978
        50.973 4.60129830599 1.18281080474
        51.5632 4.60402952934 1.15756639342
        52.1603 4.60649203076 1.13275973682
        52.7643 4.60867802288 1.10837090574
        53.3752 4.61058077632 1.08438498483
        53.9933 4.61219500174 1.06079118647
        54.6185 4.61351707247 1.03758204977
        55.251 4.61454512279 1.01475273178
        55.8907 4.61527905223 0.992300392257
        56.5379 4.61572046149 0.97022366898
        57.1926 4.61587254114 0.94852223765
        57.8549 4.61573992979 0.927196448922
        58.5248 4.61532855534 0.906247034044
        59.2025 4.61464546896 0.88567487052
        59.888 4.6136986796 0.865480799332
        60.5815 4.61249699404 0.845665485865
        61.283 4.61104986619 0.826229317322
        61.9926 4.60936725782 0.80717233019
        62.7104 4.60745951185 0.788494162168
        63.4366 4.60533723863 0.770194023706
        64.1712 4.60301121527 0.752270685018
        64.9142 4.60049229716 0.734722475183
        65.6659 4.59779134141 0.717547290403
        66.4263 4.59491914086 0.700742609132
        67.1955 4.59188636808 0.68430551215
        67.9735 4.5887035282 0.668232706052
        68.7606 4.58538091965 0.65252054896
        69.5568 4.58192860196 0.637165077482
        70.3623 4.57835636975 0.622162034202
        71.177 4.57467373213 0.607506895131
        72.0012 4.57088989675 0.59319489669
        72.835 4.56701375814 0.579221061914
        73.6783 4.56305388928 0.56558022568
        74.5315 4.55901853644 0.552267058773
        75.3945 4.55491561649 0.539276090719
        76.2676 4.55075271647 0.526601731318
        77.1507 4.54653709491 0.514238290873
        78.0441 4.5422756849 0.502179999082
        78.9478 4.53797509828 0.490421022664
        79.8619 4.53364163108 0.4789554817
        80.7867 4.52928126974 0.467777464778
        81.7222 4.5248996981 0.456881042958
        82.6685 4.52050230503 0.446260282622
        83.6257 4.5160941924 0.435909257274
        84.5941 4.51168018353 0.425822058322
        85.5736 4.50726483174 0.415992804934
        86.5645 4.50285242929 0.406415652976
        87.5669 4.49844701625 0.397084803132
        88.5809 4.49405238947 0.387994508225
        89.6066 4.48967211158 0.379139079815
        90.6442 4.48530951994 0.370512894092
        91.6938 4.48096773548 0.362110397146
        92.7555 4.47664967142 0.353926109624
        93.8296 4.47235804197 0.345954630836
        94.9161 4.46809537071 0.338190642344
        96.0152 4.46386399883 0.330628911078
        97.127 4.45966609338 0.323264291984
        98.2517 4.45550365496 0.316091730293
        99.3894 4.45137852553 0.309106263381
        100.54 4.44729239584 0.302303022292
        101.704 4.4432468126 0.295677232939
        102.882 4.43924318559 0.289224216996
        104.073 4.43528279436 0.282939392528
        105.279 4.43136679482 0.276818274364
        106.498 4.42749622554 0.270856474243
        107.731 4.42367201391 0.265049700749
        108.978 4.4198949819 0.259393759059
        110.24 4.41616585178 0.253884550515
        111.517 4.41248525161 0.248518072032
        112.808 4.40885372029 0.243290415385
        114.114 4.4052717127 0.238197766347
        115.436 4.40173960445 0.233236403719
        116.772 4.39825769648 0.228402698267
        118.124 4.39482621949 0.223693111554
        119.492 4.39144533807 0.219104194702
        120.876 4.38811515486 0.214632587079
        122.276 4.38483571421 0.210275014933
        123.692 4.38160700603 0.206028289954
        125.124 4.37842896917 0.201889307814
