Repository: polyanskiy/refractiveindex.info-database

# Refractive Index Database

The refractiveindex.info database is an extensive collection of optical constants for a wide range of materials. The database is in the public domain. Copyright and related rights were waived by <a href="mailto:polyanskiy@refractiveindex.info">Mikhail Polyanskiy</a> through the <a href="https://creativecommons.org/publicdomain/zero/1.0/">CC0 1.0 Universal Public Domain Dedication</a>. You may copy, modify, and distribute the refractiveindex.info database, even for commercial purposes, without asking permission.

The YAML file format is used to store material information and the database structure.

File: database/data/main/TiN/nk/Shkondin-900.yml
# this file is part of refractiveindex.info database
# refractiveindex.info database is in the public domain
# copyright and related rights waived via CC0 1.0

REFERENCES: |
    E. Shkondin, T. Repän, O. Takayama, A. V. Lavrinenko.
    High aspect ratio titanium nitride trench structures as plasmonic biosensor.
    [*Opt. Mater. Express* **7**, 4171-4182 (2017)](https://doi.org/10.1364/OME.7.004171)
    (Numerical data kindly provided by Osamu Takayama)
NOTES: |
    105 nm thick titanium nitride (TiN) film on Si substrate annealed at 900 °C.
CONDITIONS:
    film_thickness: 105e-9
    substrate: Si
    annealing_temperature: 1173
DATA:
  - type: tabulated nk
    data: |
        0.21073 1.742527 1.483874
        0.21231 1.764991 1.484445
        0.21389 1.786978 1.483846
        0.21547 1.808438 1.482145
        0.21705 1.829328 1.479410
        0.21863 1.849612 1.475708
        0.22021 1.869254 1.471104
        0.22179 1.888227 1.465663
        0.22337 1.906507 1.459448
        0.22495 1.924073 1.452520
        0.22652 1.940908 1.444940
        0.22810 1.957002 1.436765
        0.22968 1.972345 1.428052
        0.23126 1.986932 1.418857
        0.23284 2.000760 1.409232
        0.23442 2.013830 1.399226
        0.23601 2.026145 1.388889
        0.23759 2.037711 1.378267
        0.23917 2.048534 1.367404
        0.24075 2.058625 1.356342
        0.24233 2.067995 1.345121
        0.24391 2.076656 1.333777
        0.24549 2.084622 1.322347
        0.24707 2.091909 1.310863
        0.24865 2.098533 1.299356
        0.25023 2.104510 1.287856
        0.25181 2.109858 1.276389
        0.25339 2.114596 1.264980
        0.25497 2.118740 1.253654
        0.25656 2.122311 1.242430
        0.25814 2.125326 1.231330
        0.25972 2.127805 1.220372
        0.26130 2.129766 1.209572
        0.26288 2.131229 1.198947
        0.26446 2.132211 1.188509
        0.26604 2.132732 1.178273
        0.26763 2.132809 1.168249
        0.26921 2.132460 1.158450
        0.27079 2.131702 1.148883
        0.27237 2.130554 1.139559
        0.27395 2.129032 1.130485
        0.27554 2.127153 1.121669
        0.27712 2.124932 1.113117
        0.27870 2.122386 1.104834
        0.28028 2.119530 1.096826
        0.28187 2.116380 1.089098
        0.28345 2.112950 1.081655
        0.28503 2.109255 1.074499
        0.28661 2.105308 1.067634
        0.28820 2.101125 1.061063
        0.28978 2.096719 1.054789
        0.29136 2.092102 1.048814
        0.29294 2.087290 1.043141
        0.29453 2.082293 1.037770
        0.29611 2.077127 1.032704
        0.29769 2.071802 1.027945
        0.29927 2.066333 1.023493
        0.30086 2.060731 1.019349
        0.30244 2.055010 1.015514
        0.30402 2.049182 1.011989
        0.30561 2.043259 1.008774
        0.30719 2.037254 1.005870
        0.30877 2.031181 1.003276
        0.31036 2.025052 1.000992
        0.31194 2.018879 0.999018
        0.31352 2.012677 0.997353
        0.31511 2.006459 0.995995
        0.31669 2.000239 0.994945
        0.31828 1.994030 0.994199
        0.31986 1.987847 0.993756
        0.32144 1.981705 0.993612
        0.32303 1.975618 0.993765
        0.32461 1.969603 0.994211
        0.32619 1.963673 0.994945
        0.32778 1.957846 0.995963
        0.32936 1.952138 0.997257
        0.33095 1.946565 0.998821
        0.33253 1.941144 1.000648
        0.33412 1.935893 1.002727
        0.33570 1.930828 1.005049
        0.33728 1.925969 1.007602
        0.33887 1.921331 1.010372
        0.34045 1.916933 1.013347
        0.34204 1.912792 1.016508
        0.34362 1.908926 1.019839
        0.34521 1.905352 1.023319
        0.34679 1.902086 1.026927
        0.34837 1.899145 1.030639
        0.34996 1.896543 1.034429
        0.35154 1.894294 1.038267
        0.35313 1.892410 1.042125
        0.35471 1.890903 1.045969
        0.35630 1.889782 1.049763
        0.35788 1.889053 1.053468
        0.35947 1.888720 1.057046
        0.36105 1.888784 1.060452
        0.36264 1.889243 1.063641
        0.36422 1.890089 1.066565
        0.36581 1.891313 1.069175
        0.36739 1.892897 1.071417
        0.36898 1.894820 1.073240
        0.37056 1.897052 1.074586
        0.37215 1.899558 1.075401
        0.37373 1.902293 1.075628
        0.37532 1.905203 1.075211
        0.37690 1.908223 1.074097
        0.37849 1.911279 1.072235
        0.38007 1.914280 1.069580
        0.38166 1.917123 1.066096
        0.38325 1.919689 1.061756
        0.38483 1.921844 1.056551
        0.38642 1.923438 1.050494
        0.38800 1.924305 1.043629
        0.38959 1.924271 1.036040
        0.39117 1.923162 1.027860
        0.39276 1.920816 1.019286
        0.39434 1.917113 1.010584
        0.39593 1.912006 1.002093
        0.39752 1.905570 0.994207
        0.39910 1.898059 0.987327
        0.40069 1.889935 0.981765
        0.40227 1.881859 0.977603
        0.40386 1.874560 0.974537
        0.40544 1.868563 0.971790
        0.40703 1.863834 0.968263
        0.40862 1.859540 0.962984
        0.41020 1.854249 0.955742
        0.41179 1.846649 0.947445
        0.41337 1.836425 0.939742
        0.41496 1.824543 0.934023
        0.41654 1.812598 0.930538
        0.41813 1.801756 0.928396
        0.41972 1.792159 0.926337
        0.42130 1.783159 0.923534
        0.42289 1.773916 0.919853
        0.42447 1.763856 0.915643
        0.42606 1.752791 0.911395
        0.42765 1.740813 0.907498
        0.42923 1.728140 0.904171
        0.43082 1.714994 0.901474
        0.43240 1.701539 0.899371
        0.43399 1.687870 0.897787
        0.43558 1.674021 0.896644
        0.43716 1.659987 0.895882
        0.43875 1.645739 0.895469
        0.44034 1.631241 0.895398
        0.44192 1.616457 0.895686
        0.44351 1.601364 0.896365
        0.44509 1.585948 0.897480
        0.44668 1.570208 0.899083
        0.44827 1.554158 0.901228
        0.44985 1.537823 0.903969
        0.45144 1.521242 0.907353
        0.45302 1.504463 0.911426
        0.45461 1.487539 0.916224
        0.45620 1.470536 0.921774
        0.45778 1.453519 0.928093
        0.45937 1.436558 0.935191
        0.46096 1.419726 0.943065
        0.46254 1.403090 0.951701
        0.46413 1.386719 0.961077
        0.46571 1.370676 0.971164
        0.46730 1.355018 0.981921
        0.46889 1.339797 0.993303
        0.47047 1.325057 1.005260
        0.47206 1.310834 1.017736
        0.47365 1.297154 1.030675
        0.47523 1.284039 1.044018
        0.47682 1.271500 1.057706
        0.47841 1.259541 1.071683
        0.47999 1.248161 1.085896
        0.48158 1.237351 1.100291
        0.48316 1.227099 1.114822
        0.48475 1.217386 1.129445
        0.48634 1.208193 1.144121
        0.48792 1.199495 1.158816
        0.48951 1.191269 1.173500
        0.49110 1.183488 1.188147
        0.49268 1.176125 1.202736
        0.49427 1.169154 1.217248
        0.49585 1.162549 1.231671
        0.49744 1.156284 1.245992
        0.49903 1.150336 1.260203
        0.50061 1.144680 1.274299
        0.50220 1.139296 1.288277
        0.50379 1.134163 1.302132
        0.50537 1.129263 1.315867
        0.50696 1.124578 1.329481
        0.50854 1.120092 1.342977
        0.51013 1.115791 1.356355
        0.51172 1.111661 1.369621
        0.51330 1.107692 1.382778
        0.51489 1.103871 1.395828
        0.51647 1.100189 1.408778
        0.51806 1.096638 1.421630
        0.51965 1.093210 1.434389
        0.52123 1.089897 1.447059
        0.52282 1.086694 1.459645
        0.52440 1.083595 1.472150
        0.52599 1.080595 1.484578
        0.52758 1.077689 1.496934
        0.52916 1.074875 1.509219
        0.53075 1.072147 1.521438
        0.53233 1.069504 1.533594
        0.53392 1.066941 1.545690
        0.53551 1.064458 1.557727
        0.53709 1.062050 1.569710
        0.53868 1.059718 1.581639
        0.54026 1.057457 1.593519
        0.54185 1.055267 1.605349
        0.54344 1.053146 1.617132
        0.54502 1.051092 1.628870
        0.54661 1.049106 1.640564
        0.54819 1.047183 1.652216
        0.54978 1.045325 1.663827
        0.55136 1.043529 1.675398
        0.55295 1.041795 1.686931
        0.55454 1.040122 1.698425
        0.55612 1.038508 1.709883
        0.55771 1.036953 1.721305
        0.55929 1.035455 1.732692
        0.56088 1.034015 1.744044
        0.56246 1.032630 1.755362
        0.56405 1.031301 1.766647
        0.56563 1.030026 1.777899
        0.56722 1.028804 1.789120
        0.56881 1.027635 1.800308
        0.57039 1.026519 1.811465
        0.57198 1.025453 1.822592
        0.57356 1.024438 1.833687
        0.57515 1.023473 1.844753
        0.57673 1.022557 1.855789
        0.57832 1.021689 1.866796
        0.57990 1.020868 1.877773
        0.58149 1.020095 1.888721
        0.58307 1.019367 1.899641
        0.58466 1.018686 1.910532
        0.58624 1.018049 1.921396
        0.58783 1.017456 1.932231
        0.58941 1.016907 1.943039
        0.59100 1.016400 1.953820
        0.59258 1.015936 1.964573
        0.59417 1.015514 1.975299
        0.59575 1.015132 1.985998
        0.59734 1.014791 1.996672
        0.59892 1.014490 2.007318
        0.60051 1.014228 2.017939
        0.60209 1.014004 2.028533
        0.60368 1.013819 2.039101
        0.60526 1.013671 2.049645
        0.60685 1.013560 2.060163
        0.60843 1.013486 2.070655
        0.61001 1.013447 2.081122
        0.61160 1.013444 2.091565
        0.61318 1.013475 2.101982
        0.61477 1.013541 2.112376
        0.61635 1.013641 2.122745
        0.61794 1.013774 2.133089
        0.61952 1.013940 2.143410
        0.62110 1.014138 2.153707
        0.62269 1.014368 2.163980
        0.62427 1.014630 2.174230
        0.62586 1.014922 2.184457
        0.62744 1.015246 2.194660
        0.62902 1.015599 2.204840
        0.63061 1.015982 2.214997
        0.63219 1.016395 2.225132
        0.63378 1.016836 2.235244
        0.63536 1.017306 2.245334
        0.63694 1.017804 2.255402
        0.63853 1.018330 2.265448
        0.64011 1.018883 2.275471
        0.64169 1.019464 2.285473
        0.64328 1.020071 2.295454
        0.64486 1.020704 2.305413
        0.64644 1.021363 2.315350
        0.64803 1.022048 2.325267
        0.64961 1.022758 2.335162
        0.65119 1.023493 2.345037
        0.65278 1.024253 2.354891
        0.65436 1.025037 2.364724
        0.65594 1.025844 2.374537
        0.65752 1.026676 2.384330
        0.65911 1.027531 2.394103
        0.66069 1.028409 2.403856
        0.66227 1.029310 2.413588
        0.66386 1.030234 2.423301
        0.66544 1.031180 2.432995
        0.66702 1.032148 2.442669
        0.66860 1.033137 2.452324
        0.67019 1.034148 2.461959
        0.67177 1.035180 2.471576
        0.67335 1.036234 2.481173
        0.67493 1.037307 2.490752
        0.67652 1.038402 2.500312
        0.67810 1.039517 2.509854
        0.67968 1.040651 2.519377
        0.68126 1.041806 2.528882
        0.68284 1.042980 2.538368
        0.68442 1.044173 2.547837
        0.68601 1.045385 2.557287
        0.68759 1.046617 2.566720
        0.68917 1.047867 2.576135
        0.69075 1.049135 2.585532
        0.69233 1.050422 2.594912
        0.69391 1.051727 2.604275
        0.69550 1.053050 2.613620
        0.69708 1.054391 2.622948
        0.69866 1.055749 2.632259
        0.70024 1.057124 2.641553
        0.70182 1.058517 2.650830
        0.70340 1.059926 2.660091
        0.70498 1.061352 2.669334
        0.70656 1.062795 2.678562
        0.70814 1.064255 2.687772
        0.70972 1.065731 2.696967
        0.71131 1.067222 2.706145
        0.71289 1.068730 2.715307
        0.71447 1.070254 2.724453
        0.71605 1.071793 2.733583
        0.71763 1.073348 2.742697
        0.71921 1.074918 2.751796
        0.72079 1.076504 2.760878
        0.72237 1.078104 2.769946
        0.72395 1.079720 2.778997
        0.72553 1.081350 2.788033
        0.72711 1.082994 2.797054
        0.72869 1.084654 2.806059
        0.73027 1.086327 2.815050
        0.73185 1.088015 2.824025
        0.73343 1.089717 2.832986
        0.73501 1.091433 2.841931
        0.73658 1.093163 2.850861
        0.73816 1.094907 2.859777
        0.73974 1.096664 2.868678
        0.74132 1.098435 2.877565
        0.74290 1.100219 2.886437
        0.74448 1.102016 2.895294
        0.74606 1.103826 2.904137
        0.74764 1.105650 2.912966
        0.74922 1.107486 2.921780
        0.75079 1.109335 2.930581
        0.75237 1.111197 2.939367
        0.75395 1.113072 2.948139
        0.75553 1.114959 2.956898
        0.75711 1.116858 2.965642
        0.75869 1.118769 2.974373
        0.76026 1.120693 2.983090
        0.76184 1.122629 2.991792
        0.76342 1.124577 3.000482
        0.76500 1.126536 3.009158
        0.76658 1.128508 3.017821
        0.76815 1.130491 3.026470
        0.76973 1.132485 3.035105
        0.77131 1.134492 3.043727
        0.77289 1.136509 3.052337
        0.77446 1.138538 3.060932
        0.77604 1.140579 3.069515
        0.77762 1.142630 3.078085
        0.77919 1.144692 3.086642
        0.78077 1.146766 3.095185
        0.78235 1.148850 3.103716
        0.78392 1.150945 3.112234
        0.78550 1.153051 3.120740
        0.78708 1.155167 3.129232
        0.78865 1.157294 3.137712
        0.79023 1.159431 3.146179
        0.79180 1.161579 3.154633
        0.79338 1.163737 3.163076
        0.79496 1.165906 3.171505
        0.79653 1.168085 3.179922
        0.79811 1.170273 3.188327
        0.79968 1.172472 3.196719
        0.80126 1.174681 3.205099
        0.80283 1.176900 3.213467
        0.80441 1.179128 3.221823
        0.80598 1.181366 3.230167
        0.80756 1.183614 3.238498
        0.80913 1.185872 3.246818
        0.81071 1.188139 3.255125
        0.81228 1.190415 3.263421
        0.81386 1.192701 3.271704
        0.81543 1.194997 3.279976
        0.81701 1.197301 3.288236
        0.81858 1.199615 3.296484
        0.82016 1.201938 3.304720
        0.82173 1.204270 3.312945
        0.82330 1.206611 3.321158
        0.82488 1.208961 3.329360
        0.82645 1.211320 3.337550
        0.82803 1.213688 3.345728
        0.82960 1.216065 3.353895
        0.83117 1.218450 3.362050
        0.83275 1.220844 3.370194
        0.83432 1.223247 3.378327
        0.83589 1.225658 3.386448
        0.83746 1.228078 3.394558
        0.83904 1.230506 3.402657
        0.84061 1.232942 3.410744
        0.84218 1.235387 3.418820
        0.84375 1.237840 3.426885
        0.84533 1.240302 3.434939
        0.84690 1.242771 3.442982
        0.84847 1.245249 3.451014
        0.85004 1.247735 3.459035
        0.85162 1.250229 3.467045
        0.85319 1.252730 3.475044
        0.85476 1.255240 3.483031
        0.85633 1.257758 3.491009
        0.85790 1.260283 3.498975
        0.85947 1.262816 3.506930
        0.86104 1.265357 3.514875
        0.86261 1.267906 3.522809
        0.86419 1.270462 3.530732
        0.86576 1.273025 3.538644
        0.86733 1.275597 3.546546
        0.86890 1.278176 3.554437
        0.87047 1.280762 3.562318
        0.87204 1.283355 3.570188
        0.87361 1.285956 3.578047
        0.87518 1.288565 3.585896
        0.87675 1.291180 3.593734
        0.87832 1.293803 3.601562
        0.87989 1.296433 3.609380
        0.88146 1.299070 3.617187
        0.88303 1.301714 3.624984
        0.88460 1.304365 3.632770
        0.88616 1.307023 3.640547
        0.88773 1.309688 3.648312
        0.88930 1.312360 3.656068
        0.89087 1.315039 3.663813
        0.89244 1.317724 3.671548
        0.89401 1.320417 3.679273
        0.89558 1.323116 3.686987
        0.89714 1.325822 3.694692
        0.89871 1.328534 3.702386
        0.90028 1.331253 3.710071
        0.90185 1.333979 3.717745
        0.90342 1.336711 3.725409
        0.90498 1.339450 3.733064
        0.90655 1.342195 3.740708
        0.90812 1.344947 3.748342
        0.90968 1.347705 3.755966
        0.91125 1.350470 3.763581
        0.91282 1.353240 3.771185
        0.91438 1.356017 3.778780
        0.91595 1.358801 3.786365
        0.91752 1.361590 3.793940
        0.91908 1.364386 3.801505
        0.92065 1.367187 3.809060
        0.92222 1.369995 3.816606
        0.92378 1.372809 3.824141
        0.92535 1.375629 3.831668
        0.92691 1.378455 3.839184
        0.92848 1.381287 3.846691
        0.93004 1.384125 3.854187
        0.93161 1.386968 3.861675
        0.93317 1.389818 3.869153
        0.93474 1.392673 3.876621
        0.93630 1.395534 3.884080
        0.93787 1.398401 3.891528
        0.93943 1.401273 3.898968
        0.94099 1.404152 3.906398
        0.94256 1.407035 3.913819
        0.94412 1.409925 3.921230
        0.94569 1.412820 3.928632
        0.94725 1.415721 3.936023
        0.94881 1.418627 3.943406
        0.95038 1.421538 3.950780
        0.95194 1.424455 3.958144
        0.95350 1.427378 3.965498
        0.95506 1.430306 3.972843
        0.95663 1.433239 3.980179
        0.95819 1.436177 3.987506
        0.95975 1.439121 3.994823
        0.96131 1.442070 4.002131
        0.96288 1.445024 4.009430
        0.96444 1.447984 4.016719
        0.96600 1.450949 4.024000
        0.96756 1.453919 4.031271
        0.96912 1.456893 4.038532
        0.97068 1.459873 4.045785
        0.97225 1.462858 4.053029
        0.97381 1.465848 4.060264
        0.97537 1.468844 4.067489
        0.97693 1.471844 4.074705
        0.97849 1.474848 4.081912
        0.98005 1.477858 4.089110
        0.98161 1.480873 4.096299
        0.98317 1.483893 4.103479
        0.98473 1.486917 4.110650
        0.98629 1.489946 4.117812
        0.98785 1.492980 4.124965
        0.98941 1.496019 4.132109
        0.99097 1.499062 4.139244
        0.99252 1.502110 4.146370
        0.99408 1.505163 4.153487
        0.99564 1.508220 4.160596
        0.99720 1.511282 4.167695
        0.99876 1.514348 4.174786
        1.01269 1.541975 4.237814
        1.01608 1.548748 4.253041
        1.01946 1.555544 4.268232
        1.02285 1.562363 4.283387
        1.02624 1.569203 4.298507
        1.02963 1.576066 4.313592
        1.03302 1.582951 4.328643
        1.03640 1.589857 4.343658
        1.03979 1.596784 4.358640
        1.04319 1.603733 4.373586
        1.04658 1.610702 4.388498
        1.04997 1.617692 4.403375
        1.05336 1.624703 4.418219
        1.05675 1.631734 4.433028
        1.06014 1.638785 4.447803
        1.06354 1.645857 4.462545
        1.06693 1.652948 4.477252
        1.07033 1.660058 4.491926
        1.07372 1.667188 4.506566
        1.07711 1.674336 4.521173
        1.08051 1.681504 4.535747
        1.08391 1.688690 4.550287
        1.08730 1.695895 4.564794
        1.09070 1.703119 4.579268
        1.09410 1.710360 4.593709
        1.09750 1.717620 4.608118
        1.10089 1.724897 4.622493
        1.10429 1.732192 4.636836
        1.10769 1.739504 4.651146
        1.11109 1.746834 4.665424
        1.11449 1.754180 4.679669
        1.11789 1.761544 4.693883
        1.12129 1.768924 4.708064
        1.12470 1.776321 4.722213
        1.12810 1.783734 4.736330
        1.13150 1.791164 4.750415
        1.13490 1.798609 4.764468
        1.13831 1.806070 4.778490
        1.14171 1.813547 4.792480
        1.14511 1.821040 4.806438
        1.14852 1.828547 4.820365
        1.15192 1.836070 4.834261
        1.15533 1.843609 4.848125
        1.15874 1.851162 4.861959
        1.16214 1.858729 4.875761
        1.16555 1.866312 4.889532
        1.16896 1.873908 4.903273
        1.17237 1.881519 4.916982
        1.17578 1.889144 4.930661
        1.17918 1.896783 4.944309
        1.18259 1.904436 4.957927
        1.18600 1.912102 4.971514
        1.18942 1.919782 4.985071
        1.19283 1.927475 4.998597
        1.19624 1.935182 5.012093
        1.19965 1.942901 5.025559
        1.20306 1.950633 5.038996
        1.20647 1.958379 5.052402
        1.20989 1.966136 5.065778
        1.21330 1.973907 5.079125
        1.21672 1.981689 5.092441
        1.22013 1.989484 5.105728
        1.22355 1.997290 5.118986
        1.22696 2.005109 5.132214
        1.23038 2.012939 5.145413
        1.23379 2.020781 5.158582
        1.23721 2.028635 5.171722
        1.24063 2.036500 5.184834
        1.24405 2.044376 5.197915
        1.24747 2.052263 5.210968
        1.25088 2.060161 5.223993
        1.25430 2.068070 5.236988
        1.25772 2.075990 5.249955
        1.26114 2.083920 5.262893
        1.26456 2.091861 5.275802
        1.26799 2.099812 5.288683
        1.27141 2.107774 5.301535
        1.27483 2.115745 5.314359
        1.27825 2.123726 5.327155
        1.28168 2.131718 5.339923
        1.28510 2.139719 5.352662
        1.28852 2.147729 5.365374
        1.29195 2.155749 5.378057
        1.29537 2.163778 5.390713
        1.29880 2.171817 5.403341
        1.30222 2.179865 5.415941
        1.30565 2.187921 5.428514
        1.30908 2.195987 5.441059
        1.31251 2.204061 5.453576
        1.31593 2.212144 5.466066
        1.31936 2.220235 5.478529
        1.32279 2.228335 5.490964
        1.32622 2.236443 5.503373
        1.32965 2.244560 5.515754
        1.33308 2.252684 5.528108
        1.33651 2.260817 5.540436
        1.33994 2.268957 5.552736
        1.34337 2.277105 5.565009
        1.34680 2.285261 5.577256
        1.35024 2.293425 5.589476
        1.35367 2.301596 5.601670
        1.35710 2.309774 5.613837
        1.36054 2.317959 5.625978
        1.36397 2.326152 5.638092
        1.36741 2.334351 5.650180
        1.37084 2.342558 5.662242
        1.37428 2.350772 5.674277
        1.37771 2.358992 5.686287
        1.38115 2.367219 5.698271
        1.38459 2.375452 5.710228
        1.38803 2.383692 5.722160
        1.39146 2.391938 5.734066
        1.39490 2.400190 5.745947
        1.39834 2.408449 5.757802
        1.40178 2.416714 5.769631
        1.40522 2.424984 5.781435
        1.40866 2.433261 5.793213
        1.41210 2.441543 5.804966
        1.41554 2.449831 5.816694
        1.41899 2.458125 5.828397
        1.42243 2.466424 5.840075
        1.42587 2.474728 5.851727
        1.42931 2.483038 5.863355
        1.43276 2.491353 5.874957
        1.43620 2.499673 5.886535
        1.43965 2.507998 5.898088
        1.44309 2.516329 5.909617
        1.44654 2.524664 5.921121
        1.44998 2.533004 5.932600
        1.45343 2.541349 5.944055
        1.45688 2.549698 5.955485
        1.46032 2.558052 5.966892
        1.46377 2.566411 5.978274
        1.46722 2.574774 5.989631
        1.47067 2.583141 6.000965
        1.47412 2.591512 6.012275
        1.47757 2.599888 6.023561
        1.48102 2.608268 6.034822
        1.48447 2.616651 6.046060
        1.48792 2.625039 6.057275
        1.49137 2.633430 6.068465
        1.49482 2.641825 6.079632
        1.49828 2.650224 6.090775
        1.50173 2.658627 6.101895
        1.50518 2.667033 6.112992
        1.50864 2.675443 6.124065
        1.51209 2.683856 6.135115
        1.51555 2.692272 6.146142
        1.51900 2.700691 6.157145
        1.52246 2.709114 6.168126
        1.52591 2.717540 6.179084
        1.52937 2.725969 6.190018
        1.53283 2.734401 6.200930
        1.53628 2.742835 6.211819
        1.53974 2.751273 6.222685
        1.54320 2.759713 6.233529
        1.54666 2.768156 6.244350
        1.55012 2.776602 6.255149
        1.55358 2.785050 6.265925
        1.55704 2.793501 6.276678
        1.56050 2.801954 6.287410
        1.56396 2.810409 6.298119
        1.56742 2.818867 6.308806
        1.57089 2.827327 6.319471
        1.57435 2.835789 6.330114
        1.57781 2.844253 6.340735
        1.58128 2.852720 6.351334
        1.58474 2.861188 6.361911
        1.58820 2.869658 6.372466
        1.59167 2.878130 6.383000
        1.59514 2.886604 6.393512
        1.59860 2.895079 6.404003
        1.60207 2.903557 6.414471
        1.60553 2.912036 6.424919
        1.60900 2.920516 6.435345
        1.61247 2.928998 6.445750
        1.61594 2.937481 6.456134
        1.61941 2.945966 6.466496
        1.62288 2.954452 6.476837
        1.62635 2.962940 6.487157
        1.62982 2.971429 6.497457
        1.63329 2.979918 6.507735
        1.63676 2.988409 6.517993
        1.64023 2.996901 6.528229
        1.64370 3.005394 6.538445
        1.64717 3.013888 6.548640
        1.65065 3.022383 6.558815
        1.65412 3.030878 6.568969
        1.65759 3.039374 6.579103
        1.66107 3.047872 6.589216
        1.66454 3.056369 6.599309
        1.66802 3.064868 6.609382
        1.67150 3.073367 6.619434
        1.67497 3.081866 6.629466
        1.67845 3.090366 6.639478
        1.68193 3.098867 6.649470
        1.68540 3.107368 6.659443
        1.68888 3.115869 6.669395
