Repository: polyanskiy/refractiveindex.info-database

## Notices

> ⚠️ **Nov 6, 2026** 
> COMMENTS field was renamed to NOTES in the `develop` branch. Maintainers of applications and libraries that consume the database should prepare their software to support this change.

> ⚠️ **Jun 14, 2026**  
> Markdown is now used in REFERENCES and COMMENTS fields in data YAML files, and in ABOUT fields in about.yml files. This change is currently in the `develop` branch. Maintainers of applications and libraries that consume the database should prepare their software to support Markdown in these fields.

> ⚠️ **Jan 18, 2026**  
> Please use the `develop` branch for contributing new data and any edits.

> ⚠️ **Jan 7, 2026**  
> The default branch was renamed from `master` to `main`.  
> Fork maintainers should update local tracking accordingly.

# Refractive Index Database

The refractiveindex.info database is an extensive collection of optical constants for a wide range of materials. The database is in the public domain. Copyright and related rights were waived by <a href="mailto:polyanskiy@refractiveindex.info">Mikhail Polyanskiy</a> through the <a href="https://creativecommons.org/publicdomain/zero/1.0/">CC0 1.0 Universal Public Domain Dedication</a>. You may copy, modify, and distribute the refractiveindex.info database, even for commercial purposes, without asking permission.

The YAML file format is used to store material information and the database structure. Many text editors have built-in syntax highlighting for YAML markup. <a href="https://code.visualstudio.com/">Visual Studio Code</a> (cross-platform) or <a href="https://notepad-plus-plus.org/">Notepad++</a> (under Windows) are recommended for viewing and editing refractiveindex.info database files.

## Web interface

https://refractiveindex.info/

## How to cite

If you use data from this database in research, publications, reports, or software, please cite the peer-reviewed data descriptor published in *Scientific Data*:

**Reference:**

> Polyanskiy, M. N. *Refractiveindex.info database of optical constants*.  
> *Scientific Data* **11**, 94 (2024).  
> https://doi.org/10.1038/s41597-023-02898-2

**BibTeX:**
```bibtex
@article{polyanskiy2024,
  title   = {Refractiveindex.info database of optical constants},
  author  = {Polyanskiy, Mikhail N.},
  journal = {Scientific Data},
  volume  = {11},
  pages   = {94},
  year    = {2024},
  doi     = {10.1038/s41597-023-02898-2}
}
```

**Optional web citation** (not preferred over the peer-reviewed article):

> M. N. Polyanskiy, Refractive index database, https://refractiveindex.info. Accessed on YYYY-MM-DD.

When appropriate, please also cite the original publications from which specific datasets were obtained; these references are listed in the corresponding data files.

### General guidelines

- Please base all contributions on the `develop` branch.
- Follow existing conventions for directory structure, file naming, and YAML formatting.
- Ensure that all numerical data are traceable to a reliable source (peer-reviewed publications, manufacturer datasheets, etc.).

## Related projects

### refractiveindex.info-scripts
Collection of Python scripts related to the refractiveindex.info database  
https://github.com/polyanskiy/refractiveindex.info-scripts

### refractiveindex
Easy Python interface to the refractiveindex.info database  
https://github.com/toftul/refractiveindex

### RefractiveIndex.jl
Julia interface to the refractiveindex.info database  
https://github.com/stillyslalom/RefractiveIndex.jl

### PyTMM
Database browser and Transfer Matrix Method implementation  
https://github.com/kitchenknif/PyTMM

### tmmnlay
Another TMM package loosely based on PyTMM  
https://github.com/ovidiopr/tmmnlay

### refractiveindex.info-sqlite
Python 3 + SQLite wrapper for the refractiveindex.info database  
https://github.com/HugoGuillen/refractiveindex.info-sqlite

### refractiveindex.info
Support for operations not possible through the web interface (e.g., finding materials with refractive index within a specified range)  
https://github.com/cinek810/refractiveindex.info (original scripts)  
https://github.com/mtarek/refractiveindex.info (fork and further development)

### PyMoosh
Python library for multilayer simulation and optimization  
https://github.com/AnMoreau/PyMoosh

### pyElli
Ellipsometry data processing package with a built-in refractive index data loader  
https://pyelli.readthedocs.io

### TFStudio
GUI-based thin-film coating design program with a built-in refractiveindex.info browser
https://github.com/aai2k/TFStudio

### RefractiveIndexApp
Simple Android app that serves as a front end to the refractiveindex.info database
https://github.com/Xpr3ss0/RefractiveIndexApp

File: database/data/main/ZnS/Amotchkina.yml
# this file is part of refractiveindex.info database
# refractiveindex.info database is in the public domain
# copyright and related rights waived via CC0 1.0

REFERENCES: "T. Amotchkina, M. Trubetskov, D. Hahner, V. Pervak, Characterization of e-beam evaporated Ge, YbF<sub>3</sub>, ZnS, and LaF<sub>3</sub> thin films for laser-oriented coatings, <a href=\"https://doi.org/10.1364/AO.59.000A40\"><i>Appl. Opt.</i> <b>59</b>, A40-A47 (2020)</a> (Data kindly provided by Tatiana Amotchkina [<a href=\"https://refractiveindex.info/download/data/2020/Amotchkina/ZnS_nk.xlsx\">data</a>] [<a href=\"https://refractiveindex.info/download/data/2020/Amotchkina/Summary_for_RefractiveIndexINFO.pdf\">description</a>])"
COMMENTS: "1.008 µm ZnS film deposited on 3 mm thick Ge substratee by e-beam evaporation at 120 °C substrate temperature."
degrees"
DATA:
  - type: formula 2
    wavelength_range: 0.4 14
    coefficients: 0.010356 3.619092 0.02345364 0.508130 0.099946 2.219955 1148.729
  - type: tabulated k
    data: |
        0.40 1.92E-03
        0.41 1.80E-03
        0.42 1.68E-03
        0.43 1.57E-03
        0.44 1.47E-03
        0.45 1.37E-03
        0.46 1.28E-03
        0.47 1.20E-03
        0.48 1.12E-03
        0.49 1.05E-03
        0.50 9.80E-04
        0.51 9.16E-04
        0.52 8.56E-04
        0.53 8.00E-04
        0.54 7.48E-04
        0.55 6.99E-04
        0.56 6.54E-04
        0.57 6.11E-04
        0.58 5.71E-04
        0.59 5.34E-04
        0.60 4.99E-04
        0.61 4.66E-04
        0.62 4.36E-04
        0.63 4.08E-04
        0.64 3.81E-04
        0.65 3.56E-04
        0.66 3.33E-04
        0.67 3.11E-04
        0.68 2.91E-04
        0.69 2.72E-04
        0.70 2.54E-04
        0.71 2.38E-04
        0.72 2.22E-04
        0.73 2.08E-04
        0.74 1.94E-04
        0.75 1.81E-04
        0.76 1.70E-04
        0.77 1.59E-04
        0.78 1.48E-04
        0.79 1.39E-04
        0.80 1.30E-04
        0.81 1.21E-04
        0.82 1.13E-04
        0.83 1.06E-04
        0.84 9.89E-05
        0.85 9.24E-05
        0.86 8.64E-05
        0.87 8.08E-05
        0.88 7.55E-05
        0.89 7.06E-05
        0.90 6.60E-05
        0.91 6.17E-05
        0.92 5.77E-05
        0.93 5.39E-05
        0.94 5.04E-05
        0.95 4.71E-05
        0.96 4.40E-05
        0.97 4.12E-05
        0.98 3.85E-05
        0.99 3.60E-05
        1.00 0.00E+00
SPECS:
    n_absolute: false
    wavelength_vacuum: false
    substrate: Ge
    film_thickness: 1.008 µm

File: database/data/main/ZnS/Debenham.yml
# this file is part of refractiveindex.info database
# refractiveindex.info database is in the public domain
# copyright and related rights waived via CC0 1.0

REFERENCES: "1) M. Debenham. Refractive indices of zinc sulfide in the 0.405-13-µm wavelength range, <a href=\"https://doi.org/10.1364/AO.23.002238\"><i>Appl. Opt.</i>, <b>23</b>, 2238-2239 (1984)</a><br>2) C. A. Klein. Room-temperature dispersion equations for cubic zinc sulfide, <a href=\"https://doi.org/10.1364/AO.25.001873\"><i>Appl. Opt.</i> <b>25</b>, 1873-1875 (1986)</a><br>*Ref. 2 provides a modified Sellmeier equation based on data from Ref. 1"
COMMENTS: "Cubic ZnS, 20 ℃"
DATA:
  - type: formula 4
    wavelength_range: 0.405 13
    coefficients: 8.393 0.14383 0 0.2421 2 4430.99 0 36.71 2

File: database/data/main/ZnS/about.yml
# this file is part of refractiveindex.info database
# refractiveindex.info database is in the public domain
# copyright and related rights waived via CC0 1.0

NAMES:
  - Zinc sulfide
  - ZnS
  - Zinc sulphide
  - Zinc blende
  - Sphalerite
  - Wurtzite

ABOUT: |
    Zinc sulfide (ZnS) is a semiconducting material that exhibits either a sphalerite (cubic) or wurtzite (hexagonal) crystal structure. It has a direct bandgap of around 3.68 eV for the cubic form and 3.91 eV for the hexagonal form. Due to its luminescent properties, ZnS has been extensively used in applications like electroluminescent panels, X-ray screens, and phosphorescent materials. Doped ZnS, especially with copper or silver, can produce phosphorescent materials widely used in various displays. ZnS is also employed as a host matrix in many quantum dot applications. Additionally, its infrared transmission capability makes it valuable for infrared optics, and it's frequently used in infrared windows and lenses.
    
    Minerals: Sphalerite (mineral of cubic ZnS), Wurtzite (mineral of hexagonal ZnS)

LINKS:
  - url: https://en.wikipedia.org/wiki/Zinc_sulfide
    text: Zinc sulfide - Wikipedia
  - url: https://www.webelements.com/compounds/zinc/zinc_sulphide.html
    text: Zinc sulfide - WebElements
  - url: https://webbook.nist.gov/cgi/cbook.cgi?ID=C1314983
    text: Zinc sulphide - NIST Chemistry WebBook
