Repository: polyanskiy/refractiveindex.info-database

## Notices

> ⚠️ **Nov 6, 2026** 
> COMMENTS field was renamed to NOTES in the `develop` branch. Maintainers of applications and libraries that consume the database should prepare their software to support this change.

> ⚠️ **Jun 14, 2026**  
> Markdown is now used in REFERENCES and COMMENTS fields in data YAML files, and in ABOUT fields in about.yml files. This change is currently in the `develop` branch. Maintainers of applications and libraries that consume the database should prepare their software to support Markdown in these fields.

> ⚠️ **Jan 18, 2026**  
> Please use the `develop` branch for contributing new data and any edits.

> ⚠️ **Jan 7, 2026**  
> The default branch was renamed from `master` to `main`.  
> Fork maintainers should update local tracking accordingly.

# Refractive Index Database

The refractiveindex.info database is an extensive collection of optical constants for a wide range of materials. The database is in the public domain. Copyright and related rights were waived by <a href="mailto:polyanskiy@refractiveindex.info">Mikhail Polyanskiy</a> through the <a href="https://creativecommons.org/publicdomain/zero/1.0/">CC0 1.0 Universal Public Domain Dedication</a>. You may copy, modify, and distribute the refractiveindex.info database, even for commercial purposes, without asking permission.

The YAML file format is used to store material information and the database structure. Many text editors have built-in syntax highlighting for YAML markup. <a href="https://code.visualstudio.com/">Visual Studio Code</a> (cross-platform) or <a href="https://notepad-plus-plus.org/">Notepad++</a> (under Windows) are recommended for viewing and editing refractiveindex.info database files.

## Web interface

https://refractiveindex.info/

## How to cite

If you use data from this database in research, publications, reports, or software, please cite the peer-reviewed data descriptor published in *Scientific Data*:

**Reference:**

> Polyanskiy, M. N. *Refractiveindex.info database of optical constants*.  
> *Scientific Data* **11**, 94 (2024).  
> https://doi.org/10.1038/s41597-023-02898-2

**BibTeX:**
```bibtex
@article{polyanskiy2024,
  title   = {Refractiveindex.info database of optical constants},
  author  = {Polyanskiy, Mikhail N.},
  journal = {Scientific Data},
  volume  = {11},
  pages   = {94},
  year    = {2024},
  doi     = {10.1038/s41597-023-02898-2}
}
```

**Optional web citation** (not preferred over the peer-reviewed article):

> M. N. Polyanskiy, Refractive index database, https://refractiveindex.info. Accessed on YYYY-MM-DD.

When appropriate, please also cite the original publications from which specific datasets were obtained; these references are listed in the corresponding data files.

### General guidelines

- Please base all contributions on the `develop` branch.
- Follow existing conventions for directory structure, file naming, and YAML formatting.
- Ensure that all numerical data are traceable to a reliable source (peer-reviewed publications, manufacturer datasheets, etc.).

## Related projects

### refractiveindex.info-scripts
Collection of Python scripts related to the refractiveindex.info database  
https://github.com/polyanskiy/refractiveindex.info-scripts

### refractiveindex
Easy Python interface to the refractiveindex.info database  
https://github.com/toftul/refractiveindex

### RefractiveIndex.jl
Julia interface to the refractiveindex.info database  
https://github.com/stillyslalom/RefractiveIndex.jl

### PyTMM
Database browser and Transfer Matrix Method implementation  
https://github.com/kitchenknif/PyTMM

### tmmnlay
Another TMM package loosely based on PyTMM  
https://github.com/ovidiopr/tmmnlay

### refractiveindex.info-sqlite
Python 3 + SQLite wrapper for the refractiveindex.info database  
https://github.com/HugoGuillen/refractiveindex.info-sqlite

### refractiveindex.info
Support for operations not possible through the web interface (e.g., finding materials with refractive index within a specified range)  
https://github.com/cinek810/refractiveindex.info (original scripts)  
https://github.com/mtarek/refractiveindex.info (fork and further development)

### PyMoosh
Python library for multilayer simulation and optimization  
https://github.com/AnMoreau/PyMoosh

### pyElli
Ellipsometry data processing package with a built-in refractive index data loader  
https://pyelli.readthedocs.io

### TFStudio
GUI-based thin-film coating design program with a built-in refractiveindex.info browser
https://github.com/aai2k/TFStudio

### RefractiveIndexApp
Simple Android app that serves as a front end to the refractiveindex.info database
https://github.com/Xpr3ss0/RefractiveIndexApp

File: database/data/organic/(C6H9NO)n - polyvinylpyrrolidone/Konig.yml
# this file is part of refractiveindex.info database
# refractiveindex.info database is in the public domain
# copyright and related rights waived via CC0 1.0

REFERENCES: "T. A. F. König, P. A. Ledin, J. Kerszulis, M. A. Mahmoud; M. A. El-Sayed, J. R. Reynolds and V. V. Tsukruk. Electrically tunable plasmonic behavior of nanocube-polymer nanomaterials induced by a redox-active electrochromic polymer, <a href=\"https://doi.org/10.1021/nn501601e\"><i>ACS Nano</i> <b>8</b>, 6182-6192 (2014)</a> (Numerical data kindly provided by Tobias König)"
COMMENTS: "Optical constants of poly(vinylpyrrolidone) (PVP)"
DATA:
  - type: formula 5
    range: 0.375 1
    coefficients: 1.5151 0.00279 -2 5.0756E-4 -4
  - type: tabulated nk
    data: |
        0.375 1.56059344395062 0.00455436776929469
        0.4 1.5523528125 0.00397496253061592
        0.425 1.54609360975084 0.00352525340562765
        0.45 1.54124651425088 0.00316840927242193
        0.475 1.53742808158317 0.00287985790209615
        0.5 1.53437376 0.0026427
        0.525 1.53189705225703 0.00244500223267869
        0.55 1.52986391503313 0.00227814062415041
        0.575 1.52817630432996 0.00213575411562198
        0.6 1.52676135802469 0.00201306476960699
        0.625 1.525564137216 0.00190642500259867
        0.65 1.52454266377228 0.00181300921429985
        0.675 1.52366446920731 0.0017305994949535
        0.7 1.52290415660142 0.0016574339738713
        0.725 1.52224165306293 0.00159209770771666
        0.75 1.52166094024691 0.00153344298128158
        0.775 1.52114912061556 0.00148053028133477
        0.8 1.52069572265625 0.00143258402173329
        0.825 1.52029217829855 0.0013889589415553
        0.85 1.51993142586894 0.00134911432527732
        0.875 1.51960760556435 0.00131259402416015
        0.9 1.51931582380735 0.00127901082789572
        0.925 1.51905196937723 0.00124803413220817
        0.95 1.51881256881086 0.0012193801277216
        0.975 1.51859467184164 0.00119280393490076
        1 1.51839576 0.00116809325380068

File: database/data/organic/(C6H9NO)n - polyvinylpyrrolidone/about.yml
# this file is part of refractiveindex.info database
# refractiveindex.info database is in the public domain
# copyright and related rights waived via CC0 1.0

NAMES:
  - Polyvinylpyrrolidone
  - (C<sub>6</sub>H<sub>9</sub>NO)<sub>n</sub>
  - PVP
  - Povidone
  - Copovidone
  - PVPP
  - Crospovidone
  - Polyvidone
  - PNVP
  - Poly[1-(2-oxo-1-pyrrolidinyl)ethylen]
  - 1-Ethenyl-2-pyrrolidon homopolymer
  - 1-Vinyl-2-pyrrolidinon-Polymere

ABOUT: |
    Polyvinylpyrrolidone (PVP, (C<sub>6</sub>H<sub>9</sub>NO)<sub>n</sub>) is a water-soluble polymer made from the monomer N-vinylpyrrolidone. This polymer has found its way into a myriad of applications due to its unique properties such as excellent solubility in water and many organic solvents, capability to form films, and adhesive qualities. In the pharmaceutical industry, PVP is employed as a binder in tablet formulations, and in cosmetics, it's often used as a stabilizer and emulsifier. In the optics realm, PVP solutions can be used for spin coating to form thin films. Additionally, its hygroscopic nature allows it to be employed as a moisture-absorbing agent in many products. One notable property of PVP is its capability to form complexes with various compounds, enhancing the solubility of poorly water-soluble drugs, leading to its common use in the pharmaceutical sector.

LINKS:
  - url: https://en.wikipedia.org/wiki/Polyvinylpyrrolidone
    text: Polyvinylpyrrolidone - Wikipedia
