Repository: polyanskiy/refractiveindex.info-database

# Refractive Index Database

The refractiveindex.info database is an extensive collection of optical constants for a wide range of materials. The database is in the public domain. Copyright and related rights were waived by <a href="mailto:polyanskiy@refractiveindex.info">Mikhail Polyanskiy</a> through the <a href="https://creativecommons.org/publicdomain/zero/1.0/">CC0 1.0 Universal Public Domain Dedication</a>. You may copy, modify, and distribute the refractiveindex.info database, even for commercial purposes, without asking permission.

The YAML file format is used to store material information and the database structure.

File: database/data/other/alloys/Ni-Fe/nk/Tikuisis_gold150nm.yml
# this file is part of refractiveindex.info database
# refractiveindex.info database is in the public domain
# copyright and related rights waived via CC0 1.0

REFERENCES: |
    K. K. Tikuišis, L. Beran, P. Cejpek, K. Uhlířová, J. Hamrle, M. Vaňatka, M. Urbánek, M. Veis.
    Optical and magneto-optical properties of permalloy thin films in 0.7-6.4 eV photon energy range.
    [*Mater. Des.* **114**, 31-39 (2017)](https://doi.org/10.1016/j.matdes.2016.10.036)
    (Numerical data kindly provided by Kristupas Kazimieras Tikuišis)
NOTES: |
    150 nm thick Permalloy (80% nickel, 20% iron) film with 3 nm protective gold layer on top. Room temperature. Obtained by multi-angle spectroscopic ellipsometry.
DATA:
  - type: tabulated nk
    data: |
        0.1930 0.8395 1.6247
        0.1940 0.8469 1.6367
        0.1950 0.8543 1.6485
        0.1960 0.8618 1.6601
        0.1970 0.8694 1.6714
        0.1980 0.8771 1.6825
        0.1990 0.8848 1.6934
        0.2000 0.8926 1.7041
        0.2010 0.9004 1.7146
        0.2020 0.9082 1.7249
        0.2030 0.9161 1.7350
        0.2040 0.9240 1.7449
        0.2050 0.9319 1.7545
        0.2060 0.9399 1.7640
        0.2070 0.9478 1.7732
        0.2080 0.9558 1.7823
        0.2090 0.9638 1.7911
        0.2100 0.9718 1.7998
        0.2110 0.9797 1.8082
        0.2120 0.9877 1.8165
        0.2130 0.9956 1.8246
        0.2140 1.0035 1.8324
        0.2150 1.0114 1.8401
        0.2160 1.0193 1.8476
        0.2170 1.0271 1.8550
        0.2180 1.0349 1.8621
        0.2190 1.0426 1.8691
        0.2200 1.0503 1.8759
        0.2210 1.0579 1.8825
        0.2220 1.0654 1.8890
        0.2230 1.0729 1.8953
        0.2240 1.0803 1.9014
        0.2250 1.0876 1.9074
        0.2260 1.0949 1.9133
        0.2270 1.1021 1.9190
        0.2280 1.1092 1.9245
        0.2290 1.1162 1.9300
        0.2300 1.1231 1.9352
        0.2310 1.1299 1.9404
        0.2320 1.1366 1.9455
        0.2330 1.1432 1.9504
        0.2340 1.1497 1.9552
        0.2350 1.1561 1.9599
        0.2360 1.1624 1.9645
        0.2370 1.1685 1.9691
        0.2380 1.1746 1.9735
        0.2390 1.1806 1.9778
        0.2400 1.1864 1.9821
        0.2410 1.1921 1.9863
        0.2420 1.1977 1.9904
        0.2430 1.2032 1.9944
        0.2440 1.2086 1.9984
        0.2450 1.2139 2.0024
        0.2460 1.2190 2.0063
        0.2470 1.2240 2.0101
        0.2480 1.2290 2.0139
        0.2490 1.2338 2.0176
        0.2500 1.2384 2.0214
        0.2510 1.2430 2.0251
        0.2520 1.2475 2.0288
        0.2530 1.2518 2.0324
        0.2540 1.2561 2.0361
        0.2550 1.2602 2.0397
        0.2560 1.2642 2.0433
        0.2570 1.2682 2.0470
        0.2580 1.2720 2.0506
        0.2590 1.2757 2.0542
        0.2600 1.2794 2.0579
        0.2610 1.2829 2.0615
        0.2620 1.2864 2.0652
        0.2630 1.2897 2.0688
        0.2640 1.2930 2.0725
        0.2650 1.2962 2.0762
        0.2660 1.2993 2.0800
        0.2670 1.3023 2.0837
        0.2680 1.3053 2.0875
        0.2690 1.3081 2.0913
        0.2700 1.3109 2.0952
        0.2710 1.3137 2.0991
        0.2720 1.3163 2.1030
        0.2730 1.3189 2.1069
        0.2740 1.3215 2.1109
        0.2750 1.3240 2.1149
        0.2760 1.3264 2.1190
        0.2770 1.3288 2.1231
        0.2780 1.3311 2.1272
        0.2790 1.3333 2.1314
        0.2800 1.3356 2.1356
        0.2810 1.3378 2.1399
        0.2820 1.3399 2.1442
        0.2830 1.3420 2.1486
        0.2840 1.3441 2.1530
        0.2850 1.3461 2.1574
        0.2860 1.3481 2.1619
        0.2870 1.3501 2.1664
        0.2880 1.3520 2.1710
        0.2890 1.3539 2.1756
        0.2900 1.3558 2.1802
        0.2910 1.3577 2.1849
        0.2920 1.3595 2.1897
        0.2930 1.3614 2.1945
        0.2940 1.3632 2.1993
        0.2950 1.3650 2.2041
        0.2960 1.3668 2.2090
        0.2970 1.3686 2.2140
        0.2980 1.3703 2.2190
        0.2990 1.3721 2.2240
        0.3000 1.3738 2.2290
        0.3010 1.3756 2.2341
        0.3020 1.3773 2.2393
        0.3030 1.3790 2.2444
        0.3040 1.3808 2.2496
        0.3050 1.3825 2.2549
        0.3060 1.3842 2.2602
        0.3070 1.3860 2.2655
        0.3080 1.3877 2.2708
        0.3090 1.3895 2.2762
        0.3100 1.3912 2.2816
        0.3110 1.3929 2.2870
        0.3120 1.3947 2.2925
        0.3130 1.3965 2.2980
        0.3140 1.3982 2.3035
        0.3150 1.4000 2.3090
        0.3160 1.4018 2.3146
        0.3170 1.4036 2.3202
        0.3180 1.4054 2.3258
        0.3190 1.4072 2.3315
        0.3200 1.4090 2.3371
        0.3210 1.4109 2.3428
        0.3220 1.4127 2.3486
        0.3230 1.4146 2.3543
        0.3240 1.4164 2.3600
        0.3250 1.4183 2.3658
        0.3260 1.4202 2.3716
        0.3270 1.4221 2.3774
        0.3280 1.4241 2.3832
        0.3290 1.4260 2.3891
        0.3300 1.4280 2.3949
        0.3310 1.4300 2.4008
        0.3320 1.4319 2.4067
        0.3330 1.4340 2.4126
        0.3340 1.4360 2.4185
        0.3350 1.4380 2.4245
        0.3360 1.4401 2.4304
        0.3370 1.4421 2.4364
        0.3380 1.4442 2.4423
        0.3390 1.4463 2.4483
        0.3400 1.4484 2.4543
        0.3410 1.4506 2.4603
        0.3420 1.4527 2.4663
        0.3430 1.4549 2.4723
        0.3440 1.4571 2.4783
        0.3450 1.4593 2.4843
        0.3460 1.4615 2.4903
        0.3470 1.4637 2.4964
        0.3480 1.4660 2.5024
        0.3490 1.4682 2.5085
        0.3500 1.4705 2.5145
        0.3510 1.4728 2.5206
        0.3520 1.4751 2.5266
        0.3530 1.4775 2.5327
        0.3540 1.4798 2.5387
        0.3550 1.4822 2.5448
        0.3560 1.4846 2.5509
        0.3570 1.4870 2.5569
        0.3580 1.4894 2.5630
        0.3590 1.4918 2.5691
        0.3600 1.4942 2.5752
        0.3610 1.4967 2.5812
        0.3620 1.4992 2.5873
        0.3630 1.5017 2.5934
        0.3640 1.5042 2.5994
        0.3650 1.5067 2.6055
        0.3660 1.5092 2.6116
        0.3670 1.5118 2.6176
        0.3680 1.5143 2.6237
        0.3690 1.5169 2.6297
        0.3700 1.5195 2.6358
        0.3710 1.5221 2.6418
        0.3720 1.5248 2.6479
        0.3730 1.5274 2.6539
        0.3740 1.5300 2.6600
        0.3750 1.5327 2.6660
        0.3760 1.5354 2.6721
        0.3770 1.5381 2.6781
        0.3780 1.5408 2.6841
        0.3790 1.5435 2.6901
        0.3800 1.5462 2.6961
        0.3810 1.5490 2.7022
        0.3820 1.5517 2.7082
        0.3830 1.5545 2.7142
        0.3840 1.5573 2.7201
        0.3850 1.5601 2.7261
        0.3860 1.5629 2.7321
        0.3870 1.5657 2.7381
        0.3880 1.5685 2.7441
        0.3890 1.5714 2.7500
        0.3900 1.5742 2.7560
        0.3910 1.5771 2.7619
        0.3920 1.5800 2.7679
        0.3930 1.5829 2.7738
        0.3940 1.5858 2.7797
        0.3950 1.5887 2.7856
        0.3960 1.5916 2.7915
        0.3970 1.5945 2.7974
        0.3980 1.5975 2.8033
        0.3990 1.6004 2.8092
        0.4000 1.6034 2.8151
        0.4010 1.6063 2.8210
        0.4020 1.6093 2.8268
        0.4030 1.6123 2.8327
        0.4040 1.6153 2.8385
        0.4050 1.6183 2.8444
        0.4060 1.6213 2.8502
        0.4070 1.6244 2.8560
        0.4080 1.6274 2.8618
        0.4090 1.6304 2.8676
        0.4100 1.6335 2.8734
        0.4110 1.6365 2.8792
        0.4120 1.6396 2.8850
        0.4130 1.6427 2.8907
        0.4140 1.6458 2.8965
        0.4150 1.6489 2.9023
        0.4160 1.6520 2.9080
        0.4170 1.6551 2.9137
        0.4180 1.6582 2.9194
        0.4190 1.6613 2.9252
        0.4200 1.6645 2.9309
        0.4210 1.6676 2.9366
        0.4220 1.6707 2.9422
        0.4230 1.6739 2.9479
        0.4240 1.6771 2.9536
        0.4250 1.6802 2.9592
        0.4260 1.6834 2.9649
        0.4270 1.6866 2.9705
        0.4280 1.6898 2.9761
        0.4290 1.6930 2.9818
        0.4300 1.6962 2.9874
        0.4310 1.6994 2.9930
        0.4320 1.7026 2.9985
        0.4330 1.7058 3.0041
        0.4340 1.7090 3.0097
        0.4350 1.7122 3.0152
        0.4360 1.7155 3.0208
        0.4370 1.7187 3.0263
        0.4380 1.7220 3.0319
        0.4390 1.7252 3.0374
        0.4400 1.7285 3.0429
        0.4410 1.7317 3.0484
        0.4420 1.7350 3.0539
        0.4430 1.7383 3.0593
        0.4440 1.7415 3.0648
        0.4450 1.7448 3.0703
        0.4460 1.7481 3.0757
        0.4470 1.7514 3.0812
        0.4480 1.7547 3.0866
        0.4490 1.7580 3.0920
        0.4500 1.7613 3.0974
        0.4510 1.7646 3.1028
        0.4520 1.7679 3.1082
        0.4530 1.7712 3.1136
        0.4540 1.7745 3.1190
        0.4550 1.7779 3.1243
        0.4560 1.7812 3.1297
        0.4570 1.7845 3.1350
        0.4580 1.7878 3.1403
        0.4590 1.7912 3.1457
        0.4600 1.7945 3.1510
        0.4610 1.7979 3.1563
        0.4620 1.8012 3.1616
        0.4630 1.8046 3.1669
        0.4640 1.8079 3.1721
        0.4650 1.8113 3.1774
        0.4660 1.8146 3.1826
        0.4670 1.8180 3.1879
        0.4680 1.8214 3.1931
        0.4690 1.8247 3.1983
        0.4700 1.8281 3.2036
        0.4710 1.8315 3.2088
        0.4720 1.8348 3.2140
        0.4730 1.8382 3.2191
        0.4740 1.8416 3.2243
        0.4750 1.8450 3.2295
        0.4760 1.8484 3.2346
        0.4770 1.8518 3.2398
        0.4780 1.8551 3.2449
        0.4790 1.8585 3.2501
        0.4800 1.8619 3.2552
        0.4810 1.8653 3.2603
        0.4820 1.8687 3.2654
        0.4830 1.8721 3.2705
        0.4840 1.8755 3.2755
        0.4850 1.8789 3.2806
        0.4860 1.8823 3.2857
        0.4870 1.8857 3.2907
        0.4880 1.8891 3.2958
        0.4890 1.8925 3.3008
        0.4900 1.8960 3.3058
        0.4910 1.8994 3.3108
        0.4920 1.9028 3.3159
        0.4930 1.9062 3.3209
        0.4940 1.9096 3.3258
        0.4950 1.9130 3.3308
        0.4960 1.9165 3.3358
        0.4970 1.9199 3.3407
        0.4980 1.9233 3.3457
        0.4990 1.9267 3.3506
        0.5000 1.9301 3.3556
        0.5010 1.9336 3.3605
        0.5020 1.9370 3.3654
        0.5030 1.9404 3.3703
        0.5040 1.9438 3.3752
        0.5050 1.9473 3.3801
        0.5060 1.9507 3.3850
        0.5070 1.9541 3.3898
        0.5080 1.9575 3.3947
        0.5090 1.9610 3.3996
        0.5100 1.9644 3.4044
        0.5110 1.9678 3.4092
        0.5120 1.9713 3.4141
        0.5130 1.9747 3.4189
        0.5140 1.9781 3.4237
        0.5150 1.9816 3.4285
        0.5160 1.9850 3.4333
        0.5170 1.9884 3.4381
        0.5180 1.9919 3.4428
        0.5190 1.9953 3.4476
        0.5200 1.9987 3.4524
        0.5210 2.0022 3.4571
        0.5220 2.0056 3.4619
        0.5230 2.0090 3.4666
        0.5240 2.0125 3.4713
        0.5250 2.0159 3.4760
        0.5260 2.0193 3.4807
        0.5270 2.0228 3.4854
        0.5280 2.0262 3.4901
        0.5290 2.0296 3.4948
        0.5300 2.0331 3.4995
        0.5310 2.0365 3.5041
        0.5320 2.0399 3.5088
        0.5330 2.0434 3.5134
        0.5340 2.0468 3.5181
        0.5350 2.0502 3.5227
        0.5360 2.0536 3.5273
        0.5370 2.0571 3.5320
        0.5380 2.0605 3.5366
        0.5390 2.0639 3.5412
        0.5400 2.0674 3.5458
        0.5410 2.0708 3.5503
        0.5420 2.0742 3.5549
        0.5430 2.0777 3.5595
        0.5440 2.0811 3.5641
        0.5450 2.0845 3.5686
        0.5460 2.0879 3.5732
        0.5470 2.0914 3.5777
        0.5480 2.0948 3.5822
        0.5490 2.0982 3.5867
        0.5500 2.1016 3.5913
        0.5510 2.1051 3.5958
        0.5520 2.1085 3.6003
        0.5530 2.1119 3.6048
        0.5540 2.1153 3.6092
        0.5550 2.1187 3.6137
        0.5560 2.1222 3.6182
        0.5570 2.1256 3.6226
        0.5580 2.1290 3.6271
        0.5590 2.1324 3.6315
        0.5600 2.1358 3.6360
        0.5610 2.1392 3.6404
        0.5620 2.1426 3.6448
        0.5630 2.1461 3.6493
        0.5640 2.1495 3.6537
        0.5650 2.1529 3.6581
        0.5660 2.1563 3.6625
        0.5670 2.1597 3.6668
        0.5680 2.1631 3.6712
        0.5690 2.1665 3.6756
        0.5700 2.1699 3.6800
        0.5710 2.1733 3.6843
        0.5720 2.1767 3.6887
        0.5730 2.1801 3.6930
        0.5740 2.1835 3.6973
        0.5750 2.1869 3.7017
        0.5760 2.1903 3.7060
        0.5770 2.1937 3.7103
        0.5780 2.1971 3.7146
        0.5790 2.2005 3.7189
        0.5800 2.2039 3.7232
        0.5810 2.2073 3.7275
        0.5820 2.2106 3.7318
        0.5830 2.2140 3.7361
        0.5840 2.2174 3.7403
        0.5850 2.2208 3.7446
        0.5860 2.2242 3.7488
        0.5870 2.2276 3.7531
        0.5880 2.2309 3.7573
        0.5890 2.2343 3.7616
        0.5900 2.2377 3.7658
        0.5910 2.2411 3.7700
        0.5920 2.2445 3.7742
        0.5930 2.2478 3.7784
        0.5940 2.2512 3.7826
        0.5950 2.2546 3.7868
        0.5960 2.2579 3.7910
        0.5970 2.2613 3.7952
        0.5980 2.2647 3.7994
        0.5990 2.2680 3.8035
        0.6000 2.2714 3.8077
        0.6010 2.2747 3.8118
        0.6020 2.2781 3.8160
        0.6030 2.2815 3.8201
        0.6040 2.2848 3.8243
        0.6050 2.2882 3.8284
        0.6060 2.2915 3.8325
        0.6070 2.2949 3.8366
        0.6080 2.2982 3.8408
        0.6090 2.3016 3.8449
        0.6100 2.3049 3.8490
        0.6110 2.3083 3.8530
        0.6120 2.3116 3.8571
        0.6130 2.3149 3.8612
        0.6140 2.3183 3.8653
        0.6150 2.3216 3.8693
        0.6160 2.3249 3.8734
        0.6170 2.3283 3.8775
        0.6180 2.3316 3.8815
        0.6190 2.3349 3.8856
        0.6200 2.3383 3.8896
        0.6210 2.3416 3.8936
        0.6220 2.3449 3.8976
        0.6230 2.3482 3.9017
        0.6240 2.3515 3.9057
        0.6250 2.3549 3.9097
        0.6260 2.3582 3.9137
        0.6270 2.3615 3.9177
        0.6280 2.3648 3.9217
        0.6290 2.3681 3.9257
        0.6300 2.3714 3.9296
        0.6310 2.3747 3.9336
        0.6320 2.3780 3.9376
        0.6330 2.3813 3.9415
        0.6340 2.3846 3.9455
        0.6350 2.3879 3.9494
        0.6360 2.3912 3.9534
        0.6370 2.3945 3.9573
        0.6380 2.3978 3.9612
        0.6390 2.4011 3.9652
        0.6400 2.4044 3.9691
        0.6410 2.4077 3.9730
        0.6420 2.4110 3.9769
        0.6430 2.4142 3.9808
        0.6440 2.4175 3.9847
        0.6450 2.4208 3.9886
        0.6460 2.4241 3.9925
        0.6470 2.4273 3.9964
        0.6480 2.4306 4.0003
        0.6490 2.4339 4.0041
        0.6500 2.4371 4.0080
        0.6510 2.4404 4.0119
        0.6520 2.4437 4.0157
        0.6530 2.4469 4.0196
        0.6540 2.4502 4.0234
        0.6550 2.4535 4.0272
        0.6560 2.4567 4.0311
        0.6570 2.4600 4.0349
        0.6580 2.4632 4.0387
        0.6590 2.4665 4.0425
        0.6600 2.4697 4.0464
        0.6610 2.4730 4.0502
        0.6620 2.4762 4.0540
        0.6630 2.4794 4.0578
        0.6640 2.4827 4.0616
        0.6650 2.4859 4.0653
        0.6660 2.4891 4.0691
        0.6670 2.4924 4.0729
        0.6680 2.4956 4.0767
        0.6690 2.4988 4.0804
        0.6700 2.5021 4.0842
        0.6710 2.5053 4.0880
        0.6720 2.5085 4.0917
        0.6730 2.5117 4.0955
        0.6740 2.5149 4.0992
        0.6750 2.5182 4.1029
        0.6760 2.5214 4.1067
        0.6770 2.5246 4.1104
        0.6780 2.5278 4.1141
        0.6790 2.5310 4.1178
        0.6800 2.5342 4.1215
        0.6810 2.5374 4.1252
        0.6820 2.5406 4.1290
        0.6830 2.5438 4.1326
        0.6840 2.5470 4.1363
        0.6850 2.5502 4.1400
        0.6860 2.5534 4.1437
        0.6870 2.5566 4.1474
        0.6880 2.5597 4.1511
        0.6890 2.5629 4.1547
        0.6900 2.5661 4.1584
        0.6910 2.5693 4.1621
        0.6920 2.5725 4.1657
        0.6930 2.5756 4.1694
        0.6940 2.5788 4.1730
        0.6950 2.5820 4.1767
        0.6960 2.5852 4.1803
        0.6970 2.5883 4.1839
        0.6980 2.5915 4.1876
        0.6990 2.5946 4.1912
        0.7000 2.5978 4.1948
        0.7010 2.6010 4.1984
        0.7020 2.6041 4.2020
        0.7030 2.6073 4.2056
        0.7040 2.6104 4.2092
        0.7050 2.6136 4.2128
        0.7060 2.6167 4.2164
        0.7070 2.6199 4.2200
        0.7080 2.6230 4.2236
        0.7090 2.6261 4.2272
        0.7100 2.6293 4.2307
        0.7110 2.6324 4.2343
        0.7120 2.6355 4.2379
        0.7130 2.6387 4.2414
        0.7140 2.6418 4.2450
        0.7150 2.6449 4.2485
        0.7160 2.6481 4.2521
        0.7170 2.6512 4.2556
        0.7180 2.6543 4.2592
        0.7190 2.6574 4.2627
        0.7200 2.6605 4.2662
        0.7210 2.6636 4.2698
        0.7220 2.6667 4.2733
        0.7230 2.6699 4.2768
        0.7240 2.6730 4.2803
        0.7250 2.6761 4.2838
        0.7260 2.6792 4.2873
        0.7270 2.6823 4.2908
        0.7280 2.6854 4.2943
        0.7290 2.6884 4.2978
        0.7300 2.6915 4.3013
        0.7310 2.6946 4.3048
        0.7320 2.6977 4.3083
        0.7330 2.7008 4.3118
        0.7340 2.7039 4.3152
        0.7350 2.7070 4.3187
        0.7360 2.7100 4.3222
        0.7370 2.7131 4.3256
        0.7380 2.7162 4.3291
        0.7390 2.7193 4.3326
        0.7400 2.7223 4.3360
        0.7410 2.7254 4.3394
        0.7420 2.7285 4.3429
        0.7430 2.7315 4.3463
        0.7440 2.7346 4.3498
        0.7450 2.7376 4.3532
        0.7460 2.7407 4.3566
        0.7470 2.7438 4.3600
        0.7480 2.7468 4.3635
        0.7490 2.7498 4.3669
        0.7500 2.7529 4.3703
        0.7510 2.7559 4.3737
        0.7520 2.7590 4.3771
        0.7530 2.7620 4.3805
        0.7540 2.7651 4.3839
        0.7550 2.7681 4.3873
        0.7560 2.7711 4.3907
        0.7570 2.7742 4.3941
        0.7580 2.7772 4.3974
        0.7590 2.7802 4.4008
        0.7600 2.7832 4.4042
        0.7610 2.7863 4.4076
        0.7620 2.7893 4.4109
        0.7630 2.7923 4.4143
        0.7640 2.7953 4.4176
        0.7650 2.7983 4.4210
        0.7660 2.8013 4.4244
        0.7670 2.8043 4.4277
        0.7680 2.8073 4.4310
        0.7690 2.8103 4.4344
        0.7700 2.8133 4.4377
        0.7710 2.8163 4.4411
        0.7720 2.8193 4.4444
        0.7730 2.8223 4.4477
        0.7740 2.8253 4.4510
        0.7750 2.8283 4.4544
        0.7760 2.8313 4.4577
        0.7770 2.8343 4.4610
        0.7780 2.8373 4.4643
        0.7790 2.8402 4.4676
        0.7800 2.8432 4.4709
        0.7810 2.8462 4.4742
        0.7820 2.8492 4.4775
        0.7830 2.8521 4.4808
        0.7840 2.8551 4.4841
        0.7850 2.8581 4.4874
        0.7860 2.8610 4.4906
        0.7870 2.8640 4.4939
        0.7880 2.8670 4.4972
        0.7890 2.8699 4.5005
        0.7900 2.8729 4.5037
        0.7910 2.8758 4.5070
        0.7920 2.8788 4.5103
        0.7930 2.8817 4.5135
        0.7940 2.8847 4.5168
        0.7950 2.8876 4.5200
        0.7960 2.8906 4.5233
        0.7970 2.8935 4.5265
        0.7980 2.8964 4.5298
        0.7990 2.8994 4.5330
        0.8000 2.9023 4.5362
        0.8010 2.9052 4.5395
        0.8020 2.9082 4.5427
        0.8030 2.9111 4.5459
        0.8040 2.9140 4.5491
        0.8050 2.9169 4.5524
        0.8060 2.9199 4.5556
        0.8070 2.9228 4.5588
        0.8080 2.9257 4.5620
        0.8090 2.9286 4.5652
        0.8100 2.9315 4.5684
        0.8110 2.9344 4.5716
        0.8120 2.9373 4.5748
        0.8130 2.9402 4.5780
        0.8140 2.9431 4.5812
        0.8150 2.9460 4.5844
        0.8160 2.9489 4.5876
        0.8170 2.9518 4.5907
        0.8180 2.9547 4.5939
        0.8190 2.9576 4.5971
        0.8200 2.9605 4.6003
        0.8210 2.9634 4.6034
        0.8220 2.9663 4.6066
        0.8230 2.9692 4.6098
        0.8240 2.9720 4.6129
        0.8250 2.9749 4.6161
        0.8260 2.9778 4.6192
        0.8270 2.9807 4.6224
        0.8280 2.9835 4.6255
        0.8290 2.9864 4.6287
        0.8300 2.9893 4.6318
        0.8310 2.9921 4.6350
        0.8320 2.9950 4.6381
        0.8330 2.9978 4.6412
        0.8340 3.0007 4.6444
        0.8350 3.0036 4.6475
        0.8360 3.0064 4.6506
        0.8370 3.0093 4.6538
        0.8380 3.0121 4.6569
        0.8390 3.0150 4.6600
        0.8400 3.0178 4.6631
        0.8410 3.0206 4.6662
        0.8420 3.0235 4.6693
        0.8430 3.0263 4.6724
        0.8440 3.0292 4.6755
        0.8450 3.0320 4.6786
        0.8460 3.0348 4.6817
        0.8470 3.0377 4.6848
        0.8480 3.0405 4.6879
        0.8490 3.0433 4.6910
        0.8500 3.0461 4.6941
        0.8510 3.0490 4.6972
        0.8520 3.0518 4.7002
        0.8530 3.0546 4.7033
        0.8540 3.0574 4.7064
        0.8550 3.0602 4.7095
        0.8560 3.0630 4.7125
        0.8570 3.0658 4.7156
        0.8580 3.0686 4.7187
        0.8590 3.0714 4.7217
        0.8600 3.0742 4.7248
        0.8610 3.0770 4.7278
        0.8620 3.0798 4.7309
        0.8630 3.0826 4.7339
        0.8640 3.0854 4.7370
        0.8650 3.0882 4.7400
        0.8660 3.0910 4.7431
        0.8670 3.0938 4.7461
        0.8680 3.0966 4.7492
        0.8690 3.0994 4.7522
        0.8700 3.1021 4.7552
        0.8710 3.1049 4.7582
        0.8720 3.1077 4.7613
        0.8730 3.1105 4.7643
        0.8740 3.1132 4.7673
        0.8750 3.1160 4.7703
        0.8760 3.1188 4.7734
        0.8770 3.1215 4.7764
        0.8780 3.1243 4.7794
        0.8790 3.1271 4.7824
        0.8800 3.1298 4.7854
        0.8810 3.1326 4.7884
        0.8820 3.1353 4.7914
        0.8830 3.1381 4.7944
        0.8840 3.1408 4.7974
        0.8850 3.1436 4.8004
        0.8860 3.1463 4.8034
        0.8870 3.1491 4.8064
        0.8880 3.1518 4.8094
        0.8890 3.1546 4.8123
        0.8900 3.1573 4.8153
        0.8910 3.1600 4.8183
        0.8920 3.1628 4.8213
        0.8930 3.1655 4.8242
        0.8940 3.1682 4.8272
        0.8950 3.1710 4.8302
        0.8960 3.1737 4.8332
        0.8970 3.1764 4.8361
        0.8980 3.1791 4.8391
        0.8990 3.1819 4.8420
        0.9000 3.1846 4.8450
        0.9010 3.1873 4.8479
        0.9020 3.1900 4.8509
        0.9030 3.1927 4.8538
        0.9040 3.1954 4.8568
        0.9050 3.1981 4.8597
        0.9060 3.2008 4.8627
        0.9070 3.2035 4.8656
        0.9080 3.2062 4.8686
        0.9090 3.2089 4.8715
        0.9100 3.2116 4.8744
        0.9110 3.2143 4.8774
        0.9120 3.2170 4.8803
        0.9130 3.2197 4.8832
        0.9140 3.2224 4.8861
        0.9150 3.2251 4.8891
        0.9160 3.2278 4.8920
        0.9170 3.2305 4.8949
        0.9180 3.2331 4.8978
        0.9190 3.2358 4.9007
        0.9200 3.2385 4.9036
        0.9210 3.2412 4.9065
        0.9220 3.2438 4.9095
        0.9230 3.2465 4.9124
        0.9240 3.2492 4.9153
        0.9250 3.2518 4.9182
        0.9260 3.2545 4.9211
        0.9270 3.2572 4.9239
        0.9280 3.2598 4.9268
        0.9290 3.2625 4.9297
        0.9300 3.2652 4.9326
        0.9310 3.2678 4.9355
        0.9320 3.2705 4.9384
        0.9330 3.2731 4.9413
        0.9340 3.2758 4.9441
        0.9350 3.2784 4.9470
        0.9360 3.2811 4.9499
        0.9370 3.2837 4.9528
        0.9380 3.2863 4.9556
        0.9390 3.2890 4.9585
        0.9400 3.2916 4.9614
        0.9410 3.2942 4.9642
        0.9420 3.2969 4.9671
        0.9430 3.2995 4.9700
        0.9440 3.3021 4.9728
        0.9450 3.3048 4.9757
        0.9460 3.3074 4.9785
        0.9470 3.3100 4.9814
        0.9480 3.3126 4.9842
        0.9490 3.3153 4.9871
        0.9500 3.3179 4.9899
        0.9510 3.3205 4.9928
        0.9520 3.3231 4.9956
        0.9530 3.3257 4.9985
        0.9540 3.3283 5.0013
        0.9550 3.3309 5.0041
        0.9560 3.3335 5.0070
        0.9570 3.3361 5.0098
        0.9580 3.3387 5.0126
        0.9590 3.3413 5.0154
        0.9600 3.3439 5.0183
        0.9610 3.3465 5.0211
        0.9620 3.3491 5.0239
        0.9630 3.3517 5.0267
        0.9640 3.3543 5.0295
        0.9650 3.3569 5.0324
        0.9660 3.3595 5.0352
        0.9670 3.3621 5.0380
        0.9680 3.3647 5.0408
        0.9690 3.3672 5.0436
        0.9700 3.3698 5.0464
        0.9710 3.3724 5.0492
        0.9720 3.3750 5.0520
        0.9730 3.3775 5.0548
        0.9740 3.3801 5.0576
        0.9750 3.3827 5.0604
        0.9760 3.3853 5.0632
        0.9770 3.3878 5.0660
        0.9780 3.3904 5.0688
        0.9790 3.3929 5.0716
        0.9800 3.3955 5.0744
        0.9810 3.3981 5.0771
        0.9820 3.4006 5.0799
        0.9830 3.4032 5.0827
        0.9840 3.4057 5.0855
        0.9850 3.4083 5.0883
        0.9860 3.4108 5.0910
        0.9870 3.4134 5.0938
        0.9880 3.4159 5.0966
        0.9890 3.4185 5.0993
        0.9900 3.4210 5.1021
        0.9910 3.4235 5.1049
        0.9920 3.4261 5.1076
        0.9930 3.4286 5.1104
        0.9940 3.4312 5.1132
        0.9950 3.4337 5.1159
        0.9960 3.4362 5.1187
        0.9970 3.4387 5.1214
        0.9980 3.4413 5.1242
        0.9990 3.4438 5.1269
        1.0000 3.4463 5.1297
        1.0025 3.4526 5.1365
        1.0050 3.4589 5.1434
        1.0075 3.4652 5.1502
        1.0100 3.4714 5.1571
        1.0125 3.4777 5.1639
        1.0150 3.4839 5.1707
        1.0175 3.4902 5.1775
        1.0200 3.4964 5.1843
        1.0225 3.5026 5.1910
        1.0250 3.5088 5.1978
        1.0275 3.5150 5.2046
        1.0300 3.5212 5.2113
        1.0325 3.5273 5.2180
        1.0350 3.5335 5.2248
        1.0375 3.5396 5.2315
        1.0400 3.5458 5.2382
        1.0425 3.5519 5.2449
        1.0450 3.5580 5.2515
        1.0475 3.5641 5.2582
        1.0500 3.5702 5.2649
        1.0525 3.5763 5.2715
        1.0550 3.5823 5.2782
        1.0575 3.5884 5.2848
        1.0600 3.5944 5.2914
        1.0625 3.6005 5.2980
        1.0650 3.6065 5.3046
        1.0675 3.6125 5.3112
        1.0700 3.6185 5.3178
        1.0725 3.6245 5.3244
        1.0750 3.6305 5.3309
        1.0775 3.6365 5.3375
        1.0800 3.6424 5.3440
        1.0825 3.6484 5.3506
        1.0850 3.6543 5.3571
        1.0875 3.6602 5.3636
        1.0900 3.6662 5.3701
        1.0925 3.6721 5.3766
        1.0950 3.6780 5.3831
        1.0975 3.6839 5.3896
        1.1000 3.6897 5.3961
        1.1025 3.6956 5.4025
        1.1050 3.7015 5.4090
        1.1075 3.7073 5.4154
        1.1100 3.7132 5.4219
        1.1125 3.7190 5.4283
        1.1150 3.7248 5.4347
        1.1175 3.7306 5.4411
        1.1200 3.7364 5.4475
        1.1225 3.7422 5.4539
        1.1250 3.7480 5.4603
        1.1275 3.7538 5.4667
        1.1300 3.7595 5.4731
        1.1325 3.7653 5.4794
        1.1350 3.7710 5.4858
        1.1375 3.7767 5.4921
        1.1400 3.7825 5.4985
        1.1425 3.7882 5.5048
        1.1450 3.7939 5.5111
        1.1475 3.7996 5.5174
        1.1500 3.8052 5.5237
        1.1525 3.8109 5.5300
        1.1550 3.8166 5.5363
        1.1575 3.8222 5.5426
        1.1600 3.8279 5.5489
        1.1625 3.8335 5.5552
        1.1650 3.8391 5.5614
        1.1675 3.8448 5.5677
        1.1700 3.8504 5.5739
        1.1725 3.8560 5.5802
        1.1750 3.8616 5.5864
        1.1775 3.8671 5.5926
        1.1800 3.8727 5.5988
        1.1825 3.8783 5.6050
        1.1850 3.8838 5.6112
        1.1875 3.8894 5.6174
        1.1900 3.8949 5.6236
        1.1925 3.9004 5.6298
        1.1950 3.9059 5.6359
        1.1975 3.9115 5.6421
        1.2000 3.9170 5.6483
        1.2025 3.9224 5.6544
        1.2050 3.9279 5.6606
        1.2075 3.9334 5.6667
        1.2100 3.9389 5.6728
        1.2125 3.9443 5.6789
        1.2150 3.9498 5.6851
        1.2175 3.9552 5.6912
        1.2200 3.9606 5.6973
        1.2225 3.9660 5.7034
        1.2250 3.9715 5.7094
        1.2275 3.9769 5.7155
        1.2300 3.9822 5.7216
        1.2325 3.9876 5.7277
        1.2350 3.9930 5.7337
        1.2375 3.9984 5.7398
        1.2400 4.0037 5.7458
        1.2425 4.0091 5.7519
        1.2450 4.0144 5.7579
        1.2475 4.0198 5.7639
        1.2500 4.0251 5.7700
        1.2525 4.0304 5.7760
        1.2550 4.0357 5.7820
        1.2575 4.0410 5.7880
        1.2600 4.0463 5.7940
        1.2625 4.0516 5.8000
        1.2650 4.0569 5.8060
        1.2675 4.0621 5.8119
        1.2700 4.0674 5.8179
        1.2725 4.0726 5.8239
        1.2750 4.0779 5.8298
        1.2775 4.0831 5.8358
        1.2800 4.0883 5.8417
        1.2825 4.0936 5.8477
        1.2850 4.0988 5.8536
        1.2875 4.1040 5.8596
        1.2900 4.1092 5.8655
        1.2925 4.1144 5.8714
        1.2950 4.1195 5.8773
        1.2975 4.1247 5.8832
        1.3000 4.1299 5.8891
        1.3025 4.1350 5.8950
        1.3050 4.1402 5.9009
        1.3075 4.1453 5.9068
        1.3100 4.1504 5.9127
        1.3125 4.1556 5.9185
        1.3150 4.1607 5.9244
        1.3175 4.1658 5.9303
        1.3200 4.1709 5.9361
        1.3225 4.1760 5.9420
        1.3250 4.1810 5.9478
        1.3275 4.1861 5.9537
        1.3300 4.1912 5.9595
        1.3325 4.1963 5.9653
        1.3350 4.2013 5.9711
        1.3375 4.2064 5.9770
        1.3400 4.2114 5.9828
        1.3425 4.2164 5.9886
        1.3450 4.2214 5.9944
        1.3475 4.2265 6.0002
        1.3500 4.2315 6.0060
        1.3525 4.2365 6.0118
        1.3550 4.2415 6.0175
        1.3575 4.2465 6.0233
        1.3600 4.2514 6.0291
        1.3625 4.2564 6.0349
        1.3650 4.2614 6.0406
        1.3675 4.2663 6.0464
        1.3700 4.2713 6.0521
        1.3725 4.2762 6.0579
        1.3750 4.2811 6.0636
        1.3775 4.2861 6.0693
        1.3800 4.2910 6.0751
        1.3825 4.2959 6.0808
        1.3850 4.3008 6.0865
        1.3875 4.3057 6.0922
        1.3900 4.3106 6.0979
        1.3925 4.3155 6.1037
        1.3950 4.3204 6.1094
        1.3975 4.3252 6.1151
        1.4000 4.3301 6.1207
        1.4025 4.3350 6.1264
        1.4050 4.3398 6.1321
        1.4075 4.3446 6.1378
        1.4100 4.3495 6.1435
        1.4125 4.3543 6.1491
        1.4150 4.3591 6.1548
        1.4175 4.3639 6.1605
        1.4200 4.3687 6.1661
        1.4225 4.3735 6.1718
        1.4250 4.3783 6.1774
        1.4275 4.3831 6.1830
        1.4300 4.3879 6.1887
        1.4325 4.3927 6.1943
        1.4350 4.3974 6.1999
        1.4375 4.4022 6.2056
        1.4400 4.4070 6.2112
        1.4425 4.4117 6.2168
        1.4450 4.4164 6.2224
        1.4475 4.4212 6.2280
        1.4500 4.4259 6.2336
        1.4525 4.4306 6.2392
        1.4550 4.4353 6.2448
        1.4575 4.4400 6.2504
        1.4600 4.4447 6.2560
        1.4625 4.4494 6.2615
        1.4650 4.4541 6.2671
        1.4675 4.4588 6.2727
        1.4700 4.4635 6.2783
        1.4725 4.4681 6.2838
        1.4750 4.4728 6.2894
        1.4775 4.4775 6.2949
        1.4800 4.4821 6.3005
        1.4825 4.4867 6.3060
        1.4850 4.4914 6.3116
        1.4875 4.4960 6.3171
        1.4900 4.5006 6.3226
        1.4925 4.5052 6.3282
        1.4950 4.5099 6.3337
        1.4975 4.5145 6.3392
        1.5000 4.5191 6.3447
        1.5025 4.5236 6.3502
        1.5050 4.5282 6.3558
        1.5075 4.5328 6.3613
        1.5100 4.5374 6.3668
        1.5125 4.5419 6.3723
        1.5150 4.5465 6.3778
        1.5175 4.5510 6.3832
        1.5200 4.5556 6.3887
        1.5225 4.5601 6.3942
        1.5250 4.5647 6.3997
        1.5275 4.5692 6.4052
        1.5300 4.5737 6.4106
        1.5325 4.5782 6.4161
        1.5350 4.5827 6.4216
        1.5375 4.5872 6.4270
        1.5400 4.5917 6.4325
        1.5425 4.5962 6.4379
        1.5450 4.6007 6.4434
        1.5475 4.6052 6.4488
        1.5500 4.6097 6.4543
        1.5525 4.6141 6.4597
        1.5550 4.6186 6.4651
        1.5575 4.6231 6.4706
        1.5600 4.6275 6.4760
        1.5625 4.6320 6.4814
        1.5650 4.6364 6.4868
        1.5675 4.6408 6.4922
        1.5700 4.6453 6.4976
        1.5725 4.6497 6.5031
        1.5750 4.6541 6.5085
        1.5775 4.6585 6.5139
        1.5800 4.6629 6.5193
        1.5825 4.6673 6.5246
        1.5850 4.6717 6.5300
        1.5875 4.6761 6.5354
        1.5900 4.6804 6.5408
        1.5925 4.6848 6.5462
        1.5950 4.6892 6.5516
        1.5975 4.6936 6.5569
        1.6000 4.6979 6.5623
        1.6025 4.7023 6.5677
        1.6050 4.7066 6.5730
        1.6075 4.7109 6.5784
        1.6100 4.7153 6.5837
        1.6125 4.7196 6.5891
        1.6150 4.7239 6.5944
        1.6175 4.7283 6.5998
        1.6200 4.7326 6.6051
        1.6225 4.7369 6.6105
        1.6250 4.7412 6.6158
        1.6275 4.7455 6.6211
        1.6300 4.7498 6.6265
        1.6325 4.7540 6.6318
        1.6350 4.7583 6.6371
        1.6375 4.7626 6.6424
        1.6400 4.7669 6.6477
        1.6425 4.7711 6.6531
        1.6450 4.7754 6.6584
        1.6475 4.7796 6.6637
        1.6500 4.7839 6.6690
        1.6525 4.7881 6.6743
        1.6550 4.7924 6.6796
        1.6575 4.7966 6.6849
        1.6600 4.8008 6.6902
        1.6625 4.8050 6.6954
        1.6650 4.8092 6.7007
        1.6675 4.8135 6.7060
        1.6700 4.8177 6.7113
        1.6725 4.8219 6.7166
        1.6750 4.8260 6.7218
        1.6775 4.8302 6.7271
        1.6800 4.8344 6.7324
        1.6825 4.8386 6.7376
        1.6850 4.8428 6.7429
        1.6875 4.8469 6.7482
        1.6900 4.8511 6.7534
