Repository: polyanskiy/refractiveindex.info-database

## Notices

> ⚠️ **Nov 6, 2026** 
> COMMENTS field was renamed to NOTES in the `develop` branch. Maintainers of applications and libraries that consume the database should prepare their software to support this change.

> ⚠️ **Jun 14, 2026**  
> Markdown is now used in REFERENCES and COMMENTS fields in data YAML files, and in ABOUT fields in about.yml files. This change is currently in the `develop` branch. Maintainers of applications and libraries that consume the database should prepare their software to support Markdown in these fields.

> ⚠️ **Jan 18, 2026**  
> Please use the `develop` branch for contributing new data and any edits.

> ⚠️ **Jan 7, 2026**  
> The default branch was renamed from `master` to `main`.  
> Fork maintainers should update local tracking accordingly.

# Refractive Index Database

The refractiveindex.info database is an extensive collection of optical constants for a wide range of materials. The database is in the public domain. Copyright and related rights were waived by <a href="mailto:polyanskiy@refractiveindex.info">Mikhail Polyanskiy</a> through the <a href="https://creativecommons.org/publicdomain/zero/1.0/">CC0 1.0 Universal Public Domain Dedication</a>. You may copy, modify, and distribute the refractiveindex.info database, even for commercial purposes, without asking permission.

The YAML file format is used to store material information and the database structure. Many text editors have built-in syntax highlighting for YAML markup. <a href="https://code.visualstudio.com/">Visual Studio Code</a> (cross-platform) or <a href="https://notepad-plus-plus.org/">Notepad++</a> (under Windows) are recommended for viewing and editing refractiveindex.info database files.

## Web interface

https://refractiveindex.info/

## How to cite

If you use data from this database in research, publications, reports, or software, please cite the peer-reviewed data descriptor published in *Scientific Data*:

**Reference:**

> Polyanskiy, M. N. *Refractiveindex.info database of optical constants*.  
> *Scientific Data* **11**, 94 (2024).  
> https://doi.org/10.1038/s41597-023-02898-2

**BibTeX:**
```bibtex
@article{polyanskiy2024,
  title   = {Refractiveindex.info database of optical constants},
  author  = {Polyanskiy, Mikhail N.},
  journal = {Scientific Data},
  volume  = {11},
  pages   = {94},
  year    = {2024},
  doi     = {10.1038/s41597-023-02898-2}
}
```

**Optional web citation** (not preferred over the peer-reviewed article):

> M. N. Polyanskiy, Refractive index database, https://refractiveindex.info. Accessed on YYYY-MM-DD.

When appropriate, please also cite the original publications from which specific datasets were obtained; these references are listed in the corresponding data files.

### General guidelines

- Please base all contributions on the `develop` branch.
- Follow existing conventions for directory structure, file naming, and YAML formatting.
- Ensure that all numerical data are traceable to a reliable source (peer-reviewed publications, manufacturer datasheets, etc.).

## Related projects

### refractiveindex.info-scripts
Collection of Python scripts related to the refractiveindex.info database  
https://github.com/polyanskiy/refractiveindex.info-scripts

### refractiveindex
Easy Python interface to the refractiveindex.info database  
https://github.com/toftul/refractiveindex

### RefractiveIndex.jl
Julia interface to the refractiveindex.info database  
https://github.com/stillyslalom/RefractiveIndex.jl

### PyTMM
Database browser and Transfer Matrix Method implementation  
https://github.com/kitchenknif/PyTMM

### tmmnlay
Another TMM package loosely based on PyTMM  
https://github.com/ovidiopr/tmmnlay

### refractiveindex.info-sqlite
Python 3 + SQLite wrapper for the refractiveindex.info database  
https://github.com/HugoGuillen/refractiveindex.info-sqlite

### refractiveindex.info
Support for operations not possible through the web interface (e.g., finding materials with refractive index within a specified range)  
https://github.com/cinek810/refractiveindex.info (original scripts)  
https://github.com/mtarek/refractiveindex.info (fork and further development)

### PyMoosh
Python library for multilayer simulation and optimization  
https://github.com/AnMoreau/PyMoosh

### pyElli
Ellipsometry data processing package with a built-in refractive index data loader  
https://pyelli.readthedocs.io

### TFStudio
GUI-based thin-film coating design program with a built-in refractiveindex.info browser
https://github.com/aai2k/TFStudio

### RefractiveIndexApp
Simple Android app that serves as a front end to the refractiveindex.info database
https://github.com/Xpr3ss0/RefractiveIndexApp

File: database/data/other/alloys/stainless steel/nk/Karlsson-austenitic.yml
# this file is part of refractiveindex.info database
# refractiveindex.info database is in the public domain
# copyright and related rights waived via CC0 1.0

REFERENCES: |
    Björn Karlsson, Carl G. Ribbing.
    Optical constants and spectral selectivity of stainless steel and its oxides.
    [*J. Appl. Phys.* **53**, 6340-6346 (1982)](https://doi.org/10.1063/1.331503)
    (Data extracted from a figure)
NOTES: |
    Austenitic stainless steel Avesta 832 MV (similar to SS316). Content by weight: Cr 18.5;  Ni 9.3; C 0.038; Mo 0.44; Mn 1.61; N 0.09; P 0.029; Si 0.64.  
DATA:
  - type: tabulated nk
    data: |
        0.20 1.1205 1.5667
        0.22 1.1683 1.6653
        0.24 1.2155 1.7680
        0.26 1.2614 1.8785
        0.28 1.3009 2.0018
        0.30 1.3241 2.1379
        0.32 1.3575 2.2793
        0.34 1.3950 2.4165
        0.36 1.4354 2.5447
        0.38 1.4786 2.6681
        0.40 1.5249 2.7925
        0.42 1.5762 2.9240
        0.44 1.6386 3.0555
        0.46 1.7169 3.1785
        0.48 1.7921 3.2933
        0.50 1.8636 3.4010
        0.52 1.9349 3.5072
        0.54 2.0072 3.6166
        0.56 2.0807 3.7298
        0.58 2.1557 3.8451
        0.60 2.2325 3.9594
        0.62 2.3122 4.0504
        0.64 2.3962 4.1378
        0.66 2.4839 4.2261
        0.68 2.5731 4.3155
        0.70 2.6617 4.4066
        0.72 2.7486 4.5036
        0.74 2.8331 4.5851
        0.76 2.9143 4.6435
        0.78 2.9915 4.7009
        0.80 3.0655 4.7583
        0.82 3.1374 4.8160
        0.84 3.2096 4.8744
        0.86 3.2883 4.9360
        0.88 3.3564 4.9894
        0.90 3.4180 5.0253
        0.92 3.4782 5.0605
        0.94 3.5383 5.0956
        0.96 3.5995 5.1310
        0.98 3.6580 5.1672
        1.00 3.7005 5.2097
        1.02 3.7415 5.2505
        1.04 3.7820 5.2893
        1.06 3.8220 5.3277
        1.08 3.8610 5.3660
        1.10 3.8973 5.4046
        1.12 3.9279 5.4441
        1.14 3.9615 5.4942
        1.16 3.9968 5.5463
        1.18 4.0326 5.5958
        1.20 4.0685 5.6451
        1.22 4.1043 5.6946
        1.24 4.1397 5.7452
        1.26 4.1751 5.8022
        1.28 4.2110 5.8669
        1.30 4.2476 5.9162
        1.32 4.2852 5.9638
        1.34 4.3234 6.0109
        1.36 4.3619 6.0583
        1.38 4.4004 6.1066
        1.40 4.4388 6.1560
        1.42 4.4769 6.2055
        1.44 4.5146 6.2539
        1.46 4.5519 6.3011
        1.48 4.5888 6.3474
        1.50 4.6253 6.3931
        1.52 4.6615 6.4382
        1.54 4.6975 6.4828
        1.56 4.7334 6.5268
        1.58 4.7692 6.5704
        1.60 4.8048 6.6135
        1.62 4.8400 6.6562
        1.64 4.8744 6.6985
        1.66 4.9076 6.7405
        1.68 4.9392 6.7822
        1.70 4.9689 6.8236
        1.72 4.9969 6.8647
        1.74 5.0234 6.9057
        1.76 5.0490 6.9464
        1.78 5.0740 6.9869
        1.80 5.0988 7.0273
        1.82 5.1239 7.0675
        1.84 5.1493 7.1076
        1.86 5.1749 7.1476
        1.88 5.2008 7.1876
        1.90 5.2270 7.2277
        1.92 5.2534 7.2679
        1.94 5.2799 7.3084
        1.96 5.3065 7.3494
        1.98 5.3330 7.3911
        2.00 5.3593 7.4336
        2.02 5.3853 7.4772
        2.04 5.4108 7.5218
        2.06 5.4355 7.5673
        2.08 5.4596 7.6134
        2.10 5.4833 7.6599
        2.12 5.5068 7.7064
        2.14 5.5306 7.7527
        2.16 5.5549 7.7985
        2.18 5.5797 7.8438
        2.20 5.6050 7.8889
        2.22 5.6306 7.9337
        2.24 5.6563 7.9785
        2.26 5.6820 8.0235
        2.28 5.7076 8.0682
        2.30 5.7327 8.1123
        2.32 5.7563 8.1556
        2.34 5.7777 8.1985
        2.36 5.8024 8.2410
        2.38 5.8293 8.2832
        2.40 5.8543 8.3253
        2.42 5.8766 8.3673
        2.44 5.8957 8.4091
        2.46 5.9110 8.4509
        2.48 5.9236 8.4927
        2.50 5.9358 8.5344

File: database/data/other/alloys/stainless steel/nk/Karlsson-ferritic.yml
# this file is part of refractiveindex.info database
# refractiveindex.info database is in the public domain
# copyright and related rights waived via CC0 1.0

REFERENCES: |
    Björn Karlsson, Carl G. Ribbing.
    Optical constants and spectral selectivity of stainless steel and its oxides.
    [*J. Appl. Phys.* **53**, 6340-6346 (1982)](https://doi.org/10.1063/1.331503)
    (Data extracted from a figure)
NOTES: |
    Ferritic stainless steel Avesta 393 M (similar to S340). Content by weight: Cr 13.5;  Ni 0.16; C 0.048; Mn 0.27.  
DATA:
  - type: tabulated nk
    data: |
        0.20 0.8807 1.2704
        0.22 0.9648 1.3770
        0.24 1.0099 1.4861
        0.26 1.0068 1.6010
        0.28 0.9963 1.7276
        0.30 1.0078 1.8706
        0.32 1.0566 2.0208
        0.34 1.1172 2.1638
        0.36 1.1694 2.2971
        0.38 1.2344 2.4214
        0.40 1.3075 2.5340
        0.42 1.3766 2.6334
        0.44 1.4517 2.7256
        0.46 1.5372 2.8162
        0.48 1.6307 2.9055
        0.50 1.7244 2.9919
        0.52 1.8059 3.0721
        0.54 1.8730 3.1404
        0.56 1.9355 3.2004
        0.58 1.9969 3.2617
        0.60 2.0565 3.3248
        0.62 2.1139 3.3881
        0.64 2.1685 3.4507
        0.66 2.2199 3.5118
        0.68 2.2679 3.5707
        0.70 2.3124 3.6273
        0.72 2.3536 3.6821
        0.74 2.3917 3.7354
        0.76 2.4268 3.7877
        0.78 2.4597 3.8395
        0.80 2.4912 3.8909
        0.82 2.5218 3.9422
        0.84 2.5522 3.9933
        0.86 2.5831 4.0446
        0.88 2.6154 4.0960
        0.90 2.6488 4.1480
        0.92 2.6830 4.2007
        0.94 2.7170 4.2544
        0.96 2.7503 4.3095
        0.98 2.7828 4.3663
        1.00 2.8146 4.4243
        1.02 2.8456 4.4832
        1.04 2.8759 4.5422
        1.06 2.9057 4.6010
        1.08 2.9354 4.6591
        1.10 2.9657 4.7165
        1.12 2.9971 4.7733
        1.14 3.0301 4.8298
        1.16 3.0642 4.8860
        1.18 3.0988 4.9419
        1.20 3.1333 4.9976
        1.22 3.1673 5.0531
        1.24 3.2011 5.1086
        1.26 3.2347 5.1642
        1.28 3.2682 5.2201
        1.30 3.3018 5.2762
        1.32 3.3356 5.3325
        1.34 3.3699 5.3891
        1.36 3.4050 5.4457
        1.38 3.4414 5.5016
        1.40 3.4788 5.5561
        1.42 3.5161 5.6083
        1.44 3.5528 5.6580
        1.46 3.5893 5.7059
        1.48 3.6260 5.7532
        1.50 3.6635 5.8006
        1.52 3.7018 5.8492
        1.54 3.7395 5.8982
        1.56 3.7749 5.9459
        1.58 3.8078 5.9911
        1.60 3.8398 6.0342
        1.62 3.8719 6.0765
        1.64 3.9054 6.1187
        1.66 3.9408 6.1613
        1.68 3.9766 6.2046
        1.70 4.0105 6.2485
        1.72 4.0405 6.2926
        1.74 4.0664 6.3363
        1.76 4.0888 6.3783
        1.78 4.1083 6.4076
        1.80 4.1334 6.4481
        1.82 4.1674 6.4966
        1.84 4.2025 6.5400
        1.86 4.2306 6.5818
        1.88 4.2532 6.6219
        1.90 4.2750 6.6612
        1.92 4.2986 6.7021
        1.94 4.3268 6.7440
        1.96 4.3601 6.7864
        1.98 4.3884 6.8293
        2.00 4.4143 6.8724
        2.02 4.4361 6.9158
        2.04 4.4570 6.9594
        2.06 4.4809 7.0021
        2.08 4.5087 7.0429
        2.10 4.5380 7.0810
        2.12 4.5665 7.1169
        2.14 4.5925 7.1516
        2.16 4.6156 7.1863
        2.18 4.6372 7.2224
        2.20 4.6599 7.2620
        2.22 4.6868 7.3073
        2.24 4.7141 7.3573
        2.26 4.7389 7.3922
        2.28 4.7612 7.4278
        2.30 4.7815 7.4647
        2.32 4.8011 7.5018
        2.34 4.8211 7.5417
        2.36 4.8458 7.5864
        2.38 4.8706 7.6299
        2.40 4.8919 7.6709
        2.42 4.9117 7.7101
        2.44 4.9300 7.7476
        2.46 4.9456 7.7903
        2.48 4.9631 7.8358
        2.50 4.9881 7.8818
