Repository: polyanskiy/refractiveindex.info-database

# Refractive Index Database

The refractiveindex.info database is an extensive collection of optical constants for a wide range of materials. The database is in the public domain. Copyright and related rights were waived by <a href="mailto:polyanskiy@refractiveindex.info">Mikhail Polyanskiy</a> through the <a href="https://creativecommons.org/publicdomain/zero/1.0/">CC0 1.0 Universal Public Domain Dedication</a>. You may copy, modify, and distribute the refractiveindex.info database, even for commercial purposes, without asking permission.

The YAML file format is used to store material information and the database structure.

File: database/data/other/perovskite/2D HOIP/nk/Song-RP3.yml
# this file is part of refractiveindex.info database
# refractiveindex.info database is in the public domain
# copyright and related rights waived via CC0 1.0

REFERENCES: |
    B. Song, J. Hou, H. Wang, S. Sidhik, J. Miao, H. Gu, H. Zhang, S. Liu, Z. Fakhraai, J. Even, J.-C. Blancon, A. D. Mohite, D. Jariwala.
    Determination of dielectric functions and exciton oscillator strength of two-dimensional hybrid perovskites.
    [*ACS Materials Lett.* **3**, 148-159 (2021)](https://doi.org/10.1021/acsmaterialslett.0c00505)
    (Numerical data kindly provided by Baokun Song)
NOTES: |
    Two-dimensional (2D) hybrid organic−inorganic perovskite (HOIP) semiconductor. Ruddlesden–Popper (RP) phase.<br> (BA)<sub>2</sub>(MA)<sub>n-1</sub>Pb<sub>n</sub>I<sub>3n-1</sub>,<br>where BA = CH<sub>3</sub>(CH<sub>2</sub>)<sub>3</sub>NH<sub>3</sub>, MA = CH<sub>3</sub>NH<sub>3</sub>, and n determines the thickness of the lead−iodide perovskite layer.<br>**n = 3**
CONDITIONS:
    substrate: glass
DATA:
  - type: tabulated nk
    data: |
        3.70914E-01 2.07872E+00 1.06430E+00
        3.72495E-01 2.09017E+00 1.05373E+00
        3.74077E-01 2.10071E+00 1.04322E+00
        3.75658E-01 2.11038E+00 1.03286E+00
        3.77240E-01 2.11921E+00 1.02271E+00
        3.78823E-01 2.12727E+00 1.01285E+00
        3.80405E-01 2.13462E+00 1.00332E+00
        3.81988E-01 2.14130E+00 9.94180E-01
        3.83571E-01 2.14739E+00 9.85480E-01
        3.85153E-01 2.15294E+00 9.77250E-01
        3.86736E-01 2.15804E+00 9.69530E-01
        3.88319E-01 2.16275E+00 9.62340E-01
        3.89902E-01 2.16715E+00 9.55710E-01
        3.91485E-01 2.17130E+00 9.49630E-01
        3.93069E-01 2.17529E+00 9.44120E-01
        3.94653E-01 2.17918E+00 9.39180E-01
        3.96237E-01 2.18307E+00 9.34790E-01
        3.97820E-01 2.18701E+00 9.30940E-01
        3.99404E-01 2.19109E+00 9.27590E-01
        4.00989E-01 2.19537E+00 9.24710E-01
        4.02574E-01 2.19992E+00 9.22260E-01
        4.04157E-01 2.20482E+00 9.20180E-01
        4.05742E-01 2.21010E+00 9.18400E-01
        4.07327E-01 2.21583E+00 9.16860E-01
        4.08911E-01 2.22204E+00 9.15460E-01
        4.10496E-01 2.22875E+00 9.14120E-01
        4.12082E-01 2.23599E+00 9.12750E-01
        4.13667E-01 2.24374E+00 9.11240E-01
        4.15252E-01 2.25199E+00 9.09500E-01
        4.16838E-01 2.26071E+00 9.07440E-01
        4.18423E-01 2.26983E+00 9.04950E-01
        4.20009E-01 2.27930E+00 9.01960E-01
        4.21595E-01 2.28902E+00 8.98410E-01
        4.23180E-01 2.29891E+00 8.94230E-01
        4.24766E-01 2.30885E+00 8.89390E-01
        4.26353E-01 2.31875E+00 8.83880E-01
        4.27939E-01 2.32848E+00 8.77710E-01
        4.29525E-01 2.33794E+00 8.70890E-01
        4.31111E-01 2.34704E+00 8.63470E-01
        4.32699E-01 2.35568E+00 8.55520E-01
        4.34284E-01 2.36379E+00 8.47100E-01
        4.35872E-01 2.37131E+00 8.38300E-01
        4.37459E-01 2.37821E+00 8.29200E-01
        4.39045E-01 2.38445E+00 8.19910E-01
        4.40632E-01 2.39004E+00 8.10510E-01
        4.42220E-01 2.39496E+00 8.01100E-01
        4.43807E-01 2.39926E+00 7.91740E-01
        4.45395E-01 2.40294E+00 7.82510E-01
        4.46983E-01 2.40606E+00 7.73490E-01
        4.48570E-01 2.40866E+00 7.64720E-01
        4.50158E-01 2.41078E+00 7.56260E-01
        4.51745E-01 2.41249E+00 7.48140E-01
        4.53334E-01 2.41382E+00 7.40390E-01
        4.54923E-01 2.41484E+00 7.33040E-01
        4.56511E-01 2.41560E+00 7.26090E-01
        4.58098E-01 2.41616E+00 7.19560E-01
        4.59688E-01 2.41655E+00 7.13450E-01
        4.61276E-01 2.41682E+00 7.07760E-01
        4.62864E-01 2.41703E+00 7.02480E-01
        4.64452E-01 2.41720E+00 6.97600E-01
        4.66041E-01 2.41739E+00 6.93110E-01
        4.67630E-01 2.41762E+00 6.89000E-01
        4.69219E-01 2.41792E+00 6.85250E-01
        4.70809E-01 2.41834E+00 6.81840E-01
        4.72398E-01 2.41889E+00 6.78750E-01
        4.73987E-01 2.41960E+00 6.75970E-01
        4.75576E-01 2.42051E+00 6.73460E-01
        4.77165E-01 2.42163E+00 6.71220E-01
        4.78755E-01 2.42298E+00 6.69200E-01
        4.80345E-01 2.42458E+00 6.67400E-01
        4.81934E-01 2.42646E+00 6.65780E-01
        4.83524E-01 2.42862E+00 6.64320E-01
        4.85113E-01 2.43109E+00 6.62980E-01
        4.86703E-01 2.43388E+00 6.61750E-01
        4.88294E-01 2.43700E+00 6.60580E-01
        4.89884E-01 2.44046E+00 6.59450E-01
        4.91474E-01 2.44428E+00 6.58330E-01
        4.93063E-01 2.44845E+00 6.57170E-01
        4.94655E-01 2.45299E+00 6.55950E-01
        4.96244E-01 2.45790E+00 6.54620E-01
        4.97837E-01 2.46317E+00 6.53140E-01
        4.99427E-01 2.46881E+00 6.51480E-01
        5.01017E-01 2.47480E+00 6.49590E-01
        5.02607E-01 2.48115E+00 6.47420E-01
        5.04198E-01 2.48782E+00 6.44930E-01
        5.05790E-01 2.49481E+00 6.42070E-01
        5.07379E-01 2.50208E+00 6.38800E-01
        5.08971E-01 2.50961E+00 6.35070E-01
        5.10561E-01 2.51736E+00 6.30840E-01
        5.12154E-01 2.52528E+00 6.26050E-01
        5.13743E-01 2.53332E+00 6.20690E-01
        5.15336E-01 2.54143E+00 6.14690E-01
        5.16926E-01 2.54954E+00 6.08050E-01
        5.18517E-01 2.55757E+00 6.00720E-01
        5.20109E-01 2.56547E+00 5.92700E-01
        5.21700E-01 2.57313E+00 5.83970E-01
        5.23292E-01 2.58047E+00 5.74540E-01
        5.24883E-01 2.58742E+00 5.64420E-01
        5.26474E-01 2.59387E+00 5.53640E-01
        5.28066E-01 2.59974E+00 5.42230E-01
        5.29659E-01 2.60494E+00 5.30250E-01
        5.31250E-01 2.60941E+00 5.17760E-01
        5.32844E-01 2.61306E+00 5.04830E-01
        5.34435E-01 2.61583E+00 4.91550E-01
        5.36027E-01 2.61767E+00 4.78010E-01
        5.37620E-01 2.61854E+00 4.64320E-01
        5.39212E-01 2.61842E+00 4.50570E-01
        5.40804E-01 2.61730E+00 4.36890E-01
        5.42396E-01 2.61518E+00 4.23370E-01
        5.43988E-01 2.61208E+00 4.10120E-01
        5.45580E-01 2.60802E+00 3.97240E-01
        5.47172E-01 2.60306E+00 3.84840E-01
        5.48765E-01 2.59724E+00 3.72990E-01
        5.50356E-01 2.59062E+00 3.61770E-01
        5.51949E-01 2.58327E+00 3.51260E-01
        5.53543E-01 2.57525E+00 3.41510E-01
        5.55134E-01 2.56664E+00 3.32580E-01
        5.56727E-01 2.55752E+00 3.24500E-01
        5.58319E-01 2.54795E+00 3.17310E-01
        5.59912E-01 2.53800E+00 3.11040E-01
        5.61505E-01 2.52774E+00 3.05700E-01
        5.63099E-01 2.51724E+00 3.01320E-01
        5.64691E-01 2.50656E+00 2.97900E-01
        5.66283E-01 2.49574E+00 2.95470E-01
        5.67875E-01 2.48485E+00 2.94030E-01
        5.69469E-01 2.47393E+00 2.93590E-01
        5.71061E-01 2.46303E+00 2.94180E-01
        5.72654E-01 2.45218E+00 2.95820E-01
        5.74248E-01 2.44144E+00 2.98550E-01
        5.75840E-01 2.43084E+00 3.02390E-01
        5.77433E-01 2.42042E+00 3.07420E-01
        5.79027E-01 2.41025E+00 3.13680E-01
        5.80619E-01 2.40039E+00 3.21280E-01
        5.82214E-01 2.39090E+00 3.30310E-01
        5.83807E-01 2.38188E+00 3.40900E-01
        5.85400E-01 2.37347E+00 3.53210E-01
        5.86994E-01 2.36583E+00 3.67420E-01
        5.88585E-01 2.35922E+00 3.83760E-01
        5.90179E-01 2.35397E+00 4.02480E-01
        5.91770E-01 2.35056E+00 4.23720E-01
        5.93365E-01 2.34942E+00 4.47730E-01
        5.94959E-01 2.35128E+00 4.74840E-01
        5.96551E-01 2.35721E+00 5.05300E-01
        5.98146E-01 2.36867E+00 5.39160E-01
        5.99737E-01 2.38759E+00 5.76050E-01
        6.01331E-01 2.41639E+00 6.14880E-01
        6.02925E-01 2.45778E+00 6.53270E-01
        6.04518E-01 2.51423E+00 6.87000E-01
        6.06111E-01 2.58666E+00 7.09600E-01
        6.07706E-01 2.67259E+00 7.12800E-01
        6.09298E-01 2.76424E+00 6.88910E-01
        6.10892E-01 2.84881E+00 6.34980E-01
        6.12485E-01 2.91263E+00 5.56320E-01
        6.14078E-01 2.94758E+00 4.65430E-01
        6.15673E-01 2.95417E+00 3.76110E-01
        6.17267E-01 2.93919E+00 2.97850E-01
        6.18860E-01 2.91108E+00 2.34420E-01
        6.20451E-01 2.87679E+00 1.85540E-01
        6.22045E-01 2.84092E+00 1.49010E-01
        6.23638E-01 2.80610E+00 1.22220E-01
        6.25232E-01 2.77360E+00 1.02810E-01
        6.26825E-01 2.74393E+00 8.88900E-02
        6.28420E-01 2.71715E+00 7.90100E-02
        6.30014E-01 2.69312E+00 7.20900E-02
        6.31606E-01 2.67162E+00 6.73400E-02
        6.33199E-01 2.65238E+00 6.42000E-02
        6.34794E-01 2.63519E+00 6.22300E-02
        6.36388E-01 2.61982E+00 6.11400E-02
        6.37979E-01 2.60617E+00 6.06800E-02
        6.39572E-01 2.59415E+00 6.04300E-02
        6.41166E-01 2.58329E+00 6.01500E-02
        6.42758E-01 2.57335E+00 5.98600E-02
        6.44355E-01 2.56418E+00 5.95500E-02
        6.45946E-01 2.55564E+00 5.92400E-02
        6.47539E-01 2.54767E+00 5.89200E-02
        6.49132E-01 2.54018E+00 5.85900E-02
        6.50726E-01 2.53312E+00 5.82600E-02
        6.52318E-01 2.52645E+00 5.79200E-02
        6.53915E-01 2.52011E+00 5.75800E-02
        6.55505E-01 2.51409E+00 5.72400E-02
        6.57100E-01 2.50834E+00 5.69000E-02
        6.58692E-01 2.50285E+00 5.65500E-02
        6.60288E-01 2.49760E+00 5.62100E-02
        6.61877E-01 2.49255E+00 5.58600E-02
        6.63471E-01 2.48771E+00 5.55200E-02
        6.65066E-01 2.48304E+00 5.51800E-02
        6.66657E-01 2.47855E+00 5.48400E-02
        6.68252E-01 2.47421E+00 5.45000E-02
        6.69844E-01 2.47002E+00 5.41600E-02
        6.71437E-01 2.46597E+00 5.38200E-02
        6.73030E-01 2.46204E+00 5.34800E-02
        6.74623E-01 2.45824E+00 5.31500E-02
        6.76216E-01 2.45455E+00 5.28200E-02
        6.77809E-01 2.45096E+00 5.24900E-02
        6.79403E-01 2.44748E+00 5.21600E-02
        6.80996E-01 2.44409E+00 5.18300E-02
        6.82590E-01 2.44080E+00 5.15100E-02
        6.84179E-01 2.43759E+00 5.11800E-02
        6.85772E-01 2.43446E+00 5.08700E-02
        6.87365E-01 2.43140E+00 5.05500E-02
        6.88958E-01 2.42843E+00 5.02300E-02
        6.90550E-01 2.42552E+00 4.99200E-02
        6.92143E-01 2.42268E+00 4.96100E-02
        6.93734E-01 2.41991E+00 4.93000E-02
        6.95329E-01 2.41719E+00 4.89900E-02
        6.96920E-01 2.41454E+00 4.86900E-02
        6.98514E-01 2.41194E+00 4.83900E-02
        7.00108E-01 2.40940E+00 4.80900E-02
        7.01697E-01 2.40691E+00 4.78000E-02
        7.03289E-01 2.40447E+00 4.75000E-02
        7.04884E-01 2.40208E+00 4.72100E-02
        7.06475E-01 2.39973E+00 4.69200E-02
        7.08068E-01 2.39743E+00 4.66400E-02
        7.09657E-01 2.39517E+00 4.63500E-02
        7.11253E-01 2.39295E+00 4.60700E-02
        7.12844E-01 2.39078E+00 4.57900E-02
        7.14433E-01 2.38864E+00 4.55200E-02
        7.16026E-01 2.38654E+00 4.52400E-02
        7.17617E-01 2.38448E+00 4.49700E-02
        7.19212E-01 2.38245E+00 4.47000E-02
        7.20801E-01 2.38046E+00 4.44300E-02
        7.22392E-01 2.37849E+00 4.41700E-02
        7.23987E-01 2.37656E+00 4.39100E-02
        7.25576E-01 2.37467E+00 4.36500E-02
        7.27167E-01 2.37280E+00 4.33900E-02
        7.28762E-01 2.37096E+00 4.31300E-02
        7.30350E-01 2.36915E+00 4.28800E-02
        7.31941E-01 2.36737E+00 4.26200E-02
        7.33534E-01 2.36562E+00 4.23700E-02
        7.35126E-01 2.36389E+00 4.21300E-02
        7.36716E-01 2.36218E+00 4.18800E-02
        7.38304E-01 2.36050E+00 4.16400E-02
        7.39899E-01 2.35885E+00 4.14000E-02
        7.41488E-01 2.35722E+00 4.11600E-02
        7.43079E-01 2.35561E+00 4.09200E-02
        7.44668E-01 2.35402E+00 4.06800E-02
        7.46259E-01 2.35246E+00 4.04500E-02
        7.47852E-01 2.35092E+00 4.02200E-02
        7.49444E-01 2.34939E+00 3.99900E-02
        7.51032E-01 2.34789E+00 3.97600E-02
        7.52624E-01 2.34641E+00 3.95400E-02
        7.54212E-01 2.34495E+00 3.93100E-02
        7.55803E-01 2.34350E+00 3.90900E-02
        7.57391E-01 2.34207E+00 3.88700E-02
        7.58982E-01 2.34067E+00 3.86500E-02
        7.60574E-01 2.33928E+00 3.84300E-02
        7.62164E-01 2.33790E+00 3.82200E-02
        7.63750E-01 2.33655E+00 3.80100E-02
        7.65344E-01 2.33521E+00 3.78000E-02
        7.66930E-01 2.33388E+00 3.75900E-02
        7.68522E-01 2.33258E+00 3.73800E-02
        7.70112E-01 2.33128E+00 3.71700E-02
        7.71699E-01 2.33001E+00 3.69700E-02
        7.73292E-01 2.32874E+00 3.67700E-02
        7.74882E-01 2.32750E+00 3.65700E-02
        7.76469E-01 2.32626E+00 3.63700E-02
        7.78057E-01 2.32504E+00 3.61700E-02
        7.79647E-01 2.32384E+00 3.59700E-02
        7.81234E-01 2.32264E+00 3.57800E-02
        7.82822E-01 2.32146E+00 3.55800E-02
        7.84412E-01 2.32030E+00 3.53900E-02
        7.86004E-01 2.31914E+00 3.52000E-02
        7.87591E-01 2.31800E+00 3.50100E-02
        7.89175E-01 2.31687E+00 3.48300E-02
        7.90766E-01 2.31575E+00 3.46400E-02
        7.92353E-01 2.31465E+00 3.44600E-02
        7.93941E-01 2.31355E+00 3.42700E-02
        7.95530E-01 2.31247E+00 3.40900E-02
        7.97121E-01 2.31140E+00 3.39100E-02
        7.98708E-01 2.31034E+00 3.37300E-02
        8.00296E-01 2.30929E+00 3.35600E-02
        8.01879E-01 2.30825E+00 3.33800E-02
        8.03470E-01 2.30722E+00 3.32100E-02
        8.05056E-01 2.30620E+00 3.30300E-02
        8.06643E-01 2.30519E+00 3.28600E-02
        8.08231E-01 2.30419E+00 3.26900E-02
        8.09820E-01 2.30320E+00 3.25200E-02
        8.11404E-01 2.30222E+00 3.23500E-02
        8.12990E-01 2.30125E+00 3.21900E-02
        8.14576E-01 2.30029E+00 3.20200E-02
        8.16163E-01 2.29934E+00 3.18600E-02
        8.17751E-01 2.29839E+00 3.17000E-02
        8.19335E-01 2.29746E+00 3.15300E-02
        8.20924E-01 2.29653E+00 3.13700E-02
        8.22509E-01 2.29562E+00 3.12100E-02
        8.24095E-01 2.29471E+00 3.10500E-02
        8.25681E-01 2.29380E+00 3.09000E-02
        8.27267E-01 2.29291E+00 3.07400E-02
        8.28854E-01 2.29203E+00 3.05900E-02
        8.30437E-01 2.29115E+00 3.04300E-02
        8.32025E-01 2.29028E+00 3.02800E-02
        8.33608E-01 2.28942E+00 3.01300E-02
        8.35192E-01 2.28857E+00 2.99800E-02
        8.36781E-01 2.28772E+00 2.98300E-02
        8.38366E-01 2.28688E+00 2.96800E-02
        8.39950E-01 2.28605E+00 2.95400E-02
        8.41535E-01 2.28522E+00 2.93900E-02
        8.43120E-01 2.28440E+00 2.92500E-02
        8.44700E-01 2.28359E+00 2.91000E-02
        8.46285E-01 2.28279E+00 2.89600E-02
        8.47871E-01 2.28199E+00 2.88200E-02
        8.49457E-01 2.28120E+00 2.86800E-02
        8.51037E-01 2.28042E+00 2.85400E-02
        8.52623E-01 2.27964E+00 2.84000E-02
        8.54203E-01 2.27886E+00 2.82600E-02
        8.55789E-01 2.27810E+00 2.81200E-02
        8.57375E-01 2.27734E+00 2.79900E-02
        8.58955E-01 2.27659E+00 2.78500E-02
        8.60541E-01 2.27584E+00 2.77200E-02
        8.62121E-01 2.27510E+00 2.75800E-02
        8.63706E-01 2.27436E+00 2.74500E-02
        8.65286E-01 2.27363E+00 2.73200E-02
        8.66871E-01 2.27291E+00 2.71900E-02
        8.68450E-01 2.27219E+00 2.70600E-02
        8.70034E-01 2.27148E+00 2.69300E-02
        8.71618E-01 2.27077E+00 2.68000E-02
        8.73196E-01 2.27007E+00 2.66800E-02
        8.74779E-01 2.26937E+00 2.65500E-02
        8.76362E-01 2.26868E+00 2.64300E-02
        8.77944E-01 2.26799E+00 2.63000E-02
        8.79526E-01 2.26731E+00 2.61800E-02
        8.81101E-01 2.26663E+00 2.60600E-02
        8.82689E-01 2.26596E+00 2.59300E-02
        8.84269E-01 2.26530E+00 2.58100E-02
        8.85848E-01 2.26464E+00 2.56900E-02
        8.87427E-01 2.26398E+00 2.55700E-02
        8.89005E-01 2.26333E+00 2.54500E-02
        8.90589E-01 2.26268E+00 2.53400E-02
        8.92172E-01 2.26204E+00 2.52200E-02
        8.93747E-01 2.26140E+00 2.51000E-02
        8.95329E-01 2.26077E+00 2.49900E-02
        8.96909E-01 2.26014E+00 2.48700E-02
        8.98488E-01 2.25951E+00 2.47600E-02
        9.00067E-01 2.25889E+00 2.46500E-02
        9.01644E-01 2.25828E+00 2.45300E-02
        9.03227E-01 2.25766E+00 2.44200E-02
        9.04803E-01 2.25706E+00 2.43100E-02
        9.06383E-01 2.25645E+00 2.42000E-02
        9.07957E-01 2.25585E+00 2.40900E-02
        9.09535E-01 2.25526E+00 2.39800E-02
        9.11113E-01 2.25467E+00 2.38700E-02
        9.12695E-01 2.25408E+00 2.37600E-02
        9.14270E-01 2.25350E+00 2.36600E-02
        9.15851E-01 2.25292E+00 2.35500E-02
        9.17430E-01 2.25235E+00 2.34400E-02
        9.19001E-01 2.25177E+00 2.33400E-02
        9.20584E-01 2.25121E+00 2.32300E-02
        9.22158E-01 2.25064E+00 2.31300E-02
        9.23732E-01 2.25008E+00 2.30300E-02
        9.25310E-01 2.24953E+00 2.29300E-02
        9.26888E-01 2.24897E+00 2.28200E-02
        9.28463E-01 2.24842E+00 2.27200E-02
        9.30037E-01 2.24788E+00 2.26200E-02
        9.31617E-01 2.24733E+00 2.25200E-02
        9.33187E-01 2.24680E+00 2.24200E-02
        9.34763E-01 2.24626E+00 2.23200E-02
        9.36338E-01 2.24573E+00 2.22300E-02
        9.37917E-01 2.24520E+00 2.21300E-02
        9.39488E-01 2.24467E+00 2.20300E-02
        9.41064E-01 2.24415E+00 2.19400E-02
        9.42638E-01 2.24363E+00 2.18400E-02
        9.44217E-01 2.24312E+00 2.17400E-02
        9.45787E-01 2.24260E+00 2.16500E-02
        9.47363E-01 2.24209E+00 2.15600E-02
        9.48936E-01 2.24159E+00 2.14600E-02
        9.50507E-01 2.24108E+00 2.13700E-02
        9.52084E-01 2.24058E+00 2.12800E-02
        9.53659E-01 2.24009E+00 2.11800E-02
        9.55231E-01 2.23959E+00 2.10900E-02
        9.56801E-01 2.23910E+00 2.10000E-02
        9.58376E-01 2.23861E+00 2.09100E-02
        9.59949E-01 2.23812E+00 2.08200E-02
        9.61520E-01 2.23764E+00 2.07300E-02
        9.63089E-01 2.23716E+00 2.06500E-02
        9.64662E-01 2.23668E+00 2.05600E-02
        9.66234E-01 2.23621E+00 2.04700E-02
        9.67802E-01 2.23574E+00 2.03800E-02
        9.69376E-01 2.23527E+00 2.03000E-02
        9.70948E-01 2.23480E+00 2.02100E-02
        9.72517E-01 2.23434E+00 2.01200E-02
        9.74091E-01 2.23388E+00 2.00400E-02
        9.75662E-01 2.23342E+00 1.99500E-02
        9.77231E-01 2.23296E+00 1.98700E-02
        9.78797E-01 2.23251E+00 1.97900E-02
        9.80368E-01 2.23206E+00 1.97000E-02
        9.81936E-01 2.23161E+00 1.96200E-02
        9.83510E-01 2.23116E+00 1.95400E-02
        9.85073E-01 2.23072E+00 1.94600E-02
        9.86648E-01 2.23028E+00 1.93800E-02
        9.88213E-01 2.22984E+00 1.92900E-02
        9.89783E-01 2.22941E+00 1.92100E-02
        9.91350E-01 2.22897E+00 1.91300E-02
        9.92914E-01 2.22854E+00 1.90500E-02
        9.94483E-01 2.22811E+00 1.89700E-02
        9.96049E-01 2.22769E+00 1.89000E-02
        9.97620E-01 2.22726E+00 1.88200E-02
        9.99188E-01 2.22684E+00 1.87400E-02
        1.01300E+00 2.22321E+00 1.80700E-02
        1.01641E+00 2.22234E+00 1.79100E-02
        1.01981E+00 2.22148E+00 1.77600E-02
        1.02322E+00 2.22063E+00 1.76000E-02
        1.02662E+00 2.21978E+00 1.74400E-02
        1.03003E+00 2.21895E+00 1.72900E-02
        1.03343E+00 2.21812E+00 1.71400E-02
        1.03684E+00 2.21731E+00 1.69900E-02
        1.04025E+00 2.21650E+00 1.68400E-02
        1.04366E+00 2.21570E+00 1.67000E-02
        1.04707E+00 2.21490E+00 1.65500E-02
        1.05047E+00 2.21412E+00 1.64100E-02
        1.05388E+00 2.21334E+00 1.62700E-02
        1.05729E+00 2.21257E+00 1.61300E-02
        1.06070E+00 2.21181E+00 1.59900E-02
        1.06411E+00 2.21105E+00 1.58600E-02
        1.06752E+00 2.21030E+00 1.57200E-02
        1.07093E+00 2.20956E+00 1.55900E-02
        1.07434E+00 2.20883E+00 1.54500E-02
        1.07775E+00 2.20810E+00 1.53200E-02
        1.08116E+00 2.20738E+00 1.51900E-02
        1.08457E+00 2.20666E+00 1.50600E-02
        1.08799E+00 2.20596E+00 1.49400E-02
        1.09140E+00 2.20525E+00 1.48100E-02
        1.09481E+00 2.20456E+00 1.46900E-02
        1.09823E+00 2.20387E+00 1.45700E-02
        1.10164E+00 2.20318E+00 1.44400E-02
        1.10506E+00 2.20251E+00 1.43200E-02
        1.10847E+00 2.20184E+00 1.42000E-02
        1.11189E+00 2.20117E+00 1.40900E-02
        1.11530E+00 2.20051E+00 1.39700E-02
        1.11872E+00 2.19985E+00 1.38500E-02
        1.12213E+00 2.19920E+00 1.37400E-02
        1.12554E+00 2.19856E+00 1.36200E-02
        1.12897E+00 2.19792E+00 1.35100E-02
        1.13238E+00 2.19728E+00 1.34000E-02
        1.13579E+00 2.19666E+00 1.32900E-02
        1.13922E+00 2.19603E+00 1.31800E-02
        1.14263E+00 2.19541E+00 1.30700E-02
        1.14605E+00 2.19480E+00 1.29700E-02
        1.14947E+00 2.19419E+00 1.28600E-02
        1.15289E+00 2.19358E+00 1.27600E-02
        1.15631E+00 2.19298E+00 1.26500E-02
        1.15973E+00 2.19239E+00 1.25500E-02
        1.16314E+00 2.19180E+00 1.24500E-02
        1.16657E+00 2.19121E+00 1.23500E-02
        1.16998E+00 2.19063E+00 1.22500E-02
        1.17340E+00 2.19005E+00 1.21500E-02
        1.17682E+00 2.18947E+00 1.20500E-02
        1.18025E+00 2.18891E+00 1.19600E-02
        1.18368E+00 2.18834E+00 1.18600E-02
        1.18709E+00 2.18778E+00 1.17600E-02
        1.19052E+00 2.18722E+00 1.16700E-02
        1.19394E+00 2.18667E+00 1.15800E-02
        1.19736E+00 2.18612E+00 1.14900E-02
        1.20079E+00 2.18557E+00 1.13900E-02
        1.20421E+00 2.18503E+00 1.13000E-02
        1.20763E+00 2.18449E+00 1.12100E-02
        1.21106E+00 2.18395E+00 1.11200E-02
        1.21448E+00 2.18342E+00 1.10400E-02
        1.21791E+00 2.18289E+00 1.09500E-02
        1.22134E+00 2.18236E+00 1.08600E-02
        1.22477E+00 2.18184E+00 1.07800E-02
        1.22819E+00 2.18133E+00 1.06900E-02
        1.23161E+00 2.18081E+00 1.06100E-02
        1.23504E+00 2.18030E+00 1.05300E-02
        1.23847E+00 2.17979E+00 1.04400E-02
        1.24190E+00 2.17928E+00 1.03600E-02
        1.24532E+00 2.17878E+00 1.02800E-02
        1.24876E+00 2.17828E+00 1.02000E-02
        1.25219E+00 2.17779E+00 1.01200E-02
        1.25561E+00 2.17729E+00 1.00400E-02
        1.25904E+00 2.17680E+00 9.96000E-03
        1.26248E+00 2.17632E+00 9.89000E-03
        1.26591E+00 2.17583E+00 9.81000E-03
        1.26933E+00 2.17535E+00 9.73000E-03
        1.27277E+00 2.17487E+00 9.66000E-03
        1.27620E+00 2.17439E+00 9.58000E-03
        1.27963E+00 2.17392E+00 9.51000E-03
        1.28306E+00 2.17345E+00 9.44000E-03
        1.28649E+00 2.17298E+00 9.36000E-03
        1.28993E+00 2.17251E+00 9.29000E-03
        1.29336E+00 2.17205E+00 9.22000E-03
        1.29680E+00 2.17159E+00 9.15000E-03
        1.30022E+00 2.17113E+00 9.08000E-03
        1.30366E+00 2.17068E+00 9.01000E-03
        1.30709E+00 2.17022E+00 8.94000E-03
        1.31053E+00 2.16977E+00 8.87000E-03
        1.31396E+00 2.16932E+00 8.81000E-03
        1.31740E+00 2.16888E+00 8.74000E-03
        1.32084E+00 2.16843E+00 8.67000E-03
        1.32428E+00 2.16799E+00 8.60000E-03
        1.32771E+00 2.16755E+00 8.54000E-03
        1.33115E+00 2.16711E+00 8.47000E-03
        1.33458E+00 2.16668E+00 8.41000E-03
        1.33803E+00 2.16624E+00 8.35000E-03
        1.34146E+00 2.16581E+00 8.28000E-03
        1.34489E+00 2.16538E+00 8.22000E-03
        1.34834E+00 2.16496E+00 8.16000E-03
        1.35178E+00 2.16453E+00 8.10000E-03
        1.35521E+00 2.16411E+00 8.04000E-03
        1.35866E+00 2.16369E+00 7.98000E-03
        1.36209E+00 2.16327E+00 7.92000E-03
        1.36554E+00 2.16285E+00 7.86000E-03
        1.36898E+00 2.16244E+00 7.80000E-03
        1.37242E+00 2.16202E+00 7.74000E-03
        1.37586E+00 2.16161E+00 7.68000E-03
        1.37930E+00 2.16120E+00 7.62000E-03
        1.38275E+00 2.16079E+00 7.57000E-03
        1.38618E+00 2.16039E+00 7.51000E-03
        1.38963E+00 2.15998E+00 7.46000E-03
        1.39307E+00 2.15958E+00 7.40000E-03
        1.39652E+00 2.15918E+00 7.35000E-03
        1.39995E+00 2.15878E+00 7.29000E-03
        1.40341E+00 2.15838E+00 7.24000E-03
        1.40685E+00 2.15799E+00 7.18000E-03
        1.41029E+00 2.15759E+00 7.13000E-03
        1.41375E+00 2.15720E+00 7.08000E-03
        1.41719E+00 2.15681E+00 7.03000E-03
        1.42063E+00 2.15642E+00 6.97000E-03
        1.42407E+00 2.15603E+00 6.92000E-03
        1.42752E+00 2.15564E+00 6.87000E-03
        1.43098E+00 2.15526E+00 6.82000E-03
        1.43442E+00 2.15487E+00 6.77000E-03
        1.43786E+00 2.15449E+00 6.72000E-03
        1.44131E+00 2.15411E+00 6.67000E-03
        1.44477E+00 2.15373E+00 6.62000E-03
        1.44821E+00 2.15335E+00 6.58000E-03
        1.45165E+00 2.15298E+00 6.53000E-03
        1.45511E+00 2.15260E+00 6.48000E-03
        1.45855E+00 2.15223E+00 6.43000E-03
        1.46201E+00 2.15186E+00 6.39000E-03
        1.46546E+00 2.15149E+00 6.34000E-03
        1.46890E+00 2.15111E+00 6.29000E-03
        1.47236E+00 2.15075E+00 6.25000E-03
        1.47581E+00 2.15038E+00 6.20000E-03
        1.47926E+00 2.15001E+00 6.16000E-03
        1.48271E+00 2.14965E+00 6.11000E-03
        1.48618E+00 2.14929E+00 6.07000E-03
        1.48962E+00 2.14892E+00 6.03000E-03
        1.49308E+00 2.14856E+00 5.98000E-03
        1.49653E+00 2.14820E+00 5.94000E-03
        1.49998E+00 2.14784E+00 5.90000E-03
        1.50344E+00 2.14749E+00 5.85000E-03
        1.50689E+00 2.14713E+00 5.81000E-03
        1.51034E+00 2.14678E+00 5.77000E-03
        1.51381E+00 2.14642E+00 5.73000E-03
        1.51726E+00 2.14607E+00 5.69000E-03
        1.52072E+00 2.14572E+00 5.64000E-03
        1.52418E+00 2.14537E+00 5.60000E-03
        1.52763E+00 2.14502E+00 5.56000E-03
        1.53108E+00 2.14467E+00 5.52000E-03
        1.53455E+00 2.14432E+00 5.48000E-03
        1.53800E+00 2.14397E+00 5.44000E-03
        1.54146E+00 2.14363E+00 5.40000E-03
        1.54492E+00 2.14328E+00 5.37000E-03
        1.54839E+00 2.14294E+00 5.33000E-03
        1.55184E+00 2.14260E+00 5.29000E-03
        1.55530E+00 2.14226E+00 5.25000E-03
        1.55877E+00 2.14191E+00 5.21000E-03
        1.56222E+00 2.14157E+00 5.17000E-03
        1.56567E+00 2.14123E+00 5.13000E-03
        1.56914E+00 2.14090E+00 5.10000E-03
        1.57261E+00 2.14056E+00 5.06000E-03
        1.57606E+00 2.14022E+00 5.02000E-03
        1.57952E+00 2.13989E+00 4.99000E-03
        1.58299E+00 2.13955E+00 4.95000E-03
        1.58645E+00 2.13922E+00 4.91000E-03
        1.58991E+00 2.13888E+00 4.88000E-03
        1.59338E+00 2.13855E+00 4.84000E-03
        1.59685E+00 2.13822E+00 4.81000E-03
        1.60031E+00 2.13789E+00 4.77000E-03
        1.60377E+00 2.13756E+00 4.73000E-03
        1.60724E+00 2.13723E+00 4.70000E-03
        1.61071E+00 2.13690E+00 4.67000E-03
        1.61417E+00 2.13657E+00 4.63000E-03
        1.61762E+00 2.13624E+00 4.60000E-03
        1.62109E+00 2.13592E+00 4.56000E-03
        1.62457E+00 2.13559E+00 4.53000E-03
        1.62803E+00 2.13526E+00 4.50000E-03
        1.63150E+00 2.13494E+00 4.46000E-03
        1.63496E+00 2.13462E+00 4.43000E-03
        1.63844E+00 2.13429E+00 4.40000E-03
        1.64189E+00 2.13397E+00 4.37000E-03
        1.64538E+00 2.13365E+00 4.33000E-03
        1.64884E+00 2.13333E+00 4.30000E-03
        1.65231E+00 2.13300E+00 4.27000E-03
        1.65577E+00 2.13268E+00 4.24000E-03
        1.65925E+00 2.13237E+00 4.20000E-03
        1.66272E+00 2.13205E+00 4.17000E-03
        1.66619E+00 2.13173E+00 4.14000E-03
        1.66966E+00 2.13141E+00 4.11000E-03
        1.67313E+00 2.13109E+00 4.08000E-03
        1.67659E+00 2.13077E+00 4.05000E-03
        1.68007E+00 2.13046E+00 4.02000E-03
        1.68354E+00 2.13014E+00 3.99000E-03
        1.68702E+00 2.12983E+00 3.96000E-03

File: database/data/other/perovskite/2D HOIP/nk/Song-RP4.yml
# this file is part of refractiveindex.info database
# refractiveindex.info database is in the public domain
# copyright and related rights waived via CC0 1.0

REFERENCES: |
    B. Song, J. Hou, H. Wang, S. Sidhik, J. Miao, H. Gu, H. Zhang, S. Liu, Z. Fakhraai, J. Even, J.-C. Blancon, A. D. Mohite, D. Jariwala.
    Determination of dielectric functions and exciton oscillator strength of two-dimensional hybrid perovskites.
    [*ACS Materials Lett.* **3**, 148-159 (2021)](https://doi.org/10.1021/acsmaterialslett.0c00505)
    (Numerical data kindly provided by Baokun Song)
NOTES: |
    Two-dimensional (2D) hybrid organic−inorganic perovskite (HOIP) semiconductor. Ruddlesden–Popper (RP) phase.<br> (BA)<sub>2</sub>(MA)<sub>n-1</sub>Pb<sub>n</sub>I<sub>3n-1</sub>,<br>where BA = CH<sub>3</sub>(CH<sub>2</sub>)<sub>3</sub>NH<sub>3</sub>, MA = CH<sub>3</sub>NH<sub>3</sub>, and n determines the thickness of the lead−iodide perovskite layer.<br>**n = 4**
CONDITIONS:
    substrate: glass
DATA:
  - type: tabulated nk
    data: |
        3.70914E-01 2.08676E+00 1.13891E+00
        3.72495E-01 2.10669E+00 1.13213E+00
        3.74077E-01 2.12589E+00 1.12437E+00
        3.75658E-01 2.14426E+00 1.11568E+00
        3.77240E-01 2.16172E+00 1.10617E+00
        3.78823E-01 2.17821E+00 1.09594E+00
        3.80405E-01 2.19365E+00 1.08510E+00
        3.81988E-01 2.20800E+00 1.07376E+00
        3.83571E-01 2.22124E+00 1.06206E+00
        3.85153E-01 2.23335E+00 1.05011E+00
        3.86736E-01 2.24434E+00 1.03805E+00
        3.88319E-01 2.25422E+00 1.02600E+00
        3.89902E-01 2.26303E+00 1.01409E+00
        3.91485E-01 2.27084E+00 1.00243E+00
        3.93069E-01 2.27769E+00 9.91120E-01
        3.94653E-01 2.28369E+00 9.80270E-01
        3.96237E-01 2.28892E+00 9.69950E-01
        3.97820E-01 2.29347E+00 9.60240E-01
        3.99404E-01 2.29748E+00 9.51170E-01
        4.00989E-01 2.30104E+00 9.42800E-01
        4.02574E-01 2.30427E+00 9.35130E-01
        4.04157E-01 2.30729E+00 9.28160E-01
        4.05742E-01 2.31022E+00 9.21880E-01
        4.07327E-01 2.31316E+00 9.16260E-01
        4.08911E-01 2.31620E+00 9.11240E-01
        4.10496E-01 2.31944E+00 9.06760E-01
        4.12082E-01 2.32295E+00 9.02740E-01
        4.13667E-01 2.32679E+00 8.99110E-01
        4.15252E-01 2.33101E+00 8.95760E-01
        4.16838E-01 2.33562E+00 8.92610E-01
        4.18423E-01 2.34064E+00 8.89560E-01
        4.20009E-01 2.34606E+00 8.86510E-01
        4.21595E-01 2.35186E+00 8.83380E-01
        4.23180E-01 2.35799E+00 8.80080E-01
        4.24766E-01 2.36440E+00 8.76550E-01
        4.26353E-01 2.37104E+00 8.72740E-01
        4.27939E-01 2.37782E+00 8.68600E-01
        4.29525E-01 2.38467E+00 8.64110E-01
        4.31111E-01 2.39153E+00 8.59260E-01
        4.32699E-01 2.39832E+00 8.54060E-01
        4.34284E-01 2.40496E+00 8.48510E-01
        4.35872E-01 2.41140E+00 8.42660E-01
        4.37459E-01 2.41758E+00 8.36540E-01
        4.39045E-01 2.42347E+00 8.30220E-01
        4.40632E-01 2.42903E+00 8.23730E-01
        4.42220E-01 2.43424E+00 8.17140E-01
        4.43807E-01 2.43910E+00 8.10500E-01
        4.45395E-01 2.44362E+00 8.03890E-01
        4.46983E-01 2.44780E+00 7.97340E-01
        4.48570E-01 2.45167E+00 7.90920E-01
        4.50158E-01 2.45528E+00 7.84660E-01
        4.51745E-01 2.45864E+00 7.78610E-01
        4.53334E-01 2.46182E+00 7.72780E-01
        4.54923E-01 2.46486E+00 7.67210E-01
        4.56511E-01 2.46781E+00 7.61890E-01
        4.58098E-01 2.47073E+00 7.56830E-01
        4.59688E-01 2.47367E+00 7.52020E-01
        4.61276E-01 2.47668E+00 7.47440E-01
        4.62864E-01 2.47980E+00 7.43070E-01
        4.64452E-01 2.48307E+00 7.38860E-01
        4.66041E-01 2.48654E+00 7.34780E-01
        4.67630E-01 2.49022E+00 7.30770E-01
        4.69219E-01 2.49412E+00 7.26780E-01
        4.70809E-01 2.49827E+00 7.22760E-01
        4.72398E-01 2.50264E+00 7.18630E-01
        4.73987E-01 2.50722E+00 7.14350E-01
        4.75576E-01 2.51198E+00 7.09850E-01
        4.77165E-01 2.51687E+00 7.05090E-01
        4.78755E-01 2.52185E+00 7.00040E-01
        4.80345E-01 2.52685E+00 6.94660E-01
        4.81934E-01 2.53180E+00 6.88930E-01
        4.83524E-01 2.53663E+00 6.82860E-01
        4.85113E-01 2.54128E+00 6.76460E-01
        4.86703E-01 2.54567E+00 6.69770E-01
        4.88294E-01 2.54975E+00 6.62830E-01
        4.89884E-01 2.55347E+00 6.55690E-01
        4.91474E-01 2.55680E+00 6.48420E-01
        4.93063E-01 2.55972E+00 6.41090E-01
        4.94655E-01 2.56222E+00 6.33790E-01
        4.96244E-01 2.56432E+00 6.26570E-01
        4.97837E-01 2.56605E+00 6.19510E-01
        4.99427E-01 2.56745E+00 6.12680E-01
        5.01017E-01 2.56859E+00 6.06090E-01
        5.02607E-01 2.56949E+00 5.99770E-01
        5.04198E-01 2.57021E+00 5.93760E-01
        5.05790E-01 2.57080E+00 5.88080E-01
        5.07379E-01 2.57131E+00 5.82730E-01
        5.08971E-01 2.57182E+00 5.77720E-01
        5.10561E-01 2.57238E+00 5.73030E-01
        5.12154E-01 2.57304E+00 5.68650E-01
        5.13743E-01 2.57386E+00 5.64540E-01
        5.15336E-01 2.57487E+00 5.60670E-01
        5.16926E-01 2.57612E+00 5.57000E-01
        5.18517E-01 2.57763E+00 5.53470E-01
        5.20109E-01 2.57943E+00 5.50050E-01
        5.21700E-01 2.58153E+00 5.46660E-01
        5.23292E-01 2.58394E+00 5.43280E-01
        5.24883E-01 2.58666E+00 5.39830E-01
        5.26474E-01 2.58969E+00 5.36260E-01
        5.28066E-01 2.59300E+00 5.32520E-01
        5.29659E-01 2.59658E+00 5.28560E-01
        5.31250E-01 2.60040E+00 5.24330E-01
        5.32844E-01 2.60442E+00 5.19790E-01
        5.34435E-01 2.60860E+00 5.14890E-01
        5.36027E-01 2.61290E+00 5.09600E-01
        5.37620E-01 2.61725E+00 5.03900E-01
        5.39212E-01 2.62161E+00 4.97760E-01
        5.40804E-01 2.62592E+00 4.91160E-01
        5.42396E-01 2.63010E+00 4.84110E-01
        5.43988E-01 2.63410E+00 4.76600E-01
        5.45580E-01 2.63786E+00 4.68640E-01
        5.47172E-01 2.64132E+00 4.60270E-01
        5.48765E-01 2.64440E+00 4.51500E-01
        5.50356E-01 2.64706E+00 4.42370E-01
        5.51949E-01 2.64925E+00 4.32920E-01
        5.53543E-01 2.65092E+00 4.23220E-01
        5.55134E-01 2.65204E+00 4.13310E-01
        5.56727E-01 2.65257E+00 4.03250E-01
        5.58319E-01 2.65249E+00 3.93120E-01
        5.59912E-01 2.65179E+00 3.82970E-01
        5.61505E-01 2.65046E+00 3.72880E-01
        5.63099E-01 2.64851E+00 3.62920E-01
        5.64691E-01 2.64595E+00 3.53150E-01
        5.66283E-01 2.64279E+00 3.43630E-01
        5.67875E-01 2.63907E+00 3.34440E-01
        5.69469E-01 2.63481E+00 3.25630E-01
        5.71061E-01 2.63006E+00 3.17250E-01
        5.72654E-01 2.62486E+00 3.09370E-01
        5.74248E-01 2.61926E+00 3.02010E-01
        5.75840E-01 2.61331E+00 2.95230E-01
        5.77433E-01 2.60709E+00 2.89070E-01
        5.79027E-01 2.60066E+00 2.83550E-01
        5.80619E-01 2.59408E+00 2.78680E-01
        5.82214E-01 2.58743E+00 2.74490E-01
        5.83807E-01 2.58077E+00 2.71000E-01
        5.85400E-01 2.57420E+00 2.68210E-01
        5.86994E-01 2.56781E+00 2.66130E-01
        5.88585E-01 2.56171E+00 2.64710E-01
        5.90179E-01 2.55600E+00 2.63950E-01
        5.91770E-01 2.55081E+00 2.63760E-01
        5.93365E-01 2.54624E+00 2.64040E-01
        5.94959E-01 2.54241E+00 2.64670E-01
        5.96551E-01 2.53939E+00 2.65460E-01
        5.98146E-01 2.53723E+00 2.66180E-01
        5.99737E-01 2.53589E+00 2.66560E-01
        6.01331E-01 2.53523E+00 2.66340E-01
        6.02925E-01 2.53501E+00 2.65240E-01
        6.04518E-01 2.53488E+00 2.63110E-01
        6.06111E-01 2.53440E+00 2.59910E-01
        6.07706E-01 2.53312E+00 2.55750E-01
        6.09298E-01 2.53064E+00 2.50940E-01
        6.10892E-01 2.52668E+00 2.45900E-01
        6.12485E-01 2.52113E+00 2.41150E-01
        6.14078E-01 2.51402E+00 2.37170E-01
        6.15673E-01 2.50553E+00 2.34410E-01
        6.17267E-01 2.49593E+00 2.33220E-01
        6.18860E-01 2.48551E+00 2.33900E-01
        6.20451E-01 2.47458E+00 2.36650E-01
        6.22045E-01 2.46347E+00 2.41660E-01
        6.23638E-01 2.45248E+00 2.49110E-01
        6.25232E-01 2.44196E+00 2.59190E-01
        6.26825E-01 2.43229E+00 2.72110E-01
        6.28420E-01 2.42399E+00 2.88130E-01
        6.30014E-01 2.41769E+00 3.07520E-01
        6.31606E-01 2.41431E+00 3.30520E-01
        6.33199E-01 2.41506E+00 3.57260E-01
        6.34794E-01 2.42160E+00 3.87560E-01
        6.36388E-01 2.43599E+00 4.20600E-01
        6.37979E-01 2.46054E+00 4.54620E-01
        6.39572E-01 2.49742E+00 4.86320E-01
        6.41166E-01 2.54759E+00 5.10600E-01
        6.42758E-01 2.60931E+00 5.21040E-01
        6.44355E-01 2.67689E+00 5.11780E-01
        6.45946E-01 2.74117E+00 4.80460E-01
        6.47539E-01 2.79253E+00 4.30450E-01
        6.49132E-01 2.82500E+00 3.69800E-01
        6.50726E-01 2.83809E+00 3.07610E-01
        6.52318E-01 2.83542E+00 2.50610E-01
        6.53915E-01 2.82211E+00 2.02120E-01
        6.55505E-01 2.80271E+00 1.62730E-01
        6.57100E-01 2.78053E+00 1.31610E-01
        6.58692E-01 2.75768E+00 1.07400E-01
        6.60288E-01 2.73537E+00 8.86900E-02
        6.61877E-01 2.71422E+00 7.42700E-02
        6.63471E-01 2.69451E+00 6.31600E-02
        6.65066E-01 2.67631E+00 5.45900E-02
        6.66657E-01 2.65957E+00 4.79600E-02
        6.68252E-01 2.64419E+00 4.28300E-02
        6.69844E-01 2.63008E+00 3.88600E-02
        6.71437E-01 2.61711E+00 3.57900E-02
        6.73030E-01 2.60516E+00 3.34200E-02
        6.74623E-01 2.59413E+00 3.16100E-02
        6.76216E-01 2.58393E+00 3.02400E-02
        6.77809E-01 2.57448E+00 2.92100E-02
        6.79403E-01 2.56570E+00 2.84600E-02
        6.80996E-01 2.55753E+00 2.79300E-02
        6.82590E-01 2.54992E+00 2.75800E-02
        6.84179E-01 2.54284E+00 2.73700E-02
        6.85772E-01 2.53628E+00 2.72300E-02
        6.87365E-01 2.53013E+00 2.70800E-02
        6.88958E-01 2.52433E+00 2.69300E-02
        6.90550E-01 2.51883E+00 2.67800E-02
        6.92143E-01 2.51360E+00 2.66300E-02
        6.93734E-01 2.50860E+00 2.64800E-02
        6.95329E-01 2.50382E+00 2.63300E-02
        6.96920E-01 2.49924E+00 2.61800E-02
        6.98514E-01 2.49484E+00 2.60300E-02
        7.00108E-01 2.49061E+00 2.58800E-02
        7.01697E-01 2.48652E+00 2.57300E-02
        7.03289E-01 2.48258E+00 2.55800E-02
        7.04884E-01 2.47878E+00 2.54300E-02
        7.06475E-01 2.47509E+00 2.52900E-02
        7.08068E-01 2.47152E+00 2.51400E-02
        7.09657E-01 2.46806E+00 2.50000E-02
        7.11253E-01 2.46469E+00 2.48500E-02
        7.12844E-01 2.46143E+00 2.47100E-02
        7.14433E-01 2.45825E+00 2.45700E-02
        7.16026E-01 2.45515E+00 2.44300E-02
        7.17617E-01 2.45214E+00 2.43000E-02
        7.19212E-01 2.44921E+00 2.41600E-02
        7.20801E-01 2.44634E+00 2.40200E-02
        7.22392E-01 2.44355E+00 2.38900E-02
        7.23987E-01 2.44082E+00 2.37500E-02
        7.25576E-01 2.43815E+00 2.36200E-02
        7.27167E-01 2.43554E+00 2.34900E-02
        7.28762E-01 2.43300E+00 2.33600E-02
        7.30350E-01 2.43050E+00 2.32300E-02
        7.31941E-01 2.42806E+00 2.31000E-02
        7.33534E-01 2.42567E+00 2.29800E-02
        7.35126E-01 2.42332E+00 2.28500E-02
        7.36716E-01 2.42103E+00 2.27300E-02
        7.38304E-01 2.41877E+00 2.26000E-02
        7.39899E-01 2.41656E+00 2.24800E-02
        7.41488E-01 2.41440E+00 2.23600E-02
        7.43079E-01 2.41227E+00 2.22400E-02
        7.44668E-01 2.41018E+00 2.21200E-02
        7.46259E-01 2.40813E+00 2.20100E-02
        7.47852E-01 2.40611E+00 2.18900E-02
        7.49444E-01 2.40414E+00 2.17800E-02
        7.51032E-01 2.40219E+00 2.16600E-02
        7.52624E-01 2.40027E+00 2.15500E-02
        7.54212E-01 2.39839E+00 2.14400E-02
        7.55803E-01 2.39654E+00 2.13300E-02
        7.57391E-01 2.39472E+00 2.12200E-02
        7.58982E-01 2.39293E+00 2.11100E-02
        7.60574E-01 2.39116E+00 2.10000E-02
        7.62164E-01 2.38942E+00 2.09000E-02
        7.63750E-01 2.38771E+00 2.07900E-02
        7.65344E-01 2.38603E+00 2.06900E-02
        7.66930E-01 2.38437E+00 2.05800E-02
        7.68522E-01 2.38273E+00 2.04800E-02
        7.70112E-01 2.38112E+00 2.03800E-02
        7.71699E-01 2.37953E+00 2.02800E-02
        7.73292E-01 2.37797E+00 2.01800E-02
        7.74882E-01 2.37642E+00 2.00800E-02
        7.76469E-01 2.37490E+00 1.99900E-02
        7.78057E-01 2.37340E+00 1.98900E-02
        7.79647E-01 2.37192E+00 1.97900E-02
        7.81234E-01 2.37045E+00 1.97000E-02
        7.82822E-01 2.36901E+00 1.96100E-02
        7.84412E-01 2.36759E+00 1.95100E-02
        7.86004E-01 2.36618E+00 1.94200E-02
        7.87591E-01 2.36480E+00 1.93300E-02
        7.89175E-01 2.36343E+00 1.92400E-02
        7.90766E-01 2.36208E+00 1.91500E-02
        7.92353E-01 2.36074E+00 1.90600E-02
        7.93941E-01 2.35943E+00 1.89700E-02
        7.95530E-01 2.35812E+00 1.88900E-02
        7.97121E-01 2.35684E+00 1.88000E-02
        7.98708E-01 2.35557E+00 1.87100E-02
        8.00296E-01 2.35431E+00 1.86300E-02
        8.01879E-01 2.35307E+00 1.85500E-02
        8.03470E-01 2.35185E+00 1.84600E-02
        8.05056E-01 2.35064E+00 1.83800E-02
        8.06643E-01 2.34944E+00 1.83000E-02
        8.08231E-01 2.34826E+00 1.82200E-02
        8.09820E-01 2.34709E+00 1.81400E-02
        8.11404E-01 2.34593E+00 1.80600E-02
        8.12990E-01 2.34479E+00 1.79800E-02
        8.14576E-01 2.34366E+00 1.79000E-02
        8.16163E-01 2.34254E+00 1.78200E-02
        8.17751E-01 2.34143E+00 1.77500E-02
        8.19335E-01 2.34034E+00 1.76700E-02
        8.20924E-01 2.33926E+00 1.76000E-02
        8.22509E-01 2.33819E+00 1.75200E-02
        8.24095E-01 2.33713E+00 1.74500E-02
        8.25681E-01 2.33608E+00 1.73700E-02
        8.27267E-01 2.33504E+00 1.73000E-02
        8.28854E-01 2.33402E+00 1.72300E-02
        8.30437E-01 2.33300E+00 1.71600E-02
        8.32025E-01 2.33199E+00 1.70900E-02
        8.33608E-01 2.33100E+00 1.70200E-02
        8.35192E-01 2.33001E+00 1.69500E-02
        8.36781E-01 2.32904E+00 1.68800E-02
        8.38366E-01 2.32808E+00 1.68100E-02
        8.39950E-01 2.32712E+00 1.67400E-02
        8.41535E-01 2.32617E+00 1.66700E-02
        8.43120E-01 2.32524E+00 1.66100E-02
        8.44700E-01 2.32431E+00 1.65400E-02
        8.46285E-01 2.32339E+00 1.64700E-02
        8.47871E-01 2.32248E+00 1.64100E-02
        8.49457E-01 2.32158E+00 1.63400E-02
        8.51037E-01 2.32069E+00 1.62800E-02
        8.52623E-01 2.31981E+00 1.62200E-02
        8.54203E-01 2.31893E+00 1.61500E-02
        8.55789E-01 2.31806E+00 1.60900E-02
        8.57375E-01 2.31720E+00 1.60300E-02
        8.58955E-01 2.31635E+00 1.59700E-02
        8.60541E-01 2.31551E+00 1.59100E-02
        8.62121E-01 2.31467E+00 1.58500E-02
        8.63706E-01 2.31385E+00 1.57900E-02
        8.65286E-01 2.31302E+00 1.57200E-02
        8.66871E-01 2.31221E+00 1.56700E-02
        8.68450E-01 2.31141E+00 1.56100E-02
        8.70034E-01 2.31061E+00 1.55500E-02
        8.71618E-01 2.30982E+00 1.54900E-02
        8.73196E-01 2.30903E+00 1.54300E-02
        8.74779E-01 2.30825E+00 1.53800E-02
        8.76362E-01 2.30748E+00 1.53200E-02
        8.77944E-01 2.30672E+00 1.52600E-02
        8.79526E-01 2.30596E+00 1.52100E-02
        8.81101E-01 2.30521E+00 1.51500E-02
        8.82689E-01 2.30446E+00 1.51000E-02
        8.84269E-01 2.30373E+00 1.50400E-02
        8.85848E-01 2.30299E+00 1.49900E-02
        8.87427E-01 2.30227E+00 1.49400E-02
        8.89005E-01 2.30155E+00 1.48800E-02
        8.90589E-01 2.30083E+00 1.48300E-02
        8.92172E-01 2.30013E+00 1.47800E-02
        8.93747E-01 2.29942E+00 1.47300E-02
        8.95329E-01 2.29873E+00 1.46800E-02
        8.96909E-01 2.29804E+00 1.46200E-02
        8.98488E-01 2.29735E+00 1.45700E-02
        9.00067E-01 2.29667E+00 1.45200E-02
        9.01644E-01 2.29600E+00 1.44700E-02
        9.03227E-01 2.29533E+00 1.44200E-02
        9.04803E-01 2.29467E+00 1.43700E-02
        9.06383E-01 2.29401E+00 1.43200E-02
        9.07957E-01 2.29336E+00 1.42800E-02
        9.09535E-01 2.29271E+00 1.42300E-02
        9.11113E-01 2.29207E+00 1.41800E-02
        9.12695E-01 2.29143E+00 1.41300E-02
        9.14270E-01 2.29080E+00 1.40900E-02
        9.15851E-01 2.29017E+00 1.40400E-02
        9.17430E-01 2.28955E+00 1.39900E-02
        9.19001E-01 2.28893E+00 1.39500E-02
        9.20584E-01 2.28831E+00 1.39000E-02
        9.22158E-01 2.28771E+00 1.38500E-02
        9.23732E-01 2.28710E+00 1.38100E-02
        9.25310E-01 2.28650E+00 1.37600E-02
        9.26888E-01 2.28591E+00 1.37200E-02
        9.28463E-01 2.28532E+00 1.36800E-02
        9.30037E-01 2.28473E+00 1.36300E-02
        9.31617E-01 2.28415E+00 1.35900E-02
        9.33187E-01 2.28357E+00 1.35500E-02
        9.34763E-01 2.28300E+00 1.35000E-02
        9.36338E-01 2.28243E+00 1.34600E-02
        9.37917E-01 2.28187E+00 1.34200E-02
        9.39488E-01 2.28131E+00 1.33700E-02
        9.41064E-01 2.28075E+00 1.33300E-02
        9.42638E-01 2.28020E+00 1.32900E-02
        9.44217E-01 2.27965E+00 1.32500E-02
        9.45787E-01 2.27911E+00 1.32100E-02
        9.47363E-01 2.27857E+00 1.31700E-02
        9.48936E-01 2.27803E+00 1.31300E-02
        9.50507E-01 2.27750E+00 1.30900E-02
        9.52084E-01 2.27697E+00 1.30500E-02
        9.53659E-01 2.27644E+00 1.30100E-02
        9.55231E-01 2.27592E+00 1.29700E-02
        9.56801E-01 2.27540E+00 1.29300E-02
        9.58376E-01 2.27489E+00 1.28900E-02
        9.59949E-01 2.27438E+00 1.28500E-02
        9.61520E-01 2.27387E+00 1.28100E-02
        9.63089E-01 2.27337E+00 1.27700E-02
        9.64662E-01 2.27287E+00 1.27400E-02
        9.66234E-01 2.27237E+00 1.27000E-02
        9.67802E-01 2.27188E+00 1.26600E-02
        9.69376E-01 2.27139E+00 1.26200E-02
        9.70948E-01 2.27090E+00 1.25900E-02
        9.72517E-01 2.27041E+00 1.25500E-02
        9.74091E-01 2.26993E+00 1.25100E-02
        9.75662E-01 2.26946E+00 1.24800E-02
        9.77231E-01 2.26898E+00 1.24400E-02
        9.78797E-01 2.26851E+00 1.24000E-02
        9.80368E-01 2.26804E+00 1.23700E-02
        9.81936E-01 2.26758E+00 1.23300E-02
        9.83510E-01 2.26712E+00 1.23000E-02
        9.85073E-01 2.26666E+00 1.22600E-02
        9.86648E-01 2.26621E+00 1.22300E-02
        9.88213E-01 2.26575E+00 1.21900E-02
        9.89783E-01 2.26530E+00 1.21600E-02
        9.91350E-01 2.26486E+00 1.21300E-02
        9.92914E-01 2.26441E+00 1.20900E-02
        9.94483E-01 2.26397E+00 1.20600E-02
        9.96049E-01 2.26353E+00 1.20200E-02
        9.97620E-01 2.26310E+00 1.19900E-02
        9.99188E-01 2.26267E+00 1.19600E-02
        1.01300E+00 2.25897E+00 1.16800E-02
        1.01641E+00 2.25809E+00 1.16100E-02
        1.01981E+00 2.25722E+00 1.15400E-02
        1.02322E+00 2.25636E+00 1.14700E-02
        1.02662E+00 2.25551E+00 1.14100E-02
        1.03003E+00 2.25467E+00 1.13400E-02
        1.03343E+00 2.25385E+00 1.12800E-02
        1.03684E+00 2.25303E+00 1.12200E-02
        1.04025E+00 2.25222E+00 1.11600E-02
        1.04366E+00 2.25142E+00 1.11000E-02
        1.04707E+00 2.25064E+00 1.10300E-02
        1.05047E+00 2.24986E+00 1.09700E-02
        1.05388E+00 2.24909E+00 1.09100E-02
        1.05729E+00 2.24833E+00 1.08600E-02
        1.06070E+00 2.24758E+00 1.08000E-02
        1.06411E+00 2.24684E+00 1.07400E-02
        1.06752E+00 2.24611E+00 1.06800E-02
        1.07093E+00 2.24539E+00 1.06300E-02
        1.07434E+00 2.24467E+00 1.05700E-02
        1.07775E+00 2.24397E+00 1.05200E-02
        1.08116E+00 2.24327E+00 1.04600E-02
        1.08457E+00 2.24258E+00 1.04100E-02
        1.08799E+00 2.24189E+00 1.03600E-02
        1.09140E+00 2.24122E+00 1.03100E-02
        1.09481E+00 2.24055E+00 1.02500E-02
        1.09823E+00 2.23989E+00 1.02000E-02
        1.10164E+00 2.23924E+00 1.01500E-02
        1.10506E+00 2.23859E+00 1.01000E-02
        1.10847E+00 2.23795E+00 1.00500E-02
        1.11189E+00 2.23732E+00 1.00000E-02
        1.11530E+00 2.23670E+00 9.95000E-03
        1.11872E+00 2.23608E+00 9.91000E-03
        1.12213E+00 2.23547E+00 9.86000E-03
        1.12554E+00 2.23486E+00 9.81000E-03
        1.12897E+00 2.23426E+00 9.76000E-03
        1.13238E+00 2.23367E+00 9.72000E-03
        1.13579E+00 2.23309E+00 9.67000E-03
        1.13922E+00 2.23251E+00 9.63000E-03
        1.14263E+00 2.23193E+00 9.58000E-03
        1.14605E+00 2.23136E+00 9.54000E-03
        1.14947E+00 2.23080E+00 9.49000E-03
        1.15289E+00 2.23025E+00 9.45000E-03
        1.15631E+00 2.22969E+00 9.41000E-03
        1.15973E+00 2.22915E+00 9.36000E-03
        1.16314E+00 2.22861E+00 9.32000E-03
        1.16657E+00 2.22808E+00 9.28000E-03
        1.16998E+00 2.22755E+00 9.24000E-03
        1.17340E+00 2.22702E+00 9.20000E-03
        1.17682E+00 2.22650E+00 9.16000E-03
        1.18025E+00 2.22599E+00 9.12000E-03
        1.18368E+00 2.22548E+00 9.08000E-03
        1.18709E+00 2.22498E+00 9.04000E-03
        1.19052E+00 2.22448E+00 9.00000E-03
        1.19394E+00 2.22398E+00 8.96000E-03
        1.19736E+00 2.22349E+00 8.92000E-03
        1.20079E+00 2.22301E+00 8.88000E-03
        1.20421E+00 2.22253E+00 8.85000E-03
        1.20763E+00 2.22205E+00 8.81000E-03
        1.21106E+00 2.22158E+00 8.77000E-03
        1.21448E+00 2.22112E+00 8.73000E-03
        1.21791E+00 2.22065E+00 8.70000E-03
        1.22134E+00 2.22019E+00 8.66000E-03
        1.22477E+00 2.21974E+00 8.63000E-03
        1.22819E+00 2.21929E+00 8.59000E-03
        1.23161E+00 2.21884E+00 8.56000E-03
        1.23504E+00 2.21840E+00 8.52000E-03
        1.23847E+00 2.21796E+00 8.48000E-03
        1.24190E+00 2.21753E+00 8.45000E-03
        1.24532E+00 2.21710E+00 8.42000E-03
        1.24876E+00 2.21667E+00 8.38000E-03
        1.25219E+00 2.21625E+00 8.35000E-03
        1.25561E+00 2.21583E+00 8.32000E-03
        1.25904E+00 2.21541E+00 8.29000E-03
        1.26248E+00 2.21500E+00 8.25000E-03
        1.26591E+00 2.21459E+00 8.22000E-03
        1.26933E+00 2.21419E+00 8.19000E-03
        1.27277E+00 2.21379E+00 8.16000E-03
        1.27620E+00 2.21339E+00 8.13000E-03
        1.27963E+00 2.21299E+00 8.09000E-03
        1.28306E+00 2.21260E+00 8.06000E-03
        1.28649E+00 2.21221E+00 8.03000E-03
        1.28993E+00 2.21183E+00 8.00000E-03
        1.29336E+00 2.21145E+00 7.97000E-03
        1.29680E+00 2.21107E+00 7.94000E-03
        1.30022E+00 2.21069E+00 7.91000E-03
        1.30366E+00 2.21032E+00 7.88000E-03
        1.30709E+00 2.20995E+00 7.85000E-03
        1.31053E+00 2.20959E+00 7.82000E-03
        1.31396E+00 2.20922E+00 7.79000E-03
        1.31740E+00 2.20886E+00 7.77000E-03
        1.32084E+00 2.20850E+00 7.74000E-03
        1.32428E+00 2.20815E+00 7.71000E-03
        1.32771E+00 2.20780E+00 7.68000E-03
        1.33115E+00 2.20745E+00 7.66000E-03
        1.33458E+00 2.20710E+00 7.63000E-03
        1.33803E+00 2.20675E+00 7.60000E-03
        1.34146E+00 2.20641E+00 7.57000E-03
        1.34489E+00 2.20607E+00 7.55000E-03
        1.34834E+00 2.20574E+00 7.52000E-03
        1.35178E+00 2.20540E+00 7.49000E-03
        1.35521E+00 2.20507E+00 7.47000E-03
        1.35866E+00 2.20475E+00 7.44000E-03
        1.36209E+00 2.20442E+00 7.41000E-03
        1.36554E+00 2.20410E+00 7.39000E-03
        1.36898E+00 2.20377E+00 7.36000E-03
        1.37242E+00 2.20345E+00 7.34000E-03
        1.37586E+00 2.20314E+00 7.31000E-03
        1.37930E+00 2.20282E+00 7.29000E-03
        1.38275E+00 2.20251E+00 7.26000E-03
        1.38618E+00 2.20220E+00 7.24000E-03
        1.38963E+00 2.20189E+00 7.22000E-03
        1.39307E+00 2.20159E+00 7.19000E-03
        1.39652E+00 2.20129E+00 7.17000E-03
        1.39995E+00 2.20099E+00 7.14000E-03
        1.40341E+00 2.20069E+00 7.12000E-03
        1.40685E+00 2.20039E+00 7.10000E-03
        1.41029E+00 2.20009E+00 7.07000E-03
        1.41375E+00 2.19980E+00 7.05000E-03
        1.41719E+00 2.19951E+00 7.03000E-03
        1.42063E+00 2.19922E+00 7.00000E-03
        1.42407E+00 2.19894E+00 6.98000E-03
        1.42752E+00 2.19865E+00 6.96000E-03
        1.43098E+00 2.19837E+00 6.94000E-03
        1.43442E+00 2.19809E+00 6.91000E-03
        1.43786E+00 2.19781E+00 6.89000E-03
        1.44131E+00 2.19753E+00 6.87000E-03
        1.44477E+00 2.19726E+00 6.85000E-03
        1.44821E+00 2.19698E+00 6.83000E-03
        1.45165E+00 2.19671E+00 6.81000E-03
        1.45511E+00 2.19644E+00 6.78000E-03
        1.45855E+00 2.19617E+00 6.76000E-03
        1.46201E+00 2.19591E+00 6.74000E-03
        1.46546E+00 2.19564E+00 6.72000E-03
        1.46890E+00 2.19538E+00 6.70000E-03
        1.47236E+00 2.19512E+00 6.68000E-03
        1.47581E+00 2.19486E+00 6.66000E-03
        1.47926E+00 2.19460E+00 6.64000E-03
        1.48271E+00 2.19434E+00 6.62000E-03
        1.48618E+00 2.19409E+00 6.60000E-03
        1.48962E+00 2.19384E+00 6.58000E-03
        1.49308E+00 2.19359E+00 6.56000E-03
        1.49653E+00 2.19333E+00 6.54000E-03
        1.49998E+00 2.19309E+00 6.52000E-03
        1.50344E+00 2.19284E+00 6.50000E-03
        1.50689E+00 2.19259E+00 6.48000E-03
        1.51034E+00 2.19235E+00 6.46000E-03
        1.51381E+00 2.19211E+00 6.44000E-03
        1.51726E+00 2.19187E+00 6.42000E-03
        1.52072E+00 2.19163E+00 6.40000E-03
        1.52418E+00 2.19139E+00 6.39000E-03
        1.52763E+00 2.19115E+00 6.37000E-03
        1.53108E+00 2.19092E+00 6.35000E-03
        1.53455E+00 2.19068E+00 6.33000E-03
        1.53800E+00 2.19045E+00 6.31000E-03
        1.54146E+00 2.19022E+00 6.29000E-03
        1.54492E+00 2.18999E+00 6.28000E-03
        1.54839E+00 2.18976E+00 6.26000E-03
        1.55184E+00 2.18953E+00 6.24000E-03
        1.55530E+00 2.18931E+00 6.22000E-03
        1.55877E+00 2.18908E+00 6.20000E-03
        1.56222E+00 2.18886E+00 6.19000E-03
        1.56567E+00 2.18864E+00 6.17000E-03
        1.56914E+00 2.18842E+00 6.15000E-03
        1.57261E+00 2.18820E+00 6.13000E-03
        1.57606E+00 2.18798E+00 6.12000E-03
        1.57952E+00 2.18776E+00 6.10000E-03
        1.58299E+00 2.18755E+00 6.08000E-03
        1.58645E+00 2.18733E+00 6.07000E-03
        1.58991E+00 2.18712E+00 6.05000E-03
        1.59338E+00 2.18690E+00 6.03000E-03
        1.59685E+00 2.18669E+00 6.02000E-03
        1.60031E+00 2.18648E+00 6.00000E-03
        1.60377E+00 2.18627E+00 5.98000E-03
        1.60724E+00 2.18607E+00 5.97000E-03
        1.61071E+00 2.18586E+00 5.95000E-03
        1.61417E+00 2.18565E+00 5.94000E-03
        1.61762E+00 2.18545E+00 5.92000E-03
        1.62109E+00 2.18525E+00 5.90000E-03
        1.62457E+00 2.18504E+00 5.89000E-03
        1.62803E+00 2.18484E+00 5.87000E-03
        1.63150E+00 2.18464E+00 5.86000E-03
        1.63496E+00 2.18444E+00 5.84000E-03
        1.63844E+00 2.18424E+00 5.83000E-03
        1.64189E+00 2.18404E+00 5.81000E-03
        1.64538E+00 2.18385E+00 5.79000E-03
        1.64884E+00 2.18365E+00 5.78000E-03
        1.65231E+00 2.18346E+00 5.77000E-03
        1.65577E+00 2.18326E+00 5.75000E-03
        1.65925E+00 2.18307E+00 5.73000E-03
        1.66272E+00 2.18288E+00 5.72000E-03
        1.66619E+00 2.18269E+00 5.71000E-03
        1.66966E+00 2.18250E+00 5.69000E-03
        1.67313E+00 2.18231E+00 5.68000E-03
        1.67659E+00 2.18212E+00 5.66000E-03
        1.68007E+00 2.18193E+00 5.65000E-03
        1.68354E+00 2.18175E+00 5.63000E-03
        1.68702E+00 2.18156E+00 5.62000E-03
