Repository: polyanskiy/refractiveindex.info-database

## Notices

> ⚠️ **Nov 6, 2026** 
> COMMENTS field was renamed to NOTES in the `develop` branch. Maintainers of applications and libraries that consume the database should prepare their software to support this change.

> ⚠️ **Jun 14, 2026**  
> Markdown is now used in REFERENCES and COMMENTS fields in data YAML files, and in ABOUT fields in about.yml files. This change is currently in the `develop` branch. Maintainers of applications and libraries that consume the database should prepare their software to support Markdown in these fields.

> ⚠️ **Jan 18, 2026**  
> Please use the `develop` branch for contributing new data and any edits.

> ⚠️ **Jan 7, 2026**  
> The default branch was renamed from `master` to `main`.  
> Fork maintainers should update local tracking accordingly.

# Refractive Index Database

The refractiveindex.info database is an extensive collection of optical constants for a wide range of materials. The database is in the public domain. Copyright and related rights were waived by <a href="mailto:polyanskiy@refractiveindex.info">Mikhail Polyanskiy</a> through the <a href="https://creativecommons.org/publicdomain/zero/1.0/">CC0 1.0 Universal Public Domain Dedication</a>. You may copy, modify, and distribute the refractiveindex.info database, even for commercial purposes, without asking permission.

The YAML file format is used to store material information and the database structure. Many text editors have built-in syntax highlighting for YAML markup. <a href="https://code.visualstudio.com/">Visual Studio Code</a> (cross-platform) or <a href="https://notepad-plus-plus.org/">Notepad++</a> (under Windows) are recommended for viewing and editing refractiveindex.info database files.

## Web interface

https://refractiveindex.info/

## How to cite

If you use data from this database in research, publications, reports, or software, please cite the peer-reviewed data descriptor published in *Scientific Data*:

**Reference:**

> Polyanskiy, M. N. *Refractiveindex.info database of optical constants*.  
> *Scientific Data* **11**, 94 (2024).  
> https://doi.org/10.1038/s41597-023-02898-2

**BibTeX:**
```bibtex
@article{polyanskiy2024,
  title   = {Refractiveindex.info database of optical constants},
  author  = {Polyanskiy, Mikhail N.},
  journal = {Scientific Data},
  volume  = {11},
  pages   = {94},
  year    = {2024},
  doi     = {10.1038/s41597-023-02898-2}
}
```

**Optional web citation** (not preferred over the peer-reviewed article):

> M. N. Polyanskiy, Refractive index database, https://refractiveindex.info. Accessed on YYYY-MM-DD.

When appropriate, please also cite the original publications from which specific datasets were obtained; these references are listed in the corresponding data files.

### General guidelines

- Please base all contributions on the `develop` branch.
- Follow existing conventions for directory structure, file naming, and YAML formatting.
- Ensure that all numerical data are traceable to a reliable source (peer-reviewed publications, manufacturer datasheets, etc.).

## Related projects

### refractiveindex.info-scripts
Collection of Python scripts related to the refractiveindex.info database  
https://github.com/polyanskiy/refractiveindex.info-scripts

### refractiveindex
Easy Python interface to the refractiveindex.info database  
https://github.com/toftul/refractiveindex

### RefractiveIndex.jl
Julia interface to the refractiveindex.info database  
https://github.com/stillyslalom/RefractiveIndex.jl

### PyTMM
Database browser and Transfer Matrix Method implementation  
https://github.com/kitchenknif/PyTMM

### tmmnlay
Another TMM package loosely based on PyTMM  
https://github.com/ovidiopr/tmmnlay

### refractiveindex.info-sqlite
Python 3 + SQLite wrapper for the refractiveindex.info database  
https://github.com/HugoGuillen/refractiveindex.info-sqlite

### refractiveindex.info
Support for operations not possible through the web interface (e.g., finding materials with refractive index within a specified range)  
https://github.com/cinek810/refractiveindex.info (original scripts)  
https://github.com/mtarek/refractiveindex.info (fork and further development)

### PyMoosh
Python library for multilayer simulation and optimization  
https://github.com/AnMoreau/PyMoosh

### pyElli
Ellipsometry data processing package with a built-in refractive index data loader  
https://pyelli.readthedocs.io

### TFStudio
GUI-based thin-film coating design program with a built-in refractiveindex.info browser
https://github.com/aai2k/TFStudio

### RefractiveIndexApp
Simple Android app that serves as a front end to the refractiveindex.info database
https://github.com/Xpr3ss0/RefractiveIndexApp

File: database/data/other/perovskite/CH3NH3PbBr3/nk/Ishteev.yml
# this file is part of refractiveindex.info database
# refractiveindex.info database is in the public domain
# copyright and related rights waived via CC0 1.0

REFERENCES: |
    A. Ishteev, K. Konstantinova, G. Ermolaev, D. Kiselev, D. Muratov, M. Voronova, T. Ilina, P. Lagov, O. Uvarov, Y. Pavlov, M. Letovaltseva, A. Arsenin, V. Volkov, S. Didenko, D. Saranin, A. Di Carlo.
    Investigation of structural and optical properties of MAPbBr<sub>3</sub> monocrystals under fast electron irradiation.
    [*J. Mater. Chem. C* **10**, 5821–5828 (2022)](https://doi.org/10.1039/D2TC00128D)
    (Numerical data kindly provided by Georgy Ermolaev)
NOTES: |
    Single crystal MAPbBr<sub>3</sub>.
DATA:
  - type: tabulated nk
    data: |
        0.290 2.08010 0.92328
        0.291 2.18467 0.90981
        0.292 2.21939 0.90449
        0.293 2.14889 0.84904
        0.294 2.09448 0.82503
        0.295 2.12732 0.82498
        0.296 2.17364 0.83218
        0.297 2.20212 0.82461
        0.298 2.16375 0.84455
        0.299 2.17843 0.81926
        0.300 2.21501 0.80808
        0.301 2.21620 0.80350
        0.302 2.23365 0.81253
        0.303 2.23595 0.78525
        0.304 2.24139 0.78688
        0.305 2.23698 0.77743
        0.306 2.24244 0.76088
        0.307 2.25096 0.76476
        0.308 2.26447 0.75716
        0.309 2.27275 0.74099
        0.310 2.28420 0.72556
        0.311 2.28712 0.72582
        0.312 2.28767 0.71732
        0.313 2.29094 0.70864
        0.314 2.29903 0.69941
        0.315 2.30401 0.69154
        0.316 2.31192 0.68301
        0.317 2.31991 0.67126
        0.318 2.32063 0.66245
        0.319 2.32542 0.64313
        0.320 2.33331 0.63006
        0.321 2.33098 0.62396
        0.322 2.33915 0.61769
        0.323 2.34069 0.60324
        0.324 2.34040 0.58234
        0.325 2.33897 0.56564
        0.326 2.33589 0.55325
        0.327 2.33286 0.53891
        0.328 2.32948 0.53378
        0.329 2.32355 0.52625
        0.330 2.31862 0.51439
        0.331 2.31404 0.50488
        0.332 2.30840 0.49885
        0.333 2.30016 0.48866
        0.334 2.29548 0.48225
        0.335 2.28925 0.47975
        0.336 2.28361 0.47538
        0.337 2.27686 0.47532
        0.338 2.27008 0.47271
        0.339 2.27011 0.46574
        0.340 2.26887 0.46231
        0.341 2.26254 0.46082
        0.342 2.26135 0.46026
        0.343 2.25576 0.46113
        0.344 2.25186 0.46212
        0.345 2.25076 0.45992
        0.346 2.25032 0.46210
        0.347 2.25253 0.46028
        0.348 2.25258 0.45860
        0.349 2.24941 0.45749
        0.350 2.24736 0.45995
        0.351 2.24725 0.46112
        0.352 2.24857 0.45956
        0.353 2.25303 0.46096
        0.354 2.25488 0.45814
        0.355 2.25645 0.45235
        0.356 2.25886 0.44959
        0.357 2.26125 0.44624
        0.358 2.25939 0.44319
        0.359 2.26331 0.44426
        0.360 2.26355 0.44189
        0.361 2.27191 0.44188
        0.362 2.25927 0.43815
        0.363 2.26301 0.43999
        0.364 2.27907 0.43617
        0.365 2.27266 0.43378
        0.366 2.27302 0.41878
        0.367 2.27138 0.40948
        0.368 2.27371 0.41183
        0.369 2.27677 0.40964
        0.370 2.27317 0.41173
        0.371 2.27974 0.40158
        0.372 2.28563 0.39434
        0.373 2.28273 0.39907
        0.374 2.28594 0.38766
        0.375 2.28548 0.38566
        0.376 2.28210 0.38749
        0.377 2.28633 0.38368
        0.378 2.28730 0.37978
        0.379 2.28847 0.37332
        0.380 2.29129 0.36374
        0.381 2.28993 0.36236
        0.382 2.28707 0.36058
        0.383 2.28567 0.36233
        0.384 2.28456 0.35754
        0.385 2.28661 0.35101
        0.386 2.28882 0.34797
        0.387 2.28896 0.34390
        0.388 2.29022 0.34340
        0.389 2.28819 0.33411
        0.390 2.28549 0.33314
        0.391 2.28476 0.32937
        0.392 2.28611 0.32803
        0.393 2.28620 0.32517
        0.394 2.28719 0.31915
        0.395 2.28678 0.31518
        0.396 2.28416 0.31208
        0.397 2.28474 0.30863
        0.398 2.28386 0.30767
        0.399 2.28209 0.30299
        0.400 2.28305 0.30300
        0.401 2.28116 0.30057
        0.402 2.27926 0.29566
        0.403 2.27916 0.28894
        0.404 2.27949 0.28863
        0.405 2.27608 0.28456
        0.406 2.27637 0.28244
        0.407 2.27609 0.28185
        0.408 2.27758 0.27930
        0.409 2.27536 0.27473
        0.410 2.27254 0.27108
        0.411 2.27215 0.26534
        0.412 2.27134 0.26467
        0.413 2.26909 0.26256
        0.414 2.26906 0.26227
        0.415 2.26880 0.26021
        0.416 2.26766 0.25650
        0.417 2.26693 0.25298
        0.418 2.26442 0.25000
        0.419 2.26313 0.24853
        0.420 2.26309 0.24432
        0.421 2.26121 0.24473
        0.422 2.26063 0.24253
        0.423 2.26075 0.24105
        0.424 2.25940 0.24018
        0.425 2.25797 0.23375
        0.426 2.25688 0.23319
        0.427 2.25459 0.23104
        0.428 2.25287 0.23066
        0.429 2.25187 0.23176
        0.430 2.25139 0.22662
        0.431 2.25065 0.22511
        0.432 2.25059 0.22253
        0.433 2.24814 0.21920
        0.434 2.24701 0.21980
        0.435 2.24530 0.21687
        0.436 2.24378 0.21559
        0.437 2.24286 0.21383
        0.438 2.24278 0.21315
        0.439 2.24175 0.21243
        0.440 2.23966 0.20932
        0.441 2.23891 0.20694
        0.442 2.23733 0.20440
        0.443 2.23676 0.20152
        0.444 2.23498 0.20197
        0.445 2.23563 0.20200
        0.446 2.23406 0.20126
        0.447 2.23224 0.19955
        0.448 2.23098 0.19914
        0.449 2.23045 0.19848
        0.450 2.22868 0.19755
        0.451 2.22849 0.19554
        0.452 2.22802 0.19362
        0.453 2.22642 0.19232
        0.454 2.22480 0.19166
        0.455 2.22394 0.19237
        0.456 2.22266 0.19165
        0.457 2.22212 0.19022
        0.458 2.22078 0.18839
        0.459 2.22054 0.18707
        0.460 2.21930 0.18550
        0.461 2.21883 0.18551
        0.462 2.21679 0.18346
        0.463 2.21604 0.18528
        0.464 2.21542 0.18428
        0.465 2.21469 0.18368
        0.466 2.21413 0.18241
        0.467 2.21327 0.18190
        0.468 2.21293 0.18082
        0.469 2.21133 0.18012
        0.470 2.21068 0.17912
        0.471 2.20985 0.17877
        0.472 2.20882 0.17920
        0.473 2.20851 0.17929
        0.474 2.20752 0.17885
        0.475 2.20730 0.17680
        0.476 2.20710 0.17651
        0.477 2.20598 0.17499
        0.478 2.20485 0.17545
        0.479 2.20408 0.17676
        0.480 2.20370 0.17551
        0.481 2.20349 0.17661
        0.482 2.20286 0.17382
        0.483 2.20250 0.17510
        0.484 2.20167 0.17436
        0.485 2.20091 0.17232
        0.486 2.19986 0.17256
        0.487 2.20031 0.17395
        0.488 2.19926 0.17471
        0.489 2.19875 0.17540
        0.490 2.19856 0.17326
        0.491 2.19828 0.17338
        0.492 2.19740 0.17148
        0.493 2.19737 0.17247
        0.494 2.19613 0.17320
        0.495 2.19709 0.17646
        0.496 2.19617 0.17524
        0.497 2.19578 0.17395
        0.498 2.19602 0.17343
        0.499 2.19601 0.17554
        0.500 2.19545 0.17631
        0.501 2.19534 0.17438
        0.502 2.19455 0.17888
        0.503 2.19512 0.18030
        0.504 2.19719 0.18195
        0.505 2.19583 0.18138
        0.506 2.19433 0.18283
        0.507 2.19417 0.18310
        0.508 2.19500 0.18617
        0.509 2.19531 0.18863
        0.510 2.19732 0.19148
        0.511 2.19935 0.19346
        0.512 2.19909 0.19878
        0.513 2.20208 0.20349
        0.514 2.20601 0.20834
        0.515 2.20836 0.21233
        0.516 2.21453 0.21403
        0.517 2.21887 0.21966
        0.518 2.22453 0.22405
        0.519 2.23261 0.22900
        0.520 2.24121 0.23362
        0.521 2.25263 0.23798
        0.522 2.26373 0.24088
        0.523 2.27873 0.24112
        0.524 2.29337 0.23895
        0.525 2.30986 0.23536
        0.526 2.32635 0.22914
        0.527 2.34230 0.22014
        0.528 2.35606 0.20782
        0.529 2.36930 0.19059
        0.530 2.37804 0.17222
        0.531 2.38467 0.15195
        0.532 2.38742 0.13273
        0.533 2.38722 0.11128
        0.534 2.38375 0.09246
        0.535 2.37783 0.07501
        0.536 2.36987 0.05979
        0.537 2.36041 0.04583
        0.538 2.35003 0.03505
        0.539 2.33918 0.02408
        0.540 2.32888 0.01598
        0.541 2.31881 0.01013
        0.542 2.30861 0.00443
        0.543 2.30007 0.00088
        0.544 2.29124 0.00000
        0.545 2.28349 0.00000
        0.546 2.27575 0.00000
        0.547 2.26910 0.00000
        0.548 2.26199 0.00000
        0.549 2.25609 0.00000
        0.550 2.25017 0.00000
        0.551 2.24507 0.00000
        0.552 2.23976 0.00000
        0.553 2.23507 0.00000
        0.554 2.23051 0.00000
        0.555 2.22633 0.00000
        0.556 2.22190 0.00000
        0.557 2.21825 0.00000
        0.558 2.21441 0.00000
        0.559 2.21103 0.00000
        0.560 2.20767 0.00000
        0.561 2.20438 0.00000
        0.562 2.20151 0.00000
        0.563 2.19827 0.00000
        0.564 2.19512 0.00000
        0.565 2.19256 0.00000
        0.566 2.18951 0.00000
        0.567 2.18753 0.00000
        0.568 2.18488 0.00000
        0.569 2.18235 0.00000
        0.570 2.17981 0.00000
        0.571 2.17796 0.00000
        0.572 2.17577 0.00000
        0.573 2.17378 0.00000
        0.574 2.17165 0.00000
        0.575 2.16974 0.00000
        0.576 2.16718 0.00000
        0.577 2.16496 0.00000
        0.578 2.16326 0.00000
        0.579 2.16208 0.00000
        0.580 2.16012 0.00000
        0.581 2.15812 0.00000
        0.582 2.15663 0.00000
        0.583 2.15480 0.00000
        0.584 2.15319 0.00000
        0.585 2.15161 0.00000
        0.586 2.15015 0.00000
        0.587 2.14789 0.00000
        0.588 2.14703 0.00000
        0.589 2.14471 0.00000
        0.590 2.14434 0.00000
        0.591 2.14262 0.00000
        0.592 2.14141 0.00000
        0.593 2.13937 0.00000
        0.594 2.13857 0.00000
        0.595 2.13750 0.00000
        0.596 2.13546 0.00000
        0.597 2.13461 0.00000
        0.598 2.13250 0.00000
        0.599 2.13120 0.00000
        0.600 2.13020 0.00000
        0.601 2.12931 0.00000
        0.602 2.12775 0.00000
        0.603 2.12633 0.00000
        0.604 2.12558 0.00000
        0.605 2.12436 0.00000
        0.606 2.12277 0.00000
        0.607 2.12174 0.00000
        0.608 2.12085 0.00000
        0.609 2.12032 0.00000
        0.610 2.11921 0.00000
        0.611 2.11780 0.00000
        0.612 2.11642 0.00000
        0.613 2.11533 0.00000
        0.614 2.11487 0.00000
        0.615 2.11349 0.00000
        0.616 2.11279 0.00023
        0.617 2.11198 0.00000
        0.618 2.11158 0.00012
        0.619 2.11012 0.00000
        0.620 2.10887 0.00000
        0.621 2.10763 0.00000
        0.622 2.10692 0.00000
        0.623 2.10627 0.00073
        0.624 2.10553 0.00253
        0.625 2.10465 0.00078
        0.626 2.10410 0.00110
        0.627 2.10310 0.00107
        0.628 2.10175 0.00000
        0.629 2.10098 0.00139
        0.630 2.10007 0.00000
        0.631 2.09944 0.00154
        0.632 2.09885 0.00124
        0.633 2.09826 0.00131
        0.634 2.09734 0.00004
        0.635 2.09650 0.00131
        0.636 2.09538 0.00047
        0.637 2.09420 0.00000
        0.638 2.09421 0.00285
        0.639 2.09373 0.00240
        0.640 2.09234 0.00330
        0.641 2.09123 0.00067
        0.642 2.09095 0.00199
        0.643 2.08997 0.00392
        0.644 2.08921 0.00185
        0.645 2.08867 0.00107
        0.646 2.08807 0.00021
        0.647 2.08741 0.00000
        0.648 2.08625 0.00044
        0.649 2.08562 0.00157
        0.650 2.08509 0.00345
        0.651 2.08502 0.00616
        0.652 2.08451 0.00403
        0.653 2.08377 0.00398
        0.654 2.08272 0.00225
        0.655 2.08130 0.00062
        0.656 2.08089 0.00272
        0.657 2.08032 0.00190
        0.658 2.08023 0.00393
        0.659 2.07958 0.00321
        0.660 2.07905 0.00428
        0.661 2.07842 0.00333
        0.662 2.07739 0.00231
        0.663 2.07743 0.00410
        0.664 2.07662 0.00300
        0.665 2.07610 0.00634
        0.666 2.07538 0.00377
        0.667 2.07511 0.00431
        0.668 2.07423 0.00388
        0.669 2.07388 0.00312
        0.670 2.07312 0.00324
        0.671 2.07252 0.00206
        0.672 2.07218 0.00403
        0.673 2.07190 0.00488
        0.674 2.07084 0.00465
        0.675 2.07097 0.00735
        0.676 2.07005 0.00352
        0.677 2.07019 0.00406
        0.678 2.06982 0.00583
        0.679 2.06906 0.00199
        0.680 2.06858 0.00000
        0.681 2.06738 0.00233
        0.682 2.06641 0.00014
        0.683 2.06619 0.00143
        0.684 2.06574 0.00253
        0.685 2.06573 0.00653
        0.686 2.06597 0.00488
        0.687 2.06442 0.00251
        0.688 2.06364 0.00206
        0.689 2.06297 0.00591
        0.690 2.06269 0.00363
        0.691 2.06201 0.00183
        0.692 2.06213 0.00679
        0.693 2.06183 0.00272
        0.694 2.06116 0.00079
        0.695 2.06060 0.00233
        0.696 2.06066 0.00155
        0.697 2.05989 0.00193
        0.698 2.06036 0.00829
        0.699 2.05963 0.00769
        0.700 2.05881 0.00727
        0.701 2.05854 0.00285
        0.702 2.05867 0.00538
        0.703 2.05805 0.00811
        0.704 2.05730 0.00000
        0.705 2.05675 0.00758
        0.706 2.05584 0.00229
        0.707 2.05656 0.00136
        0.708 2.05578 0.00695
        0.709 2.05545 0.00805
        0.710 2.05490 0.00820
        0.711 2.05466 0.00766
        0.712 2.05484 0.00871
        0.713 2.05370 0.00664
        0.714 2.05349 0.00660
        0.715 2.05308 0.00613
        0.716 2.05236 0.00585
        0.717 2.05205 0.00707
        0.718 2.05197 0.00806
        0.719 2.05167 0.00668
        0.720 2.05143 0.00767
        0.721 2.05104 0.00706
        0.722 2.05030 0.00857
        0.723 2.05040 0.00932
        0.724 2.04975 0.00894
        0.725 2.04951 0.00792
        0.726 2.04930 0.00698
        0.727 2.04896 0.00821
        0.728 2.04850 0.00996
        0.729 2.04823 0.00773
        0.730 2.04830 0.01021
        0.731 2.04754 0.00908
        0.732 2.04751 0.00999
        0.733 2.04702 0.00889
        0.734 2.04670 0.00866
        0.735 2.04658 0.00989
        0.736 2.04612 0.00881
        0.737 2.04580 0.00672
        0.738 2.04535 0.00989
        0.739 2.04513 0.00904
        0.740 2.04465 0.00867
        0.741 2.04475 0.00986
        0.742 2.04392 0.01137
        0.743 2.04416 0.00789
        0.744 2.04353 0.00713
        0.745 2.04359 0.00818
        0.746 2.04304 0.00913
        0.747 2.04250 0.00885
        0.748 2.04221 0.00929
        0.749 2.04204 0.00772
        0.750 2.04174 0.01045
        0.751 2.04113 0.00917
        0.752 2.04029 0.00741
        0.753 2.04061 0.00833
        0.754 2.04019 0.00882
        0.755 2.04021 0.00889
        0.756 2.03993 0.00834
        0.757 2.03937 0.00814
        0.758 2.03895 0.00838
        0.759 2.03862 0.00990
        0.760 2.03840 0.00802
        0.761 2.03813 0.00894
        0.762 2.03800 0.00911
        0.763 2.03758 0.01002
        0.764 2.03744 0.00915
        0.765 2.03710 0.00821
        0.766 2.03692 0.00936
        0.767 2.03665 0.00796
        0.768 2.03622 0.00806
        0.769 2.03622 0.00949
        0.770 2.03633 0.01128
        0.771 2.03624 0.00948
        0.772 2.03584 0.00906
        0.773 2.03452 0.00945
        0.774 2.03521 0.01035
        0.775 2.03480 0.00831
        0.776 2.03473 0.00828
        0.777 2.03464 0.01020
        0.778 2.03385 0.00860
        0.779 2.03377 0.01099
        0.780 2.03319 0.01105
        0.781 2.03280 0.00891
        0.782 2.03320 0.01028
        0.783 2.03277 0.00830
        0.784 2.03311 0.01398
        0.785 2.03257 0.00847
        0.786 2.03232 0.00787
        0.787 2.03141 0.00868
        0.788 2.03150 0.00953
        0.789 2.03114 0.00642
        0.790 2.03120 0.01165
        0.791 2.03099 0.01179
        0.792 2.03095 0.00886
        0.793 2.03116 0.00935
        0.794 2.03044 0.01032
        0.795 2.03002 0.00902
        0.796 2.02972 0.00908
        0.797 2.02914 0.01038
        0.798 2.02932 0.00790
        0.799 2.02952 0.01034
        0.800 2.02907 0.01097
        0.801 2.02909 0.01160
        0.802 2.02821 0.01037
        0.803 2.02793 0.00992
        0.804 2.02751 0.00836
        0.805 2.02749 0.00793
        0.806 2.02781 0.01035
        0.807 2.02826 0.01463
        0.808 2.02752 0.01089
        0.809 2.02743 0.01318
        0.810 2.02683 0.01014
        0.811 2.02644 0.00823
        0.812 2.02637 0.00929
        0.813 2.02599 0.01157
        0.814 2.02603 0.01342
        0.815 2.02608 0.01395
        0.816 2.02561 0.00979
        0.817 2.02516 0.01166
        0.818 2.02495 0.01058
        0.819 2.02503 0.01294
        0.820 2.02457 0.01121
        0.821 2.02462 0.01176
        0.822 2.02450 0.01186
        0.823 2.02440 0.01216
        0.824 2.02427 0.01129
        0.825 2.02422 0.01219
        0.826 2.02401 0.01265
        0.827 2.02398 0.01215
        0.828 2.02379 0.01263
        0.829 2.02358 0.01265
        0.830 2.02323 0.01224
        0.831 2.02322 0.01168
        0.832 2.02311 0.01228
        0.833 2.02300 0.01346
        0.834 2.02251 0.01131
        0.835 2.02240 0.01253
        0.836 2.02210 0.01203
        0.837 2.02201 0.01187
        0.838 2.02187 0.01042
        0.839 2.02159 0.01281
        0.840 2.02149 0.01175
        0.841 2.02099 0.01337
        0.842 2.02095 0.01244
        0.843 2.02065 0.01178
        0.844 2.02068 0.01326
        0.845 2.02041 0.01267
        0.846 2.02023 0.01293
        0.847 2.02004 0.01250
        0.848 2.01968 0.01197
        0.849 2.01979 0.01295
        0.850 2.01916 0.01404
        0.851 2.01930 0.01341
        0.852 2.01917 0.01406
        0.853 2.01894 0.01234
        0.854 2.01877 0.01117
        0.855 2.01837 0.01145
        0.856 2.01835 0.01320
        0.857 2.01800 0.01282
        0.858 2.01806 0.01189
        0.859 2.01775 0.01205
        0.860 2.01791 0.01229
        0.861 2.01765 0.01269
        0.862 2.01743 0.01248
        0.863 2.01716 0.01317
        0.864 2.01688 0.01192
        0.865 2.01686 0.01317
        0.866 2.01682 0.01361
        0.867 2.01670 0.01355
        0.868 2.01663 0.01256
        0.869 2.01657 0.01255
        0.870 2.01618 0.01240
        0.871 2.01600 0.01268
        0.872 2.01579 0.01277
        0.873 2.01568 0.01268
        0.874 2.01545 0.01268
        0.875 2.01527 0.01314
        0.876 2.01508 0.01298
        0.877 2.01500 0.01297
        0.878 2.01488 0.01326
        0.879 2.01483 0.01316
        0.880 2.01468 0.01313
        0.881 2.01461 0.01350
        0.882 2.01457 0.01313
        0.883 2.01445 0.01305
        0.884 2.01440 0.01353
        0.885 2.01432 0.01350
        0.886 2.01424 0.01344
        0.887 2.01412 0.01347
        0.888 2.01405 0.01399
        0.889 2.01395 0.01337
        0.890 2.01379 0.01381
        0.891 2.01363 0.01362
        0.892 2.01350 0.01344
        0.893 2.01325 0.01371
        0.894 2.01316 0.01362
        0.895 2.01298 0.01338
        0.896 2.01287 0.01356
        0.897 2.01266 0.01328
        0.898 2.01259 0.01289
        0.899 2.01237 0.01331
        0.900 2.01235 0.01369
        0.901 2.01222 0.01339
        0.902 2.01208 0.01365
        0.903 2.01201 0.01369
        0.904 2.01192 0.01359
        0.905 2.01174 0.01372
        0.906 2.01158 0.01330
        0.907 2.01147 0.01317
        0.908 2.01134 0.01348
        0.909 2.01111 0.01404
        0.910 2.01107 0.01369
        0.911 2.01102 0.01366
        0.912 2.01086 0.01379
        0.913 2.01072 0.01377
        0.914 2.01059 0.01367
        0.915 2.01050 0.01400
        0.916 2.01033 0.01393
        0.917 2.01026 0.01387
        0.918 2.01026 0.01387
        0.919 2.01017 0.01349
        0.920 2.01009 0.01365
        0.921 2.01003 0.01388
        0.922 2.00995 0.01415
        0.923 2.00990 0.01387
        0.924 2.00971 0.01393
        0.925 2.00961 0.01415
        0.926 2.00944 0.01365
        0.927 2.00936 0.01364
        0.928 2.00915 0.01370
        0.929 2.00899 0.01367
        0.930 2.00893 0.01407
        0.931 2.00878 0.01339
        0.932 2.00866 0.01457
        0.933 2.00852 0.01431
        0.934 2.00854 0.01385
        0.935 2.00835 0.01408
        0.936 2.00817 0.01403
        0.937 2.00807 0.01421
        0.938 2.00795 0.01390
        0.939 2.00789 0.01451
        0.940 2.00782 0.01399
        0.941 2.00776 0.01439
        0.942 2.00760 0.01492
        0.943 2.00756 0.01406
        0.944 2.00742 0.01419
        0.945 2.00734 0.01426
        0.946 2.00719 0.01424
        0.947 2.00714 0.01437
        0.948 2.00701 0.01400
        0.949 2.00699 0.01415
        0.950 2.00687 0.01381
        0.951 2.00675 0.01430
        0.952 2.00660 0.01478
        0.953 2.00663 0.01422
        0.954 2.00649 0.01415
        0.955 2.00641 0.01419
        0.956 2.00636 0.01421
        0.957 2.00624 0.01470
        0.958 2.00614 0.01404
        0.959 2.00606 0.01470
        0.960 2.00589 0.01430
        0.961 2.00578 0.01409
        0.962 2.00567 0.01417
        0.963 2.00561 0.01370
        0.964 2.00554 0.01431
        0.965 2.00536 0.01436
        0.966 2.00534 0.01425
        0.967 2.00515 0.01395
        0.968 2.00511 0.01404
        0.969 2.00502 0.01448
        0.970 2.00491 0.01452
        0.971 2.00465 0.01425
        0.972 2.00462 0.01404
        0.973 2.00444 0.01469
        0.974 2.00440 0.01449
        0.975 2.00433 0.01453
        0.976 2.00425 0.01431
        0.977 2.00423 0.01442
        0.978 2.00415 0.01453
        0.979 2.00413 0.01437
        0.980 2.00405 0.01436
        0.981 2.00396 0.01447
        0.982 2.00392 0.01470
        0.983 2.00383 0.01468
        0.984 2.00376 0.01464
        0.985 2.00369 0.01458
        0.986 2.00362 0.01488
        0.987 2.00351 0.01454
        0.988 2.00344 0.01422
        0.989 2.00332 0.01453
        0.990 2.00321 0.01453
        0.991 2.00316 0.01444
        0.992 2.00305 0.01413
        0.993 2.00304 0.01433
        0.994 2.00298 0.01474
        0.995 2.00296 0.01458
        0.996 2.00292 0.01452
        0.997 2.00277 0.01461
        0.998 2.00270 0.01479
        0.999 2.00276 0.01485
        1.000 2.00270 0.01455
        1.005 2.00240 0.01362
        1.010 2.00198 0.01395
        1.015 2.00169 0.01358
        1.020 2.00136 0.01358
        1.025 2.00169 0.01668
        1.030 2.00213 0.02886
        1.035 2.00050 0.02139
        1.040 2.00157 0.02733
        1.045 2.00109 0.01884
        1.050 1.99976 0.02351
        1.055 1.99969 0.02412
        1.060 1.99952 0.01602
        1.065 1.99862 0.02743
        1.070 1.99956 0.02570
        1.075 1.99908 0.03283
        1.080 1.99811 0.02187
        1.085 1.99790 0.02990
        1.090 1.99705 0.02684
        1.095 1.99774 0.02432
        1.100 1.99871 0.02588
        1.105 1.99772 0.02142
        1.110 1.99710 0.02492
        1.115 1.99738 0.02766
        1.120 1.99616 0.02263
        1.125 1.99618 0.02165
        1.130 1.99583 0.02229
        1.135 1.99522 0.01967
        1.140 1.99402 0.01520
        1.145 1.99479 0.02455
        1.150 1.99510 0.02059
        1.155 1.99422 0.02755
        1.160 1.99368 0.02467
        1.165 1.99454 0.02822
        1.170 1.99335 0.01958
        1.175 1.99456 0.02231
        1.180 1.99328 0.02600
        1.185 1.99336 0.02633
        1.190 1.99335 0.02021
        1.195 1.99339 0.02843
        1.200 1.99239 0.02799
        1.205 1.99294 0.02252
        1.210 1.99234 0.01300
        1.215 1.99203 0.03482
        1.220 1.99154 0.03092
        1.225 1.99174 0.01983
        1.230 1.99402 0.02396
        1.235 1.99131 0.02099
        1.240 1.99211 0.02419
        1.245 1.99221 0.02360
        1.250 1.99286 0.01928
        1.255 1.99159 0.03290
        1.260 1.99154 0.02715
        1.265 1.99064 0.02923
        1.270 1.99133 0.02622
        1.275 1.99048 0.02498
        1.280 1.99196 0.02541
        1.285 1.99022 0.03098
        1.290 1.99062 0.02548
        1.295 1.98904 0.01505
        1.300 1.98887 0.03166
        1.305 1.99247 0.03768
        1.310 1.98914 0.02746
        1.315 1.99003 0.02780
        1.320 1.98975 0.01980
        1.325 1.98749 0.02498
        1.330 1.98798 0.04013
        1.335 1.98920 0.01932
        1.340 1.98936 0.02824
        1.345 1.98859 0.02910
        1.350 1.99133 0.02720
        1.355 1.98863 0.01531
        1.360 1.98712 0.03360
        1.365 1.98958 0.01854
        1.370 1.98730 0.01531
        1.375 1.98796 0.01791
        1.380 1.98693 0.02442
        1.385 1.98694 0.02089
        1.390 1.98804 0.02484
        1.395 1.98647 0.03359
        1.400 1.98812 0.02547
        1.405 1.98626 0.02291
        1.410 1.98828 0.02000
        1.415 1.98656 0.02963
        1.420 1.98656 0.02704
        1.425 1.98757 0.03255
        1.430 1.98709 0.03583
        1.435 1.98739 0.02199
        1.440 1.98628 0.02293
        1.445 1.98599 0.02173
        1.450 1.98583 0.02734
        1.455 1.98563 0.02202
        1.460 1.98692 0.01698
        1.465 1.98613 0.01822
        1.470 1.98630 0.02670
        1.475 1.98625 0.02764
        1.480 1.98544 0.03228
        1.485 1.98559 0.03219
        1.490 1.98727 0.02333
        1.495 1.98626 0.02836
        1.500 1.98501 0.03335
        1.505 1.98562 0.03017
        1.510 1.98539 0.02861
        1.515 1.98631 0.03396
        1.520 1.98568 0.01294
        1.525 1.98643 0.02858
        1.530 1.98610 0.03419
        1.535 1.98802 0.02679
        1.540 1.98439 0.02634
        1.545 1.98458 0.02823
        1.550 1.98585 0.03341
        1.555 1.98551 0.01772
        1.560 1.98584 0.02445
        1.565 1.98276 0.01076
        1.570 1.98403 0.02345
        1.575 1.98448 0.01713
        1.580 1.98600 0.02825
        1.585 1.98411 0.04203
        1.590 1.98492 0.03131
        1.595 1.98577 0.01949
        1.600 1.98407 0.02068
        1.605 1.98409 0.00993
        1.610 1.98451 0.02772
        1.615 1.98353 0.03148
        1.620 1.98546 0.03101
        1.625 1.98529 0.03806
        1.630 1.98492 0.02744
        1.635 1.98446 0.03319
        1.640 1.98274 0.03736
        1.645 1.98461 0.02658
        1.650 1.98332 0.01793
        1.655 1.98291 0.03033
        1.660 1.98416 0.02568
        1.665 1.98272 0.04177
        1.670 1.98437 0.02861
        1.675 1.98410 0.02532
        1.680 1.98501 0.03324
        1.685 1.98276 0.01414
        1.690 1.98664 0.03493
        1.695 1.98404 0.01498
        1.700 1.98463 0.01253
        1.705 1.98265 0.02446
        1.710 1.98276 0.02232
        1.715 1.98343 0.02670
        1.720 1.98269 0.03036
        1.725 1.98311 0.01678
        1.730 1.98221 0.02751
        1.735 1.98292 0.02650
        1.740 1.98333 0.02068
        1.745 1.98339 0.02761
        1.750 1.98388 0.02064
        1.755 1.98349 0.02042
        1.760 1.98237 0.03235
        1.765 1.98219 0.02372
        1.770 1.98344 0.02625
        1.775 1.98259 0.02865
        1.780 1.98242 0.01722
        1.785 1.98226 0.02468
        1.790 1.98203 0.02885
        1.795 1.98336 0.02713
        1.800 1.98181 0.02402
        1.805 1.98220 0.03255
        1.810 1.98173 0.02638
        1.815 1.98267 0.02941
        1.820 1.98187 0.02901
        1.825 1.98157 0.02563
        1.830 1.98273 0.01872
        1.835 1.98184 0.02828
        1.840 1.98212 0.03241
        1.845 1.98149 0.02429
        1.850 1.98297 0.02620
        1.855 1.98107 0.02573
        1.860 1.98319 0.02505
        1.865 1.98134 0.02039
        1.870 1.98154 0.01748
        1.875 1.98254 0.02884
        1.880 1.98116 0.02511
        1.885 1.98141 0.01678
        1.890 1.98011 0.02210
        1.895 1.98153 0.02684
        1.900 1.98189 0.02400
        1.905 1.98094 0.02454
        1.910 1.98129 0.03333
        1.915 1.98064 0.02144
        1.920 1.98203 0.02576
        1.925 1.98161 0.02444
        1.930 1.98156 0.01850
        1.935 1.98229 0.02604
        1.940 1.98002 0.01493
        1.945 1.98090 0.02603
        1.950 1.98071 0.02361
        1.955 1.98076 0.02080
        1.960 1.98012 0.02795
        1.965 1.98048 0.02534
        1.970 1.98018 0.02920
        1.975 1.97997 0.02474
        1.980 1.98046 0.02828
        1.985 1.97983 0.02363
        1.990 1.98128 0.02350
        1.995 1.98043 0.02546
        2.000 1.98077 0.01937
        2.010 1.97918 0.02437
        2.020 1.98042 0.02665
        2.030 1.97967 0.02596
        2.040 1.97997 0.02458
        2.050 1.97942 0.02820
        2.060 1.97885 0.01934
        2.070 1.97983 0.02488
        2.080 1.97945 0.02145
        2.090 1.97977 0.02253
        2.100 1.97898 0.02498
        2.110 1.97987 0.02488
        2.120 1.97994 0.02445
        2.130 1.98005 0.02134
        2.140 1.97993 0.02914
        2.150 1.97945 0.02271
        2.160 1.97978 0.02175
        2.170 1.97985 0.01798
        2.180 1.97889 0.02726
        2.190 1.97922 0.02385
        2.200 1.97961 0.02316
        2.210 1.97892 0.02021
        2.220 1.97912 0.02973
        2.230 1.97793 0.02641
        2.240 1.97833 0.01870
        2.250 1.97956 0.02284
        2.260 1.97872 0.02123
        2.270 1.97836 0.02130
        2.280 1.97825 0.02452
        2.290 1.97776 0.02763
        2.300 1.97822 0.02236
        2.310 1.97782 0.03172
        2.320 1.97902 0.02366
        2.330 1.97735 0.02101
        2.340 1.97762 0.02187
        2.350 1.97806 0.02275
        2.360 1.97750 0.02038
        2.370 1.97715 0.02861
        2.380 1.97663 0.02209
        2.390 1.97725 0.02460
        2.400 1.97713 0.02685
        2.410 1.97593 0.03181
        2.420 1.97536 0.03514
        2.430 1.97490 0.02709
        2.440 1.97401 0.01923
        2.450 1.97439 0.02831
        2.460 1.97457 0.03282
        2.470 1.97174 0.02829
        2.480 1.97508 0.03079
        2.490 1.97407 0.02989
        2.500 1.97317 0.03763
        2.510 1.97213 0.03402
        2.520 1.97459 0.04132
        2.530 1.97376 0.02118
        2.540 1.97185 0.05396
        2.550 1.97354 0.02960
        2.560 1.97177 0.02199
        2.570 1.97067 0.02174
        2.580 1.97231 0.03904
        2.590 1.96938 0.04922
        2.600 1.96987 0.01926
        2.610 1.97212 0.03363
        2.620 1.97241 0.02004
        2.630 1.97187 0.04448
        2.640 1.97117 0.03798
        2.650 1.97104 0.04425
        2.660 1.96955 0.04321
        2.670 1.97039 0.04583
        2.680 1.96870 0.01473
        2.690 1.97410 0.03037
        2.700 1.96999 0.03849
        2.710 1.97188 0.04647
        2.720 1.96902 0.06656
        2.730 1.97391 0.05062
        2.740 1.97075 0.08235
        2.750 1.97141 0.04545
        2.760 1.96792 0.08201
        2.770 1.96867 0.04101
        2.780 1.96646 0.03544
        2.790 1.96733 0.02441
        2.800 1.96645 0.05707
        2.810 1.96512 0.03348
        2.820 1.96289 0.04078
        2.830 1.96622 0.04814
        2.840 1.96651 0.03315
        2.850 1.96308 0.04836
        2.860 1.96305 0.04983
        2.870 1.96368 0.06179
        2.880 1.96171 0.03039
        2.890 1.96140 0.02550
        2.900 1.96105 0.05396
        2.910 1.96051 0.04547
        2.920 1.96002 0.03656
        2.930 1.95803 0.02879
        2.940 1.95603 0.05840
        2.950 1.95451 0.02941
        2.960 1.95432 0.02781
        2.970 1.95441 0.03037
        2.980 1.95135 0.02027
        2.990 1.94791 0.03081
        3.000 1.94636 0.03995
        3.010 1.94516 0.02887
        3.020 1.94055 0.04099
        3.030 1.93862 0.04852
        3.040 1.93321 0.04399
        3.050 1.92915 0.04490
        3.060 1.92924 0.05341
        3.070 1.92387 0.05928
        3.080 1.92150 0.05639
        3.090 1.92339 0.07371
        3.100 1.92750 0.07337
        3.110 1.93338 0.09714
        3.120 1.94804 0.09389
        3.130 1.95887 0.10159
        3.140 1.96914 0.10459
        3.150 1.97393 0.09795
        3.160 1.97990 0.08983
        3.170 1.98353 0.10169
        3.180 1.99187 0.09055
        3.190 2.00027 0.10390
        3.200 2.00379 0.08586
        3.210 2.01092 0.08775
        3.220 2.01404 0.07914
        3.230 2.01964 0.05056
        3.240 2.01396 0.08253
        3.250 2.01862 0.06000
        3.260 2.01206 0.11289
        3.270 2.01459 0.06247
        3.280 2.01019 0.07637
        3.290 2.01303 0.05382
        3.300 2.00041 0.12813

File: database/data/other/perovskite/CH3NH3PbBr3/nk/McCleese.yml (part 1 of 2)
# this file is part of refractiveindex.info database
# refractiveindex.info database is in the public domain
# copyright and related rights waived via CC0 1.0

REFERENCES: |
    C. L. McCleese, M. C. Brennan, N. Episcopo, L. Sun, N. Hong, C. V. Ramana, T. A. Grusenmeyer, P. R. Stevenson.
    CH<sub>3</sub>NH<sub>3</sub>PbBr<sub>3</sub> for optimized perovskite solar cell active layer absorptance.
    [*Adv. Photonics Res.* **2400019** (2024)](https://doi.org/10.1002/adpr.202400019)
    (Numerical data kindly provided by Michael Brennan)
NOTES: |
    Crystal  orientation: <100>; Solution-grown single crystal;  Room temperature.
DATA:
  - type: tabulated nk
    data: |
        0.200 1.50375 0.96092
        0.201 1.53993 0.93992
        0.202 1.57094 0.91850
        0.203 1.59698 0.89674
        0.204 1.61832 0.87483
        0.205 1.63529 0.85300
        0.206 1.64823 0.83177
        0.207 1.65751 0.81165
        0.208 1.66355 0.79302
        0.209 1.66682 0.77619
        0.210 1.66788 0.76132
        0.211 1.66748 0.74844
        0.212 1.66647 0.73750
        0.213 1.66526 0.72833
        0.214 1.66410 0.72071
        0.215 1.66310 0.71433
        0.216 1.66234 0.70890
        0.217 1.66185 0.70417
        0.218 1.66161 0.69992
        0.219 1.66157 0.69595
        0.220 1.66165 0.69212
        0.221 1.66175 0.68831
        0.222 1.66169 0.68447
        0.223 1.66124 0.68060
        0.224 1.66019 0.67673
        0.225 1.65846 0.67293
        0.226 1.65602 0.66930
        0.227 1.65288 0.66594
        0.228 1.64904 0.66299
        0.229 1.64454 0.66052
        0.230 1.63941 0.65863
        0.231 1.63371 0.65740
        0.232 1.62750 0.65692
        0.233 1.62083 0.65723
        0.234 1.61378 0.65841
        0.235 1.60644 0.66049
        0.236 1.59891 0.66352
        0.237 1.59128 0.66753
        0.238 1.58366 0.67252
        0.239 1.57612 0.67851
        0.240 1.56874 0.68550
        0.241 1.56162 0.69349
        0.242 1.55484 0.70246
        0.243 1.54849 0.71240
        0.244 1.54266 0.72328
        0.245 1.53744 0.73509
        0.246 1.53292 0.74778
        0.247 1.52919 0.76131
        0.248 1.52636 0.77562
        0.249 1.52452 0.79062
        0.250 1.52378 0.80623
        0.251 1.52427 0.82231
        0.252 1.52607 0.83874
        0.253 1.52918 0.85539
        0.254 1.53360 0.87212
        0.255 1.53928 0.88878
        0.256 1.54618 0.90526
        0.257 1.55424 0.92145
        0.258 1.56339 0.93726
        0.259 1.57358 0.95262
        0.260 1.58472 0.96745
        0.261 1.59676 0.98169
        0.262 1.60961 0.99531
        0.263 1.62322 1.00826
        0.264 1.63752 1.02051
        0.265 1.65243 1.03204
        0.266 1.66791 1.04282
        0.267 1.68388 1.05285
        0.268 1.70031 1.06210
        0.269 1.71713 1.07058
        0.270 1.73429 1.07828
        0.271 1.75174 1.08519
        0.272 1.76943 1.09133
        0.273 1.78732 1.09668
        0.274 1.80537 1.10126
        0.275 1.82353 1.10508
        0.276 1.84177 1.10814
        0.277 1.86004 1.11044
        0.278 1.87832 1.11201
        0.279 1.89656 1.11285
        0.280 1.91474 1.11297
        0.281 1.93282 1.11239
        0.282 1.95077 1.11111
        0.283 1.96855 1.10915
        0.284 1.98614 1.10653
        0.285 2.00350 1.10327
        0.286 2.02059 1.09939
        0.287 2.03737 1.09491
        0.288 2.05382 1.08988
        0.289 2.06991 1.08430
        0.290 2.08564 1.07822
        0.291 2.10101 1.07167
        0.292 2.11599 1.06467
        0.293 2.13059 1.05725
        0.294 2.14480 1.04942
        0.295 2.15861 1.04122
        0.296 2.17202 1.03265
        0.297 2.18502 1.02373
        0.298 2.19761 1.01449
        0.299 2.20979 1.00493
        0.300 2.22154 0.99508
        0.301 2.23287 0.98494
        0.302 2.24375 0.97453
        0.303 2.25420 0.96386
        0.304 2.26418 0.95294
        0.305 2.27371 0.94180
        0.306 2.28275 0.93043
        0.307 2.29129 0.91888
        0.308 2.29931 0.90715
        0.309 2.30676 0.89529
        0.310 2.31364 0.88333
        0.311 2.31995 0.87130
        0.312 2.32568 0.85925
        0.313 2.33086 0.84721
        0.314 2.33548 0.83522
        0.315 2.33956 0.82332
        0.316 2.34312 0.81153
        0.317 2.34617 0.79988
        0.318 2.34873 0.78840
        0.319 2.35081 0.77712
        0.320 2.35244 0.76606
        0.321 2.35363 0.75524
        0.322 2.35441 0.74470
        0.323 2.35479 0.73444
        0.324 2.35480 0.72448
        0.325 2.35446 0.71486
        0.326 2.35379 0.70558
        0.327 2.35283 0.69666
        0.328 2.35160 0.68813
        0.329 2.35013 0.67999
        0.330 2.34846 0.67225
        0.331 2.34661 0.66495
        0.332 2.34463 0.65806
        0.333 2.34256 0.65161
        0.334 2.34046 0.64557
        0.335 2.33839 0.63994
        0.336 2.33639 0.63468
        0.337 2.33448 0.62979
        0.338 2.33269 0.62523
        0.339 2.33102 0.62096
        0.340 2.32949 0.61697
        0.341 2.32811 0.61323
        0.342 2.32688 0.60971
        0.343 2.32582 0.60639
        0.344 2.32493 0.60325
        0.345 2.32421 0.60027
        0.346 2.32366 0.59743
        0.347 2.32328 0.59471
        0.348 2.32308 0.59208
        0.349 2.32305 0.58954
        0.350 2.32318 0.58707
        0.351 2.32348 0.58465
        0.352 2.32394 0.58226
        0.353 2.32455 0.57989
        0.354 2.32532 0.57753
        0.355 2.32623 0.57516
        0.356 2.32727 0.57278
        0.357 2.32845 0.57037
        0.358 2.32975 0.56791
        0.359 2.33116 0.56540
        0.360 2.33267 0.56283
        0.361 2.33428 0.56019
        0.362 2.33596 0.55747
        0.363 2.33772 0.55466
        0.364 2.33953 0.55177
        0.365 2.34137 0.54878
        0.366 2.34324 0.54571
        0.367 2.34512 0.54255
        0.368 2.34701 0.53930
        0.369 2.34889 0.53597
        0.370 2.35077 0.53256
        0.371 2.35263 0.52908
        0.372 2.35448 0.52551
        0.373 2.35630 0.52188
        0.374 2.35810 0.51818
        0.375 2.35986 0.51441
        0.376 2.36159 0.51057
        0.377 2.36328 0.50667
        0.378 2.36492 0.50271
        0.379 2.36652 0.49869
        0.380 2.36807 0.49461
        0.381 2.36956 0.49047
        0.382 2.37100 0.48628
        0.383 2.37238 0.48203
        0.384 2.37369 0.47774
        0.385 2.37493 0.47339
        0.386 2.37610 0.46899
        0.387 2.37720 0.46455
        0.388 2.37821 0.46006
        0.389 2.37914 0.45552
        0.390 2.37997 0.45095
        0.391 2.38071 0.44633
        0.392 2.38135 0.44167
        0.393 2.38187 0.43697
        0.394 2.38227 0.43224
        0.395 2.38253 0.42748
        0.396 2.38265 0.42269
        0.397 2.38260 0.41787
        0.398 2.38236 0.41305
        0.399 2.38187 0.40831
        0.400 2.38107 0.40376
        0.401 2.37977 0.39956
        0.402 2.37796 0.39578
        0.403 2.37589 0.39239
        0.404 2.37420 0.38923
        0.405 2.37357 0.38614
        0.406 2.37403 0.38301
        0.407 2.37510 0.37973
        0.408 2.37578 0.37624
        0.409 2.37563 0.37255
        0.410 2.37471 0.36871
        0.411 2.37348 0.36486
        0.412 2.37237 0.36115
        0.413 2.37150 0.35761
        0.414 2.37082 0.35420
        0.415 2.37017 0.35085
        0.416 2.36948 0.34748
        0.417 2.36870 0.34410
        0.418 2.36782 0.34072
        0.419 2.36682 0.33737
        0.420 2.36570 0.33408
        0.421 2.36448 0.33089
        0.422 2.36320 0.32780
        0.423 2.36189 0.32484
        0.424 2.36058 0.32198
        0.425 2.35934 0.31919
        0.426 2.35822 0.31645
        0.427 2.35721 0.31373
        0.428 2.35626 0.31102
        0.429 2.35523 0.30834
        0.430 2.35405 0.30570
        0.431 2.35273 0.30311
        0.432 2.35134 0.30057
        0.433 2.35002 0.29810
        0.434 2.34884 0.29568
        0.435 2.34778 0.29330
        0.436 2.34676 0.29094
        0.437 2.34565 0.28861
        0.438 2.34441 0.28630
        0.439 2.34305 0.28403
        0.440 2.34166 0.28183
        0.441 2.34031 0.27969
        0.442 2.33906 0.27761
        0.443 2.33788 0.27558
        0.444 2.33673 0.27358
        0.445 2.33553 0.27163
        0.446 2.33427 0.26971
        0.447 2.33295 0.26785
        0.448 2.33162 0.26603
        0.449 2.33035 0.26427
        0.450 2.32915 0.26255
        0.451 2.32801 0.26087
        0.452 2.32691 0.25921
        0.453 2.32578 0.25758
        0.454 2.32461 0.25597
        0.455 2.32340 0.25440
        0.456 2.32216 0.25288
        0.457 2.32092 0.25141
        0.458 2.31971 0.25001
        0.459 2.31854 0.24868
        0.460 2.31740 0.24739
        0.461 2.31633 0.24613
        0.462 2.31532 0.24489
        0.463 2.31436 0.24365
        0.464 2.31343 0.24242
        0.465 2.31249 0.24119
        0.466 2.31150 0.23998
        0.467 2.31046 0.23881
        0.468 2.30936 0.23768
        0.469 2.30824 0.23662
        0.470 2.30715 0.23561
        0.471 2.30612 0.23467
        0.472 2.30516 0.23378
        0.473 2.30427 0.23293
        0.474 2.30341 0.23210
        0.475 2.30258 0.23129
        0.476 2.30175 0.23049
        0.477 2.30092 0.22972
        0.478 2.30009 0.22897
        0.479 2.29926 0.22826
        0.480 2.29843 0.22760
        0.481 2.29760 0.22698
        0.482 2.29679 0.22642
        0.483 2.29602 0.22591
        0.484 2.29531 0.22543
        0.485 2.29467 0.22497
        0.486 2.29409 0.22452
        0.487 2.29354 0.22409
        0.488 2.29299 0.22366
        0.489 2.29239 0.22326
        0.490 2.29172 0.22290
        0.491 2.29100 0.22261
        0.492 2.29023 0.22241
        0.493 2.28947 0.22231
        0.494 2.28876 0.22230
        0.495 2.28813 0.22240
        0.496 2.28757 0.22259
        0.497 2.28708 0.22285
        0.498 2.28663 0.22319
        0.499 2.28620 0.22360
        0.500 2.28579 0.22410
        0.501 2.28538 0.22470
        0.502 2.28499 0.22542
        0.503 2.28461 0.22628
        0.504 2.28424 0.22732
        0.505 2.28389 0.22856
        0.506 2.28360 0.23003
        0.507 2.28339 0.23174
        0.508 2.28330 0.23374
        0.509 2.28337 0.23603
        0.510 2.28364 0.23863
        0.511 2.28417 0.24157
        0.512 2.28498 0.24489
        0.513 2.28610 0.24862
        0.514 2.28756 0.25283
        0.515 2.28945 0.25759
        0.516 2.29192 0.26294
        0.517 2.29521 0.26885
        0.518 2.29967 0.27521
        0.519 2.30585 0.28179
        0.520 2.31419 0.28831
        0.521 2.32483 0.29438
        0.522 2.33777 0.29953
        0.523 2.35294 0.30320
        0.524 2.37026 0.30480
        0.525 2.38964 0.30375
        0.526 2.41066 0.29945
        0.527 2.43269 0.29140
        0.528 2.45486 0.27934
        0.529 2.47598 0.26337
        0.530 2.49408 0.24391
        0.531 2.50744 0.22166
        0.532 2.51547 0.19763
        0.533 2.51810 0.17303
        0.534 2.51561 0.14903
        0.535 2.50875 0.12654
        0.536 2.49912 0.10619
        0.537 2.48796 0.08836
        0.538 2.47596 0.07316
        0.539 2.46363 0.06048
        0.540 2.45132 0.05003
        0.541 2.43933 0.04152
        0.542 2.42790 0.03465
        0.543 2.41719 0.02915
        0.544 2.40731 0.02473
        0.545 2.39832 0.02110
        0.546 2.39017 0.01806
        0.547 2.38276 0.01541
        0.548 2.37582 0.01304
        0.549 2.36915 0.01087
        0.550 2.36266 0.00887
        0.551 2.35630 0.00706
        0.552 2.35006 0.00547
        0.553 2.34396 0.00411
        0.554 2.33806 0.00301
        0.555 2.33242 0.00215
        0.556 2.32706 0.00150
        0.557 2.32199 0.00103
        0.558 2.31721 7.03E-04
        0.559 2.31271 4.79E-04
        0.560 2.30846 3.29E-04
        0.561 2.30441 2.28E-04
        0.562 2.30055 1.60E-04
        0.563 2.29686 1.12E-04
        0.564 2.29333 7.97E-05
        0.565 2.28994 5.77E-05
        0.566 2.28668 4.31E-05
        0.567 2.28354 3.33E-05
        0.568 2.28050 2.63E-05
        0.569 2.27757 2.10E-05
        0.570 2.27472 1.69E-05
        0.571 2.27197 1.34E-05
        0.572 2.26929 1.07E-05
        0.573 2.26670 8.57E-06
        0.574 2.26417 6.86E-06
        0.575 2.26171 5.57E-06
        0.576 2.25931 4.57E-06
        0.577 2.25697 3.71E-06
        0.578 2.25469 3.14E-06
        0.579 2.25247 2.71E-06
        0.580 2.25029 2.43E-06
        0.581 2.24817 2.14E-06
        0.582 2.24609 1.86E-06
        0.583 2.24406 1.57E-06
        0.584 2.24207 1.43E-06
        0.585 2.24012 1.29E-06
        0.586 2.23821 1.14E-06
        0.587 2.23633 1.00E-06
        0.588 2.23450 1.00E-06
        0.589 2.23270 1.00E-06
        0.590 2.23093 1.00E-06
        0.591 2.22919 1.00E-06
        0.592 2.22749 1.00E-06
        0.593 2.22581 1.00E-06
        0.594 2.22417 1.00E-06
        0.595 2.22255 1.00E-06
        0.596 2.22096 1.00E-06
        0.597 2.21940 1.00E-06
        0.598 2.21786 1.00E-06
        0.599 2.21634 1.00E-06
        0.600 2.21485 1.00E-06
        0.601 2.21339 1.00E-06
        0.602 2.21194 1.00E-06
        0.603 2.21052 1.00E-06
        0.604 2.20912 1.00E-06
        0.605 2.20774 1.00E-06
        0.606 2.20638 1.00E-06
        0.607 2.20504 1.00E-06
        0.608 2.20371 1.00E-06
        0.609 2.20241 1.00E-06
        0.610 2.20112 1.00E-06
        0.611 2.19986 1.00E-06
        0.612 2.19861 1.00E-06
        0.613 2.19737 1.00E-06
        0.614 2.19615 1.00E-06
        0.615 2.19495 1.00E-06
        0.616 2.19376 1.00E-06
        0.617 2.19259 1.00E-06
        0.618 2.19143 1.00E-06
        0.619 2.19029 1.00E-06
        0.620 2.18916 1.00E-06
        0.621 2.18805 1.00E-06
        0.622 2.18694 1.00E-06
        0.623 2.18586 1.00E-06
        0.624 2.18478 1.00E-06
        0.625 2.18372 1.00E-06
        0.626 2.18267 1.00E-06
        0.627 2.18163 1.00E-06
        0.628 2.18060 1.00E-06
        0.629 2.17958 1.00E-06
        0.630 2.17858 1.00E-06
        0.631 2.17759 1.00E-06
        0.632 2.17661 1.00E-06
        0.633 2.17563 1.00E-06
        0.634 2.17467 1.00E-06
        0.635 2.17372 1.00E-06
        0.636 2.17278 1.00E-06
        0.637 2.17185 1.00E-06
        0.638 2.17093 1.00E-06
        0.639 2.17002 1.00E-06
        0.640 2.16912 1.00E-06
        0.641 2.16823 1.00E-06
        0.642 2.16734 1.00E-06
        0.643 2.16647 1.00E-06
        0.644 2.16560 1.00E-06
        0.645 2.16474 1.00E-06
        0.646 2.16390 1.00E-06
        0.647 2.16305 1.00E-06
        0.648 2.16222 1.00E-06
        0.649 2.16140 1.00E-06
        0.650 2.16058 1.00E-06
        0.651 2.15977 1.00E-06
        0.652 2.15897 1.00E-06
        0.653 2.15818 1.00E-06
        0.654 2.15739 1.00E-06
        0.655 2.15661 1.00E-06
        0.656 2.15584 1.00E-06
        0.657 2.15507 1.00E-06
        0.658 2.15432 1.00E-06
        0.659 2.15357 1.00E-06
        0.660 2.15282 1.00E-06
        0.661 2.15208 1.00E-06
        0.662 2.15135 1.00E-06
        0.663 2.15063 1.00E-06
        0.664 2.14991 1.00E-06
        0.665 2.14920 1.00E-06
        0.666 2.14849 1.00E-06
        0.667 2.14779 1.00E-06
        0.668 2.14709 1.00E-06
        0.669 2.14641 1.00E-06
        0.670 2.14572 1.00E-06
        0.671 2.14505 1.00E-06
        0.672 2.14438 1.00E-06
        0.673 2.14371 1.00E-06
        0.674 2.14305 1.00E-06
        0.675 2.14240 1.00E-06
        0.676 2.14175 1.00E-06
        0.677 2.14110 1.00E-06
        0.678 2.14046 1.00E-06
        0.679 2.13983 1.00E-06
        0.680 2.13920 1.00E-06
        0.681 2.13858 1.00E-06
        0.682 2.13796 1.00E-06
        0.683 2.13734 1.00E-06
        0.684 2.13673 1.00E-06
        0.685 2.13613 1.00E-06
        0.686 2.13553 1.00E-06
        0.687 2.13494 1.00E-06
        0.688 2.13434 1.00E-06
        0.689 2.13376 1.00E-06
        0.690 2.13318 1.00E-06
        0.691 2.13260 1.00E-06
        0.692 2.13203 1.00E-06
        0.693 2.13146 1.00E-06
        0.694 2.13089 1.00E-06
        0.695 2.13033 1.00E-06
        0.696 2.12978 1.00E-06
        0.697 2.12923 1.00E-06
        0.698 2.12868 1.00E-06
        0.699 2.12813 1.00E-06
        0.700 2.12759 1.00E-06
        0.701 2.12706 1.00E-06
        0.702 2.12653 1.00E-06
        0.703 2.12600 1.00E-06
        0.704 2.12547 1.00E-06
        0.705 2.12495 1.00E-06
        0.706 2.12443 1.00E-06
        0.707 2.12392 1.00E-06
        0.708 2.12341 1.00E-06
        0.709 2.12290 1.00E-06
        0.710 2.12240 1.00E-06
        0.711 2.12190 1.00E-06
        0.712 2.12141 1.00E-06
        0.713 2.12091 1.00E-06
        0.714 2.12042 1.00E-06
        0.715 2.11994 1.00E-06
        0.716 2.11946 1.00E-06
        0.717 2.11898 1.00E-06
        0.718 2.11850 1.00E-06
        0.719 2.11803 1.00E-06
        0.720 2.11756 1.00E-06
        0.721 2.11709 1.00E-06
        0.722 2.11663 1.00E-06
        0.723 2.11617 1.00E-06
        0.724 2.11571 1.00E-06
        0.725 2.11526 1.00E-06
        0.726 2.11480 1.00E-06
        0.727 2.11436 1.00E-06
        0.728 2.11391 1.00E-06
        0.729 2.11347 1.00E-06
        0.730 2.11303 1.00E-06
        0.731 2.11259 1.00E-06
        0.732 2.11216 1.00E-06
        0.733 2.11172 1.00E-06
        0.734 2.11130 1.00E-06
        0.735 2.11087 1.00E-06
        0.736 2.11045 1.00E-06
        0.737 2.11003 1.00E-06
        0.738 2.10961 1.00E-06
        0.739 2.10919 1.00E-06
        0.740 2.10878 1.00E-06
        0.741 2.10837 1.00E-06
        0.742 2.10796 1.00E-06
        0.743 2.10756 1.00E-06
        0.744 2.10715 1.00E-06
        0.745 2.10675 1.00E-06
        0.746 2.10636 1.00E-06
        0.747 2.10596 1.00E-06
        0.748 2.10557 1.00E-06
        0.749 2.10518 1.00E-06
        0.750 2.10479 1.00E-06
        0.751 2.10440 1.00E-06
        0.752 2.10402 1.00E-06
        0.753 2.10364 1.00E-06
        0.754 2.10326 1.00E-06
        0.755 2.10288 1.00E-06
        0.756 2.10250 1.00E-06
        0.757 2.10213 1.00E-06
        0.758 2.10176 1.00E-06
        0.759 2.10139 1.00E-06
        0.760 2.10103 1.00E-06
        0.761 2.10066 1.00E-06
        0.762 2.10030 1.00E-06
        0.763 2.09994 1.00E-06
        0.764 2.09958 1.00E-06
        0.765 2.09923 1.00E-06
        0.766 2.09888 1.00E-06
        0.767 2.09852 1.00E-06
        0.768 2.09817 1.00E-06
        0.769 2.09783 1.00E-06
        0.770 2.09748 1.00E-06
        0.771 2.09714 1.00E-06
        0.772 2.09680 1.00E-06
        0.773 2.09646 1.00E-06
        0.774 2.09612 1.00E-06
        0.775 2.09578 1.00E-06
        0.776 2.09545 1.00E-06
        0.777 2.09512 1.00E-06
        0.778 2.09478 1.00E-06
        0.779 2.09446 1.00E-06
        0.780 2.09413 1.00E-06
        0.781 2.09380 1.00E-06
        0.782 2.09348 1.00E-06
        0.783 2.09316 1.00E-06
        0.784 2.09284 1.00E-06
        0.785 2.09252 1.00E-06
        0.786 2.09220 1.00E-06
        0.787 2.09189 1.00E-06
        0.788 2.09158 1.00E-06
        0.789 2.09127 1.00E-06
        0.790 2.09096 1.00E-06
        0.791 2.09065 1.00E-06
        0.792 2.09034 1.00E-06
        0.793 2.09004 1.00E-06
        0.794 2.08973 1.00E-06
        0.795 2.08943 1.00E-06
        0.796 2.08913 1.00E-06
        0.797 2.08883 1.00E-06
        0.798 2.08854 1.00E-06
        0.799 2.08824 1.00E-06
        0.800 2.08795 1.00E-06
        0.801 2.08766 1.00E-06
        0.802 2.08736 1.00E-06
        0.803 2.08708 1.00E-06
        0.804 2.08679 1.00E-06
        0.805 2.08650 1.00E-06
        0.806 2.08622 1.00E-06
        0.807 2.08593 1.00E-06
        0.808 2.08565 1.00E-06
        0.809 2.08537 1.00E-06
        0.810 2.08509 1.00E-06
        0.811 2.08481 1.00E-06
        0.812 2.08454 1.00E-06
        0.813 2.08426 1.00E-06
        0.814 2.08399 1.00E-06
        0.815 2.08372 1.00E-06
        0.816 2.08345 1.00E-06
        0.817 2.08318 1.00E-06
        0.818 2.08291 1.00E-06
        0.819 2.08264 1.00E-06
        0.820 2.08238 1.00E-06
        0.821 2.08211 1.00E-06
        0.822 2.08185 1.00E-06
        0.823 2.08159 1.00E-06
        0.824 2.08133 1.00E-06
        0.825 2.08107 1.00E-06
        0.826 2.08081 1.00E-06
        0.827 2.08056 1.00E-06
        0.828 2.08030 1.00E-06
        0.829 2.08005 1.00E-06
        0.830 2.07979 1.00E-06
        0.831 2.07954 1.00E-06
        0.832 2.07929 1.00E-06
        0.833 2.07904 1.00E-06
        0.834 2.07879 1.00E-06
        0.835 2.07855 1.00E-06
        0.836 2.07830 1.00E-06
        0.837 2.07806 1.00E-06
        0.838 2.07782 1.00E-06
        0.839 2.07757 1.00E-06
        0.840 2.07733 1.00E-06
        0.841 2.07709 1.00E-06
        0.842 2.07685 1.00E-06
        0.843 2.07662 1.00E-06
        0.844 2.07638 1.00E-06
        0.845 2.07614 1.00E-06
        0.846 2.07591 1.00E-06
        0.847 2.07568 1.00E-06
        0.848 2.07544 1.00E-06
        0.849 2.07521 1.00E-06
        0.850 2.07498 1.00E-06
        0.851 2.07475 1.00E-06
        0.852 2.07453 1.00E-06
        0.853 2.07430 1.00E-06
        0.854 2.07407 1.00E-06
        0.855 2.07385 1.00E-06
        0.856 2.07363 1.00E-06
        0.857 2.07340 1.00E-06
        0.858 2.07318 1.00E-06
        0.859 2.07296 1.00E-06
        0.860 2.07274 1.00E-06
        0.861 2.07252 1.00E-06
        0.862 2.07230 1.00E-06
        0.863 2.07209 1.00E-06
        0.864 2.07187 1.00E-06
        0.865 2.07166 1.00E-06
        0.866 2.07144 1.00E-06
        0.867 2.07123 1.00E-06
        0.868 2.07102 1.00E-06
        0.869 2.07081 1.00E-06
        0.870 2.07060 1.00E-06
        0.871 2.07039 1.00E-06
        0.872 2.07018 1.00E-06
        0.873 2.06997 1.00E-06
        0.874 2.06977 1.00E-06
        0.875 2.06956 1.00E-06
        0.876 2.06936 1.00E-06
        0.877 2.06915 1.00E-06
        0.878 2.06895 1.00E-06
        0.879 2.06875 1.00E-06
        0.880 2.06855 1.00E-06
        0.881 2.06835 1.00E-06
        0.882 2.06815 1.00E-06
        0.883 2.06795 1.00E-06
        0.884 2.06775 1.00E-06
        0.885 2.06755 1.00E-06
        0.886 2.06736 1.00E-06
        0.887 2.06716 1.00E-06
        0.888 2.06697 1.00E-06
        0.889 2.06678 1.00E-06
        0.890 2.06658 1.00E-06
        0.891 2.06639 1.00E-06
        0.892 2.06620 1.00E-06
        0.893 2.06601 1.00E-06
        0.894 2.06582 1.00E-06
        0.895 2.06563 1.00E-06
        0.896 2.06544 1.00E-06
        0.897 2.06526 1.00E-06
        0.898 2.06507 1.00E-06
        0.899 2.06489 1.00E-06
        0.900 2.06470 1.00E-06
        0.901 2.06452 1.00E-06
        0.902 2.06433 1.00E-06
        0.903 2.06415 1.00E-06
        0.904 2.06397 1.00E-06
        0.905 2.06379 1.00E-06
        0.906 2.06361 1.00E-06
        0.907 2.06343 1.00E-06
        0.908 2.06325 1.00E-06
        0.909 2.06307 1.00E-06
        0.910 2.06290 1.00E-06
        0.911 2.06272 1.00E-06
        0.912 2.06254 1.00E-06
        0.913 2.06237 1.00E-06
        0.914 2.06219 1.00E-06
        0.915 2.06202 1.00E-06
        0.916 2.06185 1.00E-06
        0.917 2.06168 1.00E-06
        0.918 2.06150 1.00E-06
        0.919 2.06133 1.00E-06
        0.920 2.06116 1.00E-06
        0.921 2.06099 1.00E-06
        0.922 2.06083 1.00E-06
        0.923 2.06066 1.00E-06
        0.924 2.06049 1.00E-06
        0.925 2.06032 1.00E-06
        0.926 2.06016 1.00E-06
        0.927 2.05999 1.00E-06
        0.928 2.05983 1.00E-06
        0.929 2.05966 1.00E-06
        0.930 2.05950 1.00E-06
        0.931 2.05934 1.00E-06
        0.932 2.05917 1.00E-06
        0.933 2.05901 1.00E-06
        0.934 2.05885 1.00E-06
        0.935 2.05869 1.00E-06
        0.936 2.05853 1.00E-06
        0.937 2.05837 1.00E-06
        0.938 2.05821 1.00E-06
        0.939 2.05806 1.00E-06
        0.940 2.05790 1.00E-06
        0.941 2.05774 1.00E-06
        0.942 2.05759 1.00E-06
        0.943 2.05743 1.00E-06
        0.944 2.05728 1.00E-06
        0.945 2.05712 1.00E-06
        0.946 2.05697 1.00E-06
        0.947 2.05681 1.00E-06
        0.948 2.05666 1.00E-06
        0.949 2.05651 1.00E-06
        0.950 2.05636 1.00E-06
        0.951 2.05621 1.00E-06
        0.952 2.05606 1.00E-06
        0.953 2.05591 1.00E-06
        0.954 2.05576 1.00E-06
        0.955 2.05561 1.00E-06
        0.956 2.05546 1.00E-06
        0.957 2.05532 1.00E-06
        0.958 2.05517 1.00E-06
        0.959 2.05502 1.00E-06
        0.960 2.05488 1.00E-06
        0.961 2.05473 1.00E-06
        0.962 2.05459 1.00E-06
        0.963 2.05444 1.00E-06
        0.964 2.05430 1.00E-06
        0.965 2.05416 1.00E-06
        0.966 2.05401 1.00E-06
        0.967 2.05387 1.00E-06
        0.968 2.05373 1.00E-06
        0.969 2.05359 1.00E-06
        0.970 2.05345 1.00E-06
        0.971 2.05331 1.00E-06
        0.972 2.05317 1.00E-06
        0.973 2.05303 1.00E-06
        0.974 2.05289 1.00E-06
        0.975 2.05275 1.00E-06
        0.976 2.05262 1.00E-06
        0.977 2.05248 1.00E-06
        0.978 2.05234 1.00E-06
        0.979 2.05221 1.00E-06
        0.980 2.05207 1.00E-06
        0.981 2.05194 1.00E-06
        0.982 2.05180 1.00E-06
        0.983 2.05167 1.00E-06
        0.984 2.05154 1.00E-06
        0.985 2.05140 1.00E-06
        0.986 2.05127 1.00E-06
        0.987 2.05114 1.00E-06
        0.988 2.05101 1.00E-06
        0.989 2.05088 1.00E-06
        0.990 2.05075 1.00E-06
        0.991 2.05061 1.00E-06
        0.992 2.05049 1.00E-06
        0.993 2.05036 1.00E-06
        0.994 2.05023 1.00E-06
        0.995 2.05010 1.00E-06
        0.996 2.04997 1.00E-06
        0.997 2.04984 1.00E-06
        0.998 2.04972 1.00E-06
        0.999 2.04959 1.00E-06
        1.000 2.04946 1.00E-06
        1.001 2.04934 1.00E-06
        1.002 2.04921 1.00E-06
        1.003 2.04909 1.00E-06
        1.004 2.04896 1.00E-06
        1.005 2.04884 1.00E-06
        1.006 2.04872 1.00E-06
        1.007 2.04859 1.00E-06
        1.008 2.04847 1.00E-06
        1.009 2.04835 1.00E-06
        1.010 2.04823 1.00E-06
        1.011 2.04811 1.00E-06
        1.012 2.04798 1.00E-06
        1.013 2.04786 1.00E-06
        1.014 2.04774 1.00E-06
        1.015 2.04762 1.00E-06
        1.016 2.04751 1.00E-06
        1.017 2.04739 1.00E-06
        1.018 2.04727 1.00E-06
        1.019 2.04715 1.00E-06
        1.020 2.04703 1.00E-06
        1.021 2.04691 1.00E-06
        1.022 2.04680 1.00E-06
        1.023 2.04668 1.00E-06
        1.024 2.04657 1.00E-06
        1.025 2.04645 1.00E-06
        1.026 2.04633 1.00E-06
        1.027 2.04622 1.00E-06
        1.028 2.04610 1.00E-06
        1.029 2.04599 1.00E-06
        1.030 2.04588 1.00E-06
        1.031 2.04576 1.00E-06
        1.032 2.04565 1.00E-06
        1.033 2.04554 1.00E-06
        1.034 2.04543 1.00E-06
        1.035 2.04531 1.00E-06
        1.036 2.04520 1.00E-06
        1.037 2.04509 1.00E-06
        1.038 2.04498 1.00E-06
        1.039 2.04487 1.00E-06
        1.040 2.04476 1.00E-06
        1.041 2.04465 1.00E-06
        1.042 2.04454 1.00E-06
        1.043 2.04443 1.00E-06
        1.044 2.04432 1.00E-06
        1.045 2.04421 1.00E-06
        1.046 2.04411 1.00E-06
        1.047 2.04400 1.00E-06
        1.048 2.04389 1.00E-06
        1.049 2.04379 1.00E-06
        1.050 2.04368 1.00E-06
        1.051 2.04357 1.00E-06
        1.052 2.04347 1.14E-06
        1.053 2.04336 1.29E-06
        1.054 2.04326 1.43E-06
        1.055 2.04315 1.57E-06
        1.056 2.04305 1.71E-06
        1.057 2.04294 1.86E-06
        1.058 2.04284 2.00E-06
        1.059 2.04274 2.00E-06
        1.060 2.04263 2.00E-06
        1.061 2.04253 2.00E-06
        1.062 2.04243 2.00E-06
        1.063 2.04232 2.00E-06
        1.064 2.04222 2.00E-06
        1.065 2.04212 2.00E-06
        1.066 2.04202 2.00E-06
        1.067 2.04192 2.00E-06
        1.068 2.04182 2.00E-06
        1.069 2.04172 2.00E-06
        1.070 2.04162 2.00E-06
        1.071 2.04152 2.00E-06
        1.072 2.04142 2.00E-06
        1.073 2.04132 2.00E-06
        1.074 2.04122 2.00E-06
        1.075 2.04112 2.00E-06
        1.076 2.04103 2.00E-06
        1.077 2.04093 2.00E-06
        1.078 2.04083 2.00E-06
        1.079 2.04073 2.00E-06
        1.080 2.04064 2.00E-06
        1.081 2.04054 2.00E-06
        1.082 2.04044 2.00E-06
        1.083 2.04035 2.00E-06
        1.084 2.04025 2.00E-06
        1.085 2.04016 2.00E-06
        1.086 2.04006 2.00E-06
        1.087 2.03997 2.00E-06
        1.088 2.03987 2.00E-06
        1.089 2.03978 2.00E-06
        1.090 2.03969 2.00E-06
        1.091 2.03959 2.00E-06
        1.092 2.03950 2.00E-06
        1.093 2.03941 2.00E-06
        1.094 2.03931 2.00E-06
        1.095 2.03922 2.00E-06
        1.096 2.03913 2.00E-06
        1.097 2.03904 2.00E-06
        1.098 2.03894 2.00E-06
        1.099 2.03885 2.00E-06
        1.100 2.03876 2.00E-06
        1.101 2.03867 2.00E-06
        1.102 2.03858 2.00E-06
        1.103 2.03849 2.00E-06
        1.104 2.03840 2.00E-06
        1.105 2.03831 2.00E-06
        1.106 2.03822 2.00E-06
        1.107 2.03813 2.00E-06
        1.108 2.03804 2.00E-06
        1.109 2.03795 2.00E-06
        1.110 2.03787 2.00E-06
        1.111 2.03778 2.00E-06
        1.112 2.03769 2.00E-06
        1.113 2.03760 2.00E-06
        1.114 2.03752 2.00E-06
        1.115 2.03743 2.00E-06
        1.116 2.03734 2.00E-06
        1.117 2.03726 2.00E-06
        1.118 2.03717 2.00E-06
        1.119 2.03708 2.00E-06
        1.120 2.03700 2.00E-06
        1.121 2.03691 2.00E-06
        1.122 2.03683 2.00E-06
        1.123 2.03674 2.00E-06
        1.124 2.03666 2.00E-06
        1.125 2.03657 2.00E-06
        1.126 2.03649 2.00E-06
        1.127 2.03640 2.00E-06
        1.128 2.03632 2.00E-06
        1.129 2.03624 2.00E-06
        1.130 2.03615 2.00E-06
        1.131 2.03607 2.00E-06
        1.132 2.03599 2.00E-06
        1.133 2.03590 2.00E-06
        1.134 2.03582 2.00E-06
        1.135 2.03574 2.00E-06
        1.136 2.03566 2.00E-06
        1.137 2.03558 2.00E-06
        1.138 2.03549 2.00E-06
        1.139 2.03541 2.00E-06
        1.140 2.03533 2.00E-06
        1.141 2.03525 2.00E-06
        1.142 2.03517 2.00E-06
        1.143 2.03509 2.00E-06
        1.144 2.03501 2.00E-06
        1.145 2.03493 2.00E-06
        1.146 2.03485 2.00E-06
        1.147 2.03477 2.00E-06
        1.148 2.03469 2.14E-06
        1.149 2.03461 2.29E-06
        1.150 2.03453 2.43E-06
        1.151 2.03446 2.71E-06
        1.152 2.03438 3.00E-06
        1.153 2.03430 3.29E-06
        1.154 2.03422 3.57E-06
        1.155 2.03414 3.71E-06
        1.156 2.03407 3.71E-06
        1.157 2.03399 3.71E-06
        1.158 2.03391 3.57E-06
        1.159 2.03384 3.43E-06
        1.160 2.03376 3.29E-06
        1.161 2.03368 3.00E-06
        1.162 2.03361 2.71E-06
        1.163 2.03353 2.57E-06
        1.164 2.03346 2.43E-06
        1.165 2.03338 2.29E-06
        1.166 2.03331 2.14E-06
        1.167 2.03323 2.00E-06
        1.168 2.03316 2.00E-06
        1.169 2.03308 2.00E-06
        1.170 2.03301 2.00E-06
        1.171 2.03293 2.00E-06
        1.172 2.03286 2.00E-06
        1.173 2.03278 2.00E-06
        1.174 2.03271 2.00E-06
        1.175 2.03264 2.00E-06
        1.176 2.03256 2.00E-06
        1.177 2.03249 2.00E-06
        1.178 2.03242 2.00E-06
        1.179 2.03235 2.00E-06
        1.180 2.03227 2.00E-06
        1.181 2.03220 2.00E-06
        1.182 2.03213 2.00E-06
        1.183 2.03206 2.00E-06
        1.184 2.03198 2.00E-06
        1.185 2.03191 2.00E-06
        1.186 2.03184 2.00E-06
        1.187 2.03177 2.00E-06
        1.188 2.03170 2.00E-06
        1.189 2.03163 2.00E-06
        1.190 2.03156 2.00E-06
        1.191 2.03149 2.00E-06
        1.192 2.03142 2.00E-06
        1.193 2.03135 1.86E-06
        1.194 2.03128 1.71E-06
        1.195 2.03121 1.57E-06
        1.196 2.03114 1.43E-06
        1.197 2.03107 1.29E-06
        1.198 2.03100 1.14E-06
        1.199 2.03093 1.00E-06
        1.200 2.03086 1.00E-06
        1.201 2.03079 1.00E-06
        1.202 2.03073 1.00E-06
        1.203 2.03066 1.00E-06
        1.204 2.03059 1.00E-06
        1.205 2.03052 1.00E-06
        1.206 2.03045 1.00E-06
        1.207 2.03039 1.00E-06
        1.208 2.03032 1.00E-06
        1.209 2.03025 1.00E-06
        1.210 2.03019 1.00E-06
        1.211 2.03012 1.00E-06
        1.212 2.03005 1.00E-06
        1.213 2.02999 1.00E-06
        1.214 2.02992 1.00E-06
        1.215 2.02985 1.00E-06
        1.216 2.02979 1.00E-06
        1.217 2.02972 1.00E-06
        1.218 2.02966 1.00E-06
        1.219 2.02959 1.00E-06
        1.220 2.02953 1.00E-06
        1.221 2.02946 1.00E-06
        1.222 2.02940 1.00E-06
        1.223 2.02933 1.14E-06
        1.224 2.02927 1.29E-06
        1.225 2.02920 1.43E-06
        1.226 2.02914 1.57E-06
        1.227 2.02907 1.71E-06
        1.228 2.02901 1.86E-06
        1.229 2.02895 2.00E-06
        1.230 2.02888 2.00E-06
        1.231 2.02882 2.00E-06
        1.232 2.02876 2.00E-06
        1.233 2.02869 2.00E-06
        1.234 2.02863 2.00E-06
        1.235 2.02857 2.00E-06
        1.236 2.02850 2.00E-06
        1.237 2.02844 2.00E-06
        1.238 2.02838 2.00E-06
        1.239 2.02832 2.00E-06
        1.240 2.02825 2.00E-06
        1.241 2.02819 2.00E-06
        1.242 2.02813 2.00E-06
        1.243 2.02807 2.00E-06
        1.244 2.02801 2.00E-06
        1.245 2.02795 2.00E-06
        1.246 2.02789 2.00E-06
        1.247 2.02782 2.00E-06
        1.248 2.02776 2.00E-06
        1.249 2.02770 2.00E-06
        1.250 2.02764 2.00E-06
        1.251 2.02758 2.00E-06
        1.252 2.02752 2.14E-06
        1.253 2.02746 2.29E-06
        1.254 2.02740 2.43E-06
        1.255 2.02734 2.57E-06
        1.256 2.02728 2.71E-06
        1.257 2.02722 2.86E-06
        1.258 2.02716 3.00E-06
        1.259 2.02710 3.00E-06
        1.260 2.02705 3.00E-06
        1.261 2.02699 3.00E-06
        1.262 2.02693 3.00E-06
        1.263 2.02687 3.14E-06
        1.264 2.02681 3.29E-06
        1.265 2.02675 3.43E-06
        1.266 2.02669 3.57E-06
        1.267 2.02664 3.71E-06
        1.268 2.02658 3.86E-06
        1.269 2.02652 4.00E-06
        1.270 2.02646 4.00E-06
        1.271 2.02641 4.00E-06
        1.272 2.02635 4.00E-06
        1.273 2.02629 4.14E-06
        1.274 2.02623 4.29E-06
        1.275 2.02618 4.43E-06
        1.276 2.02612 4.57E-06
        1.277 2.02606 4.71E-06
        1.278 2.02601 4.86E-06
        1.279 2.02595 5.00E-06
        1.280 2.02589 5.00E-06
        1.281 2.02584 5.00E-06
        1.282 2.02578 5.00E-06
        1.283 2.02573 5.00E-06
        1.284 2.02567 5.00E-06
        1.285 2.02562 5.00E-06
        1.286 2.02556 5.00E-06
        1.287 2.02551 5.00E-06
        1.288 2.02545 5.00E-06
        1.289 2.02540 5.00E-06
        1.290 2.02534 5.00E-06
        1.291 2.02529 5.00E-06
        1.292 2.02523 5.00E-06
        1.293 2.02518 5.00E-06
        1.294 2.02512 5.00E-06
        1.295 2.02507 5.00E-06
        1.296 2.02501 5.00E-06
        1.297 2.02496 5.00E-06
        1.298 2.02491 5.00E-06
        1.299 2.02485 5.00E-06
        1.300 2.02480 5.00E-06
        1.301 2.02475 5.00E-06
        1.302 2.02469 5.00E-06
        1.303 2.02464 5.00E-06
        1.304 2.02459 5.00E-06
        1.305 2.02453 5.00E-06
        1.306 2.02448 5.00E-06
        1.307 2.02443 4.86E-06
        1.308 2.02437 4.71E-06
        1.309 2.02432 4.57E-06
        1.310 2.02427 4.43E-06
        1.311 2.02422 4.29E-06
        1.312 2.02416 4.14E-06
        1.313 2.02411 4.00E-06
        1.314 2.02406 4.00E-06
        1.315 2.02401 4.00E-06
        1.316 2.02396 4.00E-06
        1.317 2.02390 4.00E-06
        1.318 2.02385 4.00E-06
        1.319 2.02380 4.00E-06
        1.320 2.02375 4.00E-06
        1.321 2.02370 4.00E-06
        1.322 2.02365 4.00E-06
        1.323 2.02360 4.00E-06
        1.324 2.02355 4.00E-06
        1.325 2.02350 4.00E-06
        1.326 2.02344 4.00E-06
        1.327 2.02339 4.14E-06
        1.328 2.02334 4.29E-06
        1.329 2.02329 4.43E-06
        1.330 2.02324 4.57E-06
        1.331 2.02319 4.86E-06
        1.332 2.02314 5.14E-06
        1.333 2.02309 5.43E-06
        1.334 2.02304 5.57E-06
        1.335 2.02299 5.57E-06
        1.336 2.02294 5.57E-06
        1.337 2.02290 5.57E-06
        1.338 2.02285 5.43E-06
        1.339 2.02280 5.29E-06
        1.340 2.02275 5.14E-06
        1.341 2.02270 5.14E-06
        1.342 2.02265 5.29E-06
        1.343 2.02260 5.43E-06
        1.344 2.02255 5.57E-06
        1.345 2.02250 5.71E-06
        1.346 2.02246 5.86E-06
        1.347 2.02241 5.86E-06
        1.348 2.02236 5.71E-06
        1.349 2.02231 5.57E-06
        1.350 2.02226 5.43E-06
        1.351 2.02222 5.29E-06
        1.352 2.02217 5.14E-06
        1.353 2.02212 5.14E-06
        1.354 2.02207 5.29E-06
        1.355 2.02202 5.43E-06
        1.356 2.02198 5.71E-06
        1.357 2.02193 6.00E-06
        1.358 2.02188 6.29E-06
        1.359 2.02184 6.57E-06
        1.360 2.02179 6.71E-06
        1.361 2.02174 6.86E-06
        1.362 2.02170 7.00E-06
        1.363 2.02165 7.00E-06
        1.364 2.02160 7.00E-06
        1.365 2.02156 7.00E-06
        1.366 2.02151 6.86E-06
        1.367 2.02146 6.71E-06
        1.368 2.02142 6.43E-06
        1.369 2.02137 6.14E-06
        1.370 2.02133 5.86E-06
        1.371 2.02128 5.57E-06
        1.372 2.02123 5.29E-06
        1.373 2.02119 5.14E-06
        1.374 2.02114 5.00E-06
        1.375 2.02110 5.00E-06
        1.376 2.02105 5.00E-06
        1.377 2.02101 5.00E-06
        1.378 2.02096 4.86E-06
        1.379 2.02092 4.71E-06
        1.380 2.02087 4.57E-06
        1.381 2.02083 4.43E-06
        1.382 2.02078 4.29E-06
        1.383 2.02074 4.14E-06
        1.384 2.02069 4.00E-06
        1.385 2.02065 4.00E-06
        1.386 2.02060 4.00E-06
        1.387 2.02056 4.00E-06
        1.388 2.02051 4.00E-06
        1.389 2.02047 4.14E-06
        1.390 2.02042 4.29E-06
        1.391 2.02038 4.43E-06
        1.392 2.02034 4.57E-06
        1.393 2.02029 4.71E-06
        1.394 2.02025 4.86E-06
        1.395 2.02020 5.00E-06
        1.396 2.02016 5.00E-06
        1.397 2.02012 5.00E-06
        1.398 2.02007 5.00E-06
        1.399 2.02003 5.00E-06
        1.400 2.01999 5.00E-06
        1.401 2.01994 4.86E-06
        1.402 2.01990 4.71E-06
        1.403 2.01986 4.57E-06
        1.404 2.01982 4.43E-06
        1.405 2.01977 4.29E-06
        1.406 2.01973 4.14E-06
        1.407 2.01969 4.00E-06
        1.408 2.01964 4.00E-06
        1.409 2.01960 4.00E-06
        1.410 2.01956 4.00E-06
        1.411 2.01952 4.00E-06
        1.412 2.01947 4.00E-06
        1.413 2.01943 4.00E-06
        1.414 2.01939 4.00E-06
        1.415 2.01935 4.00E-06
        1.416 2.01931 4.00E-06
        1.417 2.01927 4.00E-06
        1.418 2.01922 4.00E-06
        1.419 2.01918 4.00E-06
        1.420 2.01914 3.86E-06
        1.421 2.01910 3.71E-06
        1.422 2.01906 3.57E-06
        1.423 2.01902 3.43E-06
        1.424 2.01897 3.29E-06
        1.425 2.01893 3.14E-06
        1.426 2.01889 3.00E-06
        1.427 2.01885 3.00E-06
        1.428 2.01881 3.00E-06
        1.429 2.01877 3.00E-06
        1.430 2.01873 3.00E-06
        1.431 2.01869 3.00E-06
        1.432 2.01865 3.00E-06
        1.433 2.01861 3.00E-06
        1.434 2.01857 3.00E-06
        1.435 2.01852 3.00E-06
        1.436 2.01848 3.00E-06
        1.437 2.01844 3.00E-06
        1.438 2.01840 3.00E-06
        1.439 2.01836 3.00E-06
        1.440 2.01832 3.00E-06
        1.441 2.01828 3.00E-06
        1.442 2.01824 3.00E-06
        1.443 2.01820 3.00E-06
        1.444 2.01816 3.00E-06
        1.445 2.01812 3.00E-06
        1.446 2.01808 3.00E-06
        1.447 2.01804 3.00E-06
        1.448 2.01801 3.00E-06
        1.449 2.01797 3.00E-06
        1.450 2.01793 3.00E-06
        1.451 2.01789 3.00E-06
        1.452 2.01785 3.00E-06
        1.453 2.01781 3.00E-06
        1.454 2.01777 3.00E-06
        1.455 2.01773 3.00E-06
        1.456 2.01769 3.00E-06
        1.457 2.01765 3.00E-06
        1.458 2.01761 3.00E-06
        1.459 2.01757 3.00E-06
        1.460 2.01754 3.00E-06
        1.461 2.01750 3.00E-06
        1.462 2.01746 3.00E-06
        1.463 2.01742 3.00E-06
        1.464 2.01738 3.00E-06
        1.465 2.01734 3.00E-06
        1.466 2.01731 3.00E-06
        1.467 2.01727 3.00E-06
        1.468 2.01723 3.00E-06
        1.469 2.01719 3.00E-06
        1.470 2.01715 3.00E-06
        1.471 2.01712 3.00E-06
        1.472 2.01708 3.00E-06
        1.473 2.01704 3.00E-06
        1.474 2.01700 3.00E-06
        1.475 2.01696 3.00E-06
        1.476 2.01693 3.00E-06
        1.477 2.01689 3.00E-06
        1.478 2.01685 3.00E-06
        1.479 2.01681 3.00E-06
