Repository: polyanskiy/refractiveindex.info-database

# Refractive Index Database

The refractiveindex.info database is an extensive collection of optical constants for a wide range of materials. The database is in the public domain. Copyright and related rights were waived by <a href="mailto:polyanskiy@refractiveindex.info">Mikhail Polyanskiy</a> through the <a href="https://creativecommons.org/publicdomain/zero/1.0/">CC0 1.0 Universal Public Domain Dedication</a>. You may copy, modify, and distribute the refractiveindex.info database, even for commercial purposes, without asking permission.

The YAML file format is used to store material information and the database structure.

File: database/data/other/perovskite/CH3NH3PbBr3/nk/McCleese.yml (part 2 of 2)
    Crystal  orientation: <100>; Solution-grown single crystal;  Room temperature.
DATA:
  - type: tabulated nk
    data: |
        1.480 2.01678 3.00E-06
        1.481 2.01674 3.00E-06
        1.482 2.01670 3.00E-06
        1.483 2.01667 3.00E-06
        1.484 2.01663 3.00E-06
        1.485 2.01659 3.00E-06
        1.486 2.01656 3.00E-06
        1.487 2.01652 3.00E-06
        1.488 2.01648 3.00E-06
        1.489 2.01644 3.00E-06
        1.490 2.01641 3.00E-06
        1.491 2.01637 3.00E-06
        1.492 2.01633 3.00E-06
        1.493 2.01630 3.00E-06
        1.494 2.01626 3.00E-06
        1.495 2.01623 3.00E-06
        1.496 2.01619 3.00E-06
        1.497 2.01615 3.00E-06
        1.498 2.01612 3.00E-06
        1.499 2.01608 3.00E-06
        1.500 2.01604 3.14E-06
        1.501 2.01601 3.29E-06
        1.502 2.01597 3.43E-06
        1.503 2.01594 3.57E-06
        1.504 2.01590 3.71E-06
        1.505 2.01586 3.86E-06
        1.506 2.01583 4.00E-06
        1.507 2.01579 4.00E-06
        1.508 2.01576 4.00E-06
        1.509 2.01572 4.00E-06
        1.510 2.01569 4.00E-06
        1.511 2.01565 4.14E-06
        1.512 2.01562 4.29E-06
        1.513 2.01558 4.43E-06
        1.514 2.01554 4.57E-06
        1.515 2.01551 4.71E-06
        1.516 2.01547 4.86E-06
        1.517 2.01544 5.00E-06
        1.518 2.01540 5.14E-06
        1.519 2.01537 5.29E-06
        1.520 2.01533 5.43E-06
        1.521 2.01530 5.57E-06
        1.522 2.01526 5.71E-06
        1.523 2.01523 6.00E-06
        1.524 2.01519 6.29E-06
        1.525 2.01516 6.43E-06
        1.526 2.01512 6.57E-06
        1.527 2.01509 6.86E-06
        1.528 2.01505 7.14E-06
        1.529 2.01502 7.43E-06
        1.530 2.01499 7.71E-06
        1.531 2.01495 8.00E-06
        1.532 2.01492 8.29E-06
        1.533 2.01488 8.71E-06
        1.534 2.01485 9.00E-06
        1.535 2.01481 9.29E-06
        1.536 2.01478 9.71E-06
        1.537 2.01474 1.00E-05
        1.538 2.01471 1.04E-05
        1.539 2.01468 1.09E-05
        1.540 2.01464 1.13E-05
        1.541 2.01461 1.17E-05
        1.542 2.01457 1.23E-05
        1.543 2.01454 1.29E-05
        1.544 2.01451 1.34E-05
        1.545 2.01447 1.40E-05
        1.546 2.01444 1.47E-05
        1.547 2.01441 1.54E-05
        1.548 2.01437 1.61E-05
        1.549 2.01434 1.69E-05
        1.550 2.01430 1.76E-05
        1.551 2.01427 1.84E-05
        1.552 2.01424 1.93E-05
        1.553 2.01420 2.03E-05
        1.554 2.01417 2.13E-05
        1.555 2.01414 2.24E-05
        1.556 2.01410 2.36E-05
        1.557 2.01407 2.49E-05
        1.558 2.01404 2.61E-05
        1.559 2.01400 2.76E-05
        1.560 2.01397 2.89E-05
        1.561 2.01394 3.03E-05
        1.562 2.01391 3.19E-05
        1.563 2.01387 3.34E-05
        1.564 2.01384 3.50E-05
        1.565 2.01381 3.67E-05
        1.566 2.01378 3.84E-05
        1.567 2.01374 4.03E-05
        1.568 2.01371 4.21E-05
        1.569 2.01368 4.40E-05
        1.570 2.01365 4.59E-05
        1.571 2.01362 4.77E-05
        1.572 2.01359 4.96E-05
        1.573 2.01356 5.14E-05
        1.574 2.01352 5.33E-05
        1.575 2.01349 5.50E-05
        1.576 2.01346 5.67E-05
        1.577 2.01343 5.84E-05
        1.578 2.01340 6.01E-05
        1.579 2.01337 6.17E-05
        1.580 2.01334 6.31E-05
        1.581 2.01331 6.46E-05
        1.582 2.01328 6.60E-05
        1.583 2.01325 6.73E-05
        1.584 2.01322 6.84E-05
        1.585 2.01320 6.94E-05
        1.586 2.01317 7.04E-05
        1.587 2.01314 7.13E-05
        1.588 2.01311 7.19E-05
        1.589 2.01308 7.23E-05
        1.590 2.01305 7.26E-05
        1.591 2.01302 7.29E-05
        1.592 2.01299 7.29E-05
        1.593 2.01296 7.27E-05
        1.594 2.01294 7.24E-05
        1.595 2.01291 7.20E-05
        1.596 2.01288 7.14E-05
        1.597 2.01285 7.07E-05
        1.598 2.01282 6.99E-05
        1.599 2.01279 6.90E-05
        1.600 2.01276 6.80E-05
        1.601 2.01273 6.69E-05
        1.602 2.01271 6.57E-05
        1.603 2.01268 6.46E-05
        1.604 2.01265 6.34E-05
        1.605 2.01262 6.21E-05
        1.606 2.01259 6.09E-05
        1.607 2.01256 5.96E-05
        1.608 2.01253 5.84E-05
        1.609 2.01250 5.73E-05
        1.610 2.01247 5.61E-05
        1.611 2.01244 5.50E-05
        1.612 2.01241 5.40E-05
        1.613 2.01238 5.30E-05
        1.614 2.01235 5.20E-05
        1.615 2.01232 5.10E-05
        1.616 2.01229 5.00E-05
        1.617 2.01226 4.90E-05
        1.618 2.01223 4.80E-05
        1.619 2.01220 4.70E-05
        1.620 2.01217 4.61E-05
        1.621 2.01215 4.53E-05
        1.622 2.01212 4.44E-05
        1.623 2.01209 4.37E-05
        1.624 2.01206 4.30E-05
        1.625 2.01203 4.23E-05
        1.626 2.01200 4.17E-05
        1.627 2.01197 4.10E-05
        1.628 2.01194 4.03E-05
        1.629 2.01191 3.97E-05
        1.630 2.01188 3.90E-05
        1.631 2.01185 3.84E-05
        1.632 2.01182 3.80E-05
        1.633 2.01179 3.74E-05
        1.634 2.01176 3.70E-05
        1.635 2.01173 3.67E-05
        1.636 2.01170 3.64E-05
        1.637 2.01167 3.63E-05
        1.638 2.01164 3.61E-05
        1.639 2.01162 3.60E-05
        1.640 2.01159 3.60E-05
        1.641 2.01156 3.60E-05
        1.642 2.01153 3.59E-05
        1.643 2.01150 3.57E-05
        1.644 2.01147 3.56E-05
        1.645 2.01144 3.54E-05
        1.646 2.01142 3.53E-05
        1.647 2.01139 3.50E-05
        1.648 2.01136 3.47E-05
        1.649 2.01133 3.43E-05
        1.650 2.01130 3.37E-05
        1.651 2.01127 3.30E-05
        1.652 2.01125 3.21E-05
        1.653 2.01122 3.13E-05
        1.654 2.01119 3.09E-05
        1.655 2.01116 3.06E-05
        1.656 2.01113 3.09E-05
        1.657 2.01110 3.16E-05
        1.658 2.01107 3.26E-05
        1.659 2.01104 3.37E-05
        1.660 2.01102 3.49E-05
        1.661 2.01099 3.54E-05
        1.662 2.01096 3.56E-05
        1.663 2.01094 3.50E-05
        1.664 2.01091 3.37E-05
        1.665 2.01089 3.19E-05
        1.666 2.01086 2.97E-05
        1.667 2.01083 2.73E-05
        1.668 2.01080 2.51E-05
        1.669 2.01077 2.33E-05
        1.670 2.01074 2.19E-05
        1.671 2.01071 2.09E-05
        1.672 2.01069 2.01E-05
        1.673 2.01066 1.97E-05
        1.674 2.01063 1.96E-05
        1.675 2.01060 1.94E-05
        1.676 2.01057 1.91E-05
        1.677 2.01054 1.89E-05
        1.678 2.01052 1.87E-05
        1.679 2.01049 1.87E-05
        1.680 2.01046 1.87E-05
        1.681 2.01043 1.89E-05
        1.682 2.01040 1.90E-05
        1.683 2.01037 1.94E-05
        1.684 2.01035 1.99E-05
        1.685 2.01032 2.03E-05
        1.686 2.01029 2.07E-05
        1.687 2.01026 2.13E-05
        1.688 2.01024 2.17E-05
        1.689 2.01021 2.23E-05
        1.690 2.01018 2.29E-05
        1.691 2.01015 2.36E-05
        1.692 2.01013 2.43E-05
        1.693 2.01010 2.50E-05
        1.694 2.01007 2.57E-05
        1.695 2.01005 2.63E-05
        1.696 2.01002 2.67E-05
        1.697 2.01000 2.69E-05
        1.698 2.00997 2.67E-05
        1.699 2.00994 2.63E-05
        1.700 2.00992 2.57E-05
        1.701 2.00989 2.49E-05
        1.702 2.00987 2.40E-05
        1.703 2.00984 2.30E-05
        1.704 2.00981 2.21E-05
        1.705 2.00978 2.14E-05
        1.706 2.00976 2.10E-05
        1.707 2.00973 2.07E-05
        1.708 2.00970 2.07E-05
        1.709 2.00967 2.09E-05
        1.710 2.00965 2.13E-05
        1.711 2.00962 2.17E-05
        1.712 2.00959 2.21E-05
        1.713 2.00957 2.24E-05
        1.714 2.00954 2.26E-05
        1.715 2.00952 2.24E-05
        1.716 2.00949 2.21E-05
        1.717 2.00947 2.16E-05
        1.718 2.00944 2.10E-05
        1.719 2.00941 2.03E-05
        1.720 2.00939 1.94E-05
        1.721 2.00936 1.87E-05
        1.722 2.00934 1.80E-05
        1.723 2.00931 1.74E-05
        1.724 2.00928 1.69E-05
        1.725 2.00926 1.63E-05
        1.726 2.00923 1.59E-05
        1.727 2.00920 1.56E-05
        1.728 2.00918 1.53E-05
        1.729 2.00915 1.50E-05
        1.730 2.00912 1.47E-05
        1.731 2.00910 1.46E-05
        1.732 2.00907 1.44E-05
        1.733 2.00904 1.43E-05
        1.734 2.00902 1.41E-05
        1.735 2.00899 1.40E-05
        1.736 2.00897 1.40E-05
        1.737 2.00894 1.40E-05
        1.738 2.00891 1.40E-05
        1.739 2.00889 1.40E-05
        1.740 2.00886 1.41E-05
        1.741 2.00883 1.43E-05
        1.742 2.00881 1.46E-05
        1.743 2.00878 1.50E-05
        1.744 2.00876 1.54E-05
        1.745 2.00873 1.60E-05
        1.746 2.00870 1.67E-05
        1.747 2.00868 1.73E-05
        1.748 2.00865 1.79E-05
        1.749 2.00863 1.81E-05
        1.750 2.00860 1.83E-05
        1.751 2.00858 1.84E-05
        1.752 2.00855 1.83E-05
        1.753 2.00853 1.80E-05
        1.754 2.00850 1.77E-05
        1.755 2.00848 1.74E-05
        1.756 2.00845 1.73E-05
        1.757 2.00843 1.70E-05
        1.758 2.00840 1.67E-05
        1.759 2.00838 1.66E-05
        1.760 2.00835 1.63E-05
        1.761 2.00833 1.60E-05
        1.762 2.00830 1.57E-05
        1.763 2.00828 1.54E-05
        1.764 2.00825 1.53E-05
        1.765 2.00823 1.50E-05
        1.766 2.00820 1.47E-05
        1.767 2.00818 1.46E-05
        1.768 2.00815 1.44E-05
        1.769 2.00813 1.43E-05
        1.770 2.00810 1.41E-05
        1.771 2.00807 1.40E-05
        1.772 2.00805 1.40E-05
        1.773 2.00802 1.40E-05
        1.774 2.00800 1.40E-05
        1.775 2.00797 1.40E-05
        1.776 2.00795 1.40E-05
        1.777 2.00792 1.40E-05
        1.778 2.00790 1.40E-05
        1.779 2.00787 1.40E-05
        1.780 2.00785 1.40E-05
        1.781 2.00782 1.40E-05
        1.782 2.00780 1.40E-05
        1.783 2.00777 1.40E-05
        1.784 2.00775 1.40E-05
        1.785 2.00772 1.40E-05
        1.786 2.00770 1.40E-05
        1.787 2.00767 1.40E-05
        1.788 2.00765 1.40E-05
        1.789 2.00763 1.40E-05
        1.790 2.00760 1.41E-05
        1.791 2.00758 1.43E-05
        1.792 2.00755 1.44E-05
        1.793 2.00753 1.46E-05
        1.794 2.00750 1.47E-05
        1.795 2.00748 1.49E-05
        1.796 2.00745 1.50E-05
        1.797 2.00743 1.50E-05
        1.798 2.00740 1.50E-05
        1.799 2.00738 1.51E-05
        1.800 2.00735 1.53E-05
        1.801 2.00733 1.54E-05
        1.802 2.00731 1.56E-05
        1.803 2.00728 1.57E-05
        1.804 2.00726 1.59E-05
        1.805 2.00723 1.60E-05
        1.806 2.00721 1.60E-05
        1.807 2.00719 1.60E-05
        1.808 2.00716 1.60E-05
        1.809 2.00714 1.60E-05
        1.810 2.00711 1.59E-05
        1.811 2.00709 1.57E-05
        1.812 2.00706 1.56E-05
        1.813 2.00704 1.54E-05
        1.814 2.00702 1.51E-05
        1.815 2.00699 1.49E-05
        1.816 2.00697 1.46E-05
        1.817 2.00694 1.44E-05
        1.818 2.00692 1.43E-05
        1.819 2.00690 1.41E-05
        1.820 2.00687 1.39E-05
        1.821 2.00685 1.37E-05
        1.822 2.00682 1.36E-05
        1.823 2.00680 1.34E-05
        1.824 2.00677 1.33E-05
        1.825 2.00675 1.33E-05
        1.826 2.00673 1.33E-05
        1.827 2.00670 1.34E-05
        1.828 2.00668 1.36E-05
        1.829 2.00665 1.39E-05
        1.830 2.00663 1.41E-05
        1.831 2.00660 1.44E-05
        1.832 2.00658 1.46E-05
        1.833 2.00656 1.47E-05
        1.834 2.00653 1.49E-05
        1.835 2.00651 1.50E-05
        1.836 2.00649 1.50E-05
        1.837 2.00646 1.49E-05
        1.838 2.00644 1.47E-05
        1.839 2.00641 1.46E-05
        1.840 2.00639 1.44E-05
        1.841 2.00637 1.43E-05
        1.842 2.00634 1.41E-05
        1.843 2.00632 1.40E-05
        1.844 2.00629 1.40E-05
        1.845 2.00627 1.40E-05
        1.846 2.00625 1.40E-05
        1.847 2.00622 1.41E-05
        1.848 2.00620 1.43E-05
        1.849 2.00617 1.44E-05
        1.850 2.00615 1.46E-05
        1.851 2.00613 1.49E-05
        1.852 2.00610 1.51E-05
        1.853 2.00608 1.54E-05
        1.854 2.00606 1.56E-05
        1.855 2.00603 1.57E-05
        1.856 2.00601 1.59E-05
        1.857 2.00599 1.60E-05
        1.858 2.00596 1.60E-05
        1.859 2.00594 1.60E-05
        1.860 2.00591 1.61E-05
        1.861 2.00589 1.63E-05
        1.862 2.00587 1.64E-05
        1.863 2.00584 1.66E-05
        1.864 2.00582 1.66E-05
        1.865 2.00580 1.66E-05
        1.866 2.00577 1.66E-05
        1.867 2.00575 1.64E-05
        1.868 2.00573 1.63E-05
        1.869 2.00570 1.61E-05
        1.870 2.00568 1.60E-05
        1.871 2.00566 1.60E-05
        1.872 2.00563 1.60E-05
        1.873 2.00561 1.60E-05
        1.874 2.00559 1.60E-05
        1.875 2.00556 1.60E-05
        1.876 2.00554 1.60E-05
        1.877 2.00552 1.60E-05
        1.878 2.00549 1.60E-05
        1.879 2.00547 1.60E-05
        1.880 2.00545 1.59E-05
        1.881 2.00542 1.57E-05
        1.882 2.00540 1.56E-05
        1.883 2.00537 1.54E-05
        1.884 2.00535 1.53E-05
        1.885 2.00533 1.51E-05
        1.886 2.00530 1.50E-05
        1.887 2.00528 1.49E-05
        1.888 2.00526 1.47E-05
        1.889 2.00523 1.46E-05
        1.890 2.00521 1.44E-05
        1.891 2.00519 1.43E-05
        1.892 2.00516 1.41E-05
        1.893 2.00514 1.40E-05
        1.894 2.00512 1.40E-05
        1.895 2.00509 1.40E-05
        1.896 2.00507 1.40E-05
        1.897 2.00505 1.40E-05
        1.898 2.00502 1.40E-05
        1.899 2.00500 1.40E-05
        1.900 2.00498 1.40E-05
        1.901 2.00495 1.40E-05
        1.902 2.00493 1.40E-05
        1.903 2.00490 1.40E-05
        1.904 2.00488 1.39E-05
        1.905 2.00486 1.37E-05
        1.906 2.00483 1.36E-05
        1.907 2.00481 1.34E-05
        1.908 2.00479 1.33E-05
        1.909 2.00476 1.31E-05
        1.910 2.00474 1.31E-05
        1.911 2.00472 1.33E-05
        1.912 2.00469 1.34E-05
        1.913 2.00467 1.36E-05
        1.914 2.00464 1.39E-05
        1.915 2.00462 1.41E-05
        1.916 2.00460 1.44E-05
        1.917 2.00457 1.47E-05
        1.918 2.00455 1.50E-05
        1.919 2.00453 1.53E-05
        1.920 2.00450 1.57E-05
        1.921 2.00448 1.60E-05
        1.922 2.00446 1.63E-05
        1.923 2.00443 1.66E-05
        1.924 2.00441 1.67E-05
        1.925 2.00439 1.69E-05
        1.926 2.00436 1.70E-05
        1.927 2.00434 1.70E-05
        1.928 2.00431 1.70E-05
        1.929 2.00429 1.70E-05
        1.930 2.00427 1.70E-05
        1.931 2.00424 1.70E-05
        1.932 2.00422 1.70E-05
        1.933 2.00420 1.70E-05
        1.934 2.00417 1.70E-05
        1.935 2.00415 1.70E-05
        1.936 2.00412 1.71E-05
        1.937 2.00410 1.73E-05
        1.938 2.00408 1.74E-05
        1.939 2.00405 1.76E-05
        1.940 2.00403 1.79E-05
        1.941 2.00400 1.81E-05
        1.942 2.00398 1.84E-05
        1.943 2.00396 1.87E-05
        1.944 2.00393 1.90E-05
        1.945 2.00391 1.94E-05
        1.946 2.00388 2.00E-05
        1.947 2.00386 2.06E-05
        1.948 2.00384 2.11E-05
        1.949 2.00381 2.19E-05
        1.950 2.00379 2.26E-05
        1.951 2.00376 2.34E-05
        1.952 2.00374 2.41E-05
        1.953 2.00372 2.49E-05
        1.954 2.00369 2.56E-05
        1.955 2.00367 2.63E-05
        1.956 2.00365 2.69E-05
        1.957 2.00362 2.74E-05
        1.958 2.00360 2.79E-05
        1.959 2.00357 2.84E-05
        1.960 2.00355 2.89E-05
        1.961 2.00353 2.93E-05
        1.962 2.00350 2.97E-05
        1.963 2.00348 3.03E-05
        1.964 2.00345 3.07E-05
        1.965 2.00343 3.13E-05
        1.966 2.00341 3.19E-05
        1.967 2.00338 3.26E-05
        1.968 2.00336 3.33E-05
        1.969 2.00333 3.41E-05
        1.970 2.00331 3.49E-05
        1.971 2.00329 3.57E-05
        1.972 2.00326 3.66E-05
        1.973 2.00324 3.74E-05
        1.974 2.00321 3.81E-05
        1.975 2.00319 3.89E-05
        1.976 2.00317 3.96E-05
        1.977 2.00314 4.03E-05
        1.978 2.00312 4.10E-05
        1.979 2.00309 4.17E-05
        1.980 2.00307 4.23E-05
        1.981 2.00304 4.30E-05
        1.982 2.00302 4.37E-05
        1.983 2.00300 4.43E-05
        1.984 2.00297 4.50E-05
        1.985 2.00295 4.56E-05
        1.986 2.00292 4.61E-05
        1.987 2.00290 4.67E-05
        1.988 2.00287 4.73E-05
        1.989 2.00285 4.77E-05
        1.990 2.00283 4.81E-05
        1.991 2.00280 4.86E-05
        1.992 2.00278 4.90E-05
        1.993 2.00275 4.94E-05
        1.994 2.00273 4.99E-05
        1.995 2.00270 5.03E-05
        1.996 2.00268 5.07E-05
        1.997 2.00265 5.13E-05
        1.998 2.00263 5.19E-05
        1.999 2.00260 5.24E-05
        2.000 2.00258 5.30E-05
        2.001 2.00255 5.37E-05
        2.002 2.00253 5.44E-05
        2.003 2.00250 5.53E-05
        2.004 2.00247 5.61E-05
        2.005 2.00245 5.69E-05
        2.006 2.00242 5.77E-05
        2.007 2.00240 5.87E-05
        2.008 2.00237 5.97E-05
        2.009 2.00235 6.07E-05
        2.010 2.00232 6.17E-05
        2.011 2.00229 6.27E-05
        2.012 2.00227 6.39E-05
        2.013 2.00224 6.50E-05
        2.014 2.00221 6.60E-05
        2.015 2.00219 6.70E-05
        2.016 2.00216 6.81E-05
        2.017 2.00214 6.93E-05
        2.018 2.00211 7.04E-05
        2.019 2.00208 7.17E-05
        2.020 2.00205 7.30E-05
        2.021 2.00203 7.44E-05
        2.022 2.00200 7.60E-05
        2.023 2.00197 7.76E-05
        2.024 2.00194 7.93E-05
        2.025 2.00192 8.11E-05
        2.026 2.00189 8.31E-05
        2.027 2.00186 8.53E-05
        2.028 2.00183 8.76E-05
        2.029 2.00181 9.00E-05
        2.030 2.00178 9.26E-05
        2.031 2.00175 9.53E-05
        2.032 2.00172 9.81E-05
        2.033 2.00169 1.01E-04
        2.034 2.00166 1.04E-04
        2.035 2.00163 1.07E-04
        2.036 2.00161 1.10E-04
        2.037 2.00158 1.14E-04
        2.038 2.00155 1.17E-04
        2.039 2.00152 1.21E-04
        2.040 2.00149 1.25E-04
        2.041 2.00146 1.29E-04
        2.042 2.00143 1.34E-04
        2.043 2.00140 1.38E-04
        2.044 2.00137 1.43E-04
        2.045 2.00134 1.49E-04
        2.046 2.00131 1.55E-04
        2.047 2.00128 1.61E-04
        2.048 2.00125 1.67E-04
        2.049 2.00122 1.74E-04
        2.050 2.00119 1.81E-04
        2.051 2.00116 1.89E-04
        2.052 2.00113 1.96E-04
        2.053 2.00110 2.04E-04
        2.054 2.00107 2.12E-04
        2.055 2.00104 2.20E-04
        2.056 2.00101 2.29E-04
        2.057 2.00098 2.37E-04
        2.058 2.00095 2.46E-04
        2.059 2.00092 2.55E-04
        2.060 2.00090 2.65E-04
        2.061 2.00087 2.74E-04
        2.062 2.00084 2.84E-04
        2.063 2.00081 2.94E-04
        2.064 2.00078 3.04E-04
        2.065 2.00075 3.14E-04
        2.066 2.00072 3.25E-04
        2.067 2.00070 3.35E-04
        2.068 2.00067 3.46E-04
        2.069 2.00064 3.57E-04
        2.070 2.00061 3.68E-04
        2.071 2.00058 3.80E-04
        2.072 2.00056 3.91E-04
        2.073 2.00053 4.03E-04
        2.074 2.00050 4.15E-04
        2.075 2.00048 4.27E-04
        2.076 2.00045 4.39E-04
        2.077 2.00042 4.51E-04
        2.078 2.00039 4.64E-04
        2.079 2.00037 4.77E-04
        2.080 2.00034 4.89E-04
        2.081 2.00032 5.02E-04
        2.082 2.00029 5.15E-04
        2.083 2.00026 5.29E-04
        2.084 2.00024 5.42E-04
        2.085 2.00021 5.55E-04
        2.086 2.00019 5.69E-04
        2.087 2.00016 5.83E-04
        2.088 2.00014 5.97E-04
        2.089 2.00011 6.11E-04
        2.090 2.00009 6.25E-04
        2.091 2.00006 6.39E-04
        2.092 2.00004 6.53E-04
        2.093 2.00001 6.68E-04
        2.094 1.99999 6.82E-04
        2.095 1.99997 6.97E-04
        2.096 1.99994 7.11E-04
        2.097 1.99992 7.26E-04
        2.098 1.99990 7.41E-04
        2.099 1.99987 7.56E-04
        2.100 1.99985 7.71E-04
        2.101 1.99983 7.87E-04
        2.102 1.99980 8.02E-04
        2.103 1.99978 8.17E-04
        2.104 1.99976 8.33E-04
        2.105 1.99974 8.48E-04
        2.106 1.99972 8.64E-04
        2.107 1.99969 8.80E-04
        2.108 1.99967 8.95E-04
        2.109 1.99965 9.11E-04
        2.110 1.99963 9.27E-04
        2.111 1.99961 9.43E-04
        2.112 1.99959 9.59E-04
        2.113 1.99957 9.75E-04
        2.114 1.99955 9.91E-04
        2.115 1.99953 0.00101
        2.116 1.99951 0.00102
        2.117 1.99949 0.00104
        2.118 1.99947 0.00106
        2.119 1.99945 0.00107
        2.120 1.99943 0.00109
        2.121 1.99941 0.00110
        2.122 1.99939 0.00112
        2.123 1.99937 0.00114
        2.124 1.99935 0.00115
        2.125 1.99933 0.00117
        2.126 1.99932 0.00119
        2.127 1.99930 0.00120
        2.128 1.99928 0.00122
        2.129 1.99926 0.00124
        2.130 1.99925 0.00125
        2.131 1.99923 0.00127
        2.132 1.99921 0.00129
        2.133 1.99919 0.00130
        2.134 1.99918 0.00132
        2.135 1.99916 0.00134
        2.136 1.99915 0.00135
        2.137 1.99913 0.00137
        2.138 1.99911 0.00139
        2.139 1.99910 0.00140
        2.140 1.99908 0.00142
        2.141 1.99907 0.00144
        2.142 1.99905 0.00145
        2.143 1.99904 0.00147
        2.144 1.99902 0.00149
        2.145 1.99901 0.00150
        2.146 1.99899 0.00152
        2.147 1.99898 0.00154
        2.148 1.99896 0.00155
        2.149 1.99895 0.00157
        2.150 1.99894 0.00159
        2.151 1.99892 0.00160
        2.152 1.99891 0.00162
        2.153 1.99890 0.00164
        2.154 1.99888 0.00165
        2.155 1.99887 0.00167
        2.156 1.99886 0.00168
        2.157 1.99885 0.00170
        2.158 1.99883 0.00172
        2.159 1.99882 0.00173
        2.160 1.99881 0.00175
        2.161 1.99880 0.00176
        2.162 1.99879 0.00178
        2.163 1.99877 0.00180
        2.164 1.99876 0.00181
        2.165 1.99875 0.00183
        2.166 1.99874 0.00184
        2.167 1.99873 0.00186
        2.168 1.99872 0.00188
        2.169 1.99871 0.00189
        2.170 1.99870 0.00191
        2.171 1.99869 0.00192
        2.172 1.99868 0.00194
        2.173 1.99867 0.00195
        2.174 1.99866 0.00197
        2.175 1.99865 0.00198
        2.176 1.99864 0.00200
        2.177 1.99863 0.00201
        2.178 1.99862 0.00203
        2.179 1.99862 0.00204
        2.180 1.99861 0.00206
        2.181 1.99860 0.00207
        2.182 1.99859 0.00209
        2.183 1.99858 0.00210
        2.184 1.99857 0.00212
        2.185 1.99857 0.00213
        2.186 1.99856 0.00214
        2.187 1.99855 0.00216
        2.188 1.99854 0.00217
        2.189 1.99854 0.00219
        2.190 1.99853 0.00220
        2.191 1.99852 0.00221
        2.192 1.99852 0.00223
        2.193 1.99851 0.00224
        2.194 1.99850 0.00225
        2.195 1.99850 0.00227
        2.196 1.99849 0.00228
        2.197 1.99849 0.00229
        2.198 1.99848 0.00231
        2.199 1.99847 0.00232
        2.200 1.99847 0.00233
        2.201 1.99846 0.00235
        2.202 1.99846 0.00236
        2.203 1.99845 0.00237
        2.204 1.99845 0.00238
        2.205 1.99844 0.00239
        2.206 1.99844 0.00241
        2.207 1.99843 0.00242
        2.208 1.99843 0.00243
        2.209 1.99843 0.00244
        2.210 1.99842 0.00245
        2.211 1.99842 0.00246
        2.212 1.99841 0.00248
        2.213 1.99841 0.00249
        2.214 1.99841 0.00250
        2.215 1.99840 0.00251
        2.216 1.99840 0.00252
        2.217 1.99839 0.00253
        2.218 1.99839 0.00254
        2.219 1.99839 0.00255
        2.220 1.99839 0.00256
        2.221 1.99838 0.00257
        2.222 1.99838 0.00258
        2.223 1.99838 0.00259
        2.224 1.99837 0.00260
        2.225 1.99837 0.00261
        2.226 1.99837 0.00262
        2.227 1.99837 0.00263
        2.228 1.99837 0.00264
        2.229 1.99836 0.00265
        2.230 1.99836 0.00265
        2.231 1.99836 0.00266
        2.232 1.99836 0.00267
        2.233 1.99836 0.00268
        2.234 1.99836 0.00269
        2.235 1.99835 0.00269
        2.236 1.99835 0.00270
        2.237 1.99835 0.00271
        2.238 1.99835 0.00272
        2.239 1.99835 0.00272
        2.240 1.99835 0.00273
        2.241 1.99835 0.00274
        2.242 1.99835 0.00274
        2.243 1.99835 0.00275
        2.244 1.99835 0.00276
        2.245 1.99834 0.00276
        2.246 1.99834 0.00277
        2.247 1.99834 0.00278
        2.248 1.99834 0.00278
        2.249 1.99834 0.00279
        2.250 1.99834 0.00279
        2.251 1.99834 0.00280
        2.252 1.99834 0.00280
        2.253 1.99834 0.00281
        2.254 1.99834 0.00281
        2.255 1.99834 0.00281
        2.256 1.99834 0.00282
        2.257 1.99834 0.00282
        2.258 1.99834 0.00283
        2.259 1.99834 0.00283
        2.260 1.99834 0.00283
        2.261 1.99835 0.00284
        2.262 1.99835 0.00284
        2.263 1.99835 0.00284
        2.264 1.99835 0.00285
        2.265 1.99835 0.00285
        2.266 1.99835 0.00285
        2.267 1.99835 0.00285
        2.268 1.99835 0.00285
        2.269 1.99835 0.00285
        2.270 1.99835 0.00286
        2.271 1.99835 0.00286
        2.272 1.99835 0.00286
        2.273 1.99835 0.00286
        2.274 1.99836 0.00286
        2.275 1.99836 0.00286
        2.276 1.99836 0.00286
        2.277 1.99836 0.00286
        2.278 1.99836 0.00286
        2.279 1.99836 0.00286
        2.280 1.99836 0.00286
        2.281 1.99836 0.00286
        2.282 1.99836 0.00286
        2.283 1.99837 0.00286
        2.284 1.99837 0.00285
        2.285 1.99837 0.00285
        2.286 1.99837 0.00285
        2.287 1.99837 0.00285
        2.288 1.99837 0.00285
        2.289 1.99837 0.00284
        2.290 1.99837 0.00284
        2.291 1.99837 0.00284
        2.292 1.99838 0.00283
        2.293 1.99838 0.00283
        2.294 1.99838 0.00283
        2.295 1.99838 0.00282
        2.296 1.99838 0.00282
        2.297 1.99838 0.00281
        2.298 1.99838 0.00281
        2.299 1.99838 0.00280
        2.300 1.99838 0.00280
        2.301 1.99838 0.00279
        2.302 1.99839 0.00279
        2.303 1.99839 0.00278
        2.304 1.99839 0.00278
        2.305 1.99839 0.00277
        2.306 1.99839 0.00276
        2.307 1.99839 0.00276
        2.308 1.99839 0.00275
        2.309 1.99839 0.00274
        2.310 1.99839 0.00274
        2.311 1.99839 0.00273
        2.312 1.99839 0.00272
        2.313 1.99839 0.00271
        2.314 1.99839 0.00270
        2.315 1.99839 0.00270
        2.316 1.99839 0.00269
        2.317 1.99839 0.00268
        2.318 1.99839 0.00267
        2.319 1.99839 0.00266
        2.320 1.99839 0.00265
        2.321 1.99839 0.00264
        2.322 1.99839 0.00263
        2.323 1.99839 0.00262
        2.324 1.99839 0.00261
        2.325 1.99839 0.00260
        2.326 1.99839 0.00259
        2.327 1.99839 0.00257
        2.328 1.99839 0.00256
        2.329 1.99839 0.00255
        2.330 1.99839 0.00254
        2.331 1.99838 0.00253
        2.332 1.99838 0.00251
        2.333 1.99838 0.00250
        2.334 1.99838 0.00249
        2.335 1.99838 0.00247
        2.336 1.99838 0.00246
        2.337 1.99837 0.00245
        2.338 1.99837 0.00243
        2.339 1.99837 0.00242
        2.340 1.99837 0.00240
        2.341 1.99837 0.00239
        2.342 1.99836 0.00237
        2.343 1.99836 0.00236
        2.344 1.99836 0.00234
        2.345 1.99835 0.00232
        2.346 1.99835 0.00231
        2.347 1.99835 0.00229
        2.348 1.99834 0.00227
        2.349 1.99834 0.00226
        2.350 1.99833 0.00224
        2.351 1.99833 0.00222
        2.352 1.99833 0.00220
        2.353 1.99832 0.00219
        2.354 1.99832 0.00217
        2.355 1.99831 0.00215
        2.356 1.99831 0.00213
        2.357 1.99830 0.00211
        2.358 1.99829 0.00209
        2.359 1.99829 0.00207
        2.360 1.99828 0.00205
        2.361 1.99827 0.00203
        2.362 1.99827 0.00201
        2.363 1.99826 0.00199
        2.364 1.99825 0.00197
        2.365 1.99825 0.00195
        2.366 1.99824 0.00193
        2.367 1.99823 0.00190
        2.368 1.99822 0.00188
        2.369 1.99821 0.00186
        2.370 1.99820 0.00184
        2.371 1.99819 0.00181
        2.372 1.99818 0.00179
        2.373 1.99817 0.00177
        2.374 1.99816 0.00174
        2.375 1.99815 0.00172
        2.376 1.99814 0.00170
        2.377 1.99813 0.00167
        2.378 1.99812 0.00165
        2.379 1.99811 0.00162
        2.380 1.99810 0.00160
        2.381 1.99808 0.00157
        2.382 1.99807 0.00154
        2.383 1.99806 0.00152
        2.384 1.99804 0.00149
        2.385 1.99803 0.00147
        2.386 1.99801 0.00144
        2.387 1.99800 0.00141
        2.388 1.99798 0.00138
        2.389 1.99796 0.00136
        2.390 1.99795 0.00133
        2.391 1.99793 0.00130
        2.392 1.99791 0.00127
        2.393 1.99789 0.00124
        2.394 1.99787 0.00121
        2.395 1.99785 0.00118
        2.396 1.99783 0.00115
        2.397 1.99781 0.00112
        2.398 1.99779 0.00109
        2.399 1.99776 0.00106
        2.400 1.99774 0.00103
        2.401 1.99772 9.99E-04
        2.402 1.99769 9.68E-04
        2.403 1.99767 9.36E-04
        2.404 1.99764 9.04E-04
        2.405 1.99761 8.71E-04
        2.406 1.99758 8.39E-04
        2.407 1.99755 8.06E-04
        2.408 1.99752 7.73E-04
        2.409 1.99748 7.39E-04
        2.410 1.99745 7.06E-04
        2.411 1.99741 6.73E-04
        2.412 1.99737 6.40E-04
        2.413 1.99733 6.08E-04
        2.414 1.99728 5.78E-04
        2.415 1.99724 5.49E-04
        2.416 1.99719 5.22E-04
        2.417 1.99714 4.98E-04
        2.418 1.99708 4.77E-04
        2.419 1.99703 4.59E-04
        2.420 1.99697 4.45E-04
        2.421 1.99692 4.34E-04
        2.422 1.99687 4.25E-04
        2.423 1.99682 4.19E-04
        2.424 1.99677 4.16E-04
        2.425 1.99672 4.14E-04
        2.426 1.99668 4.12E-04
        2.427 1.99664 4.11E-04
        2.428 1.99660 4.10E-04
        2.429 1.99657 4.09E-04
        2.430 1.99653 4.07E-04
        2.431 1.99650 4.04E-04
        2.432 1.99646 4.00E-04
        2.433 1.99643 3.95E-04
        2.434 1.99640 3.89E-04
        2.435 1.99637 3.83E-04
        2.436 1.99633 3.77E-04
        2.437 1.99630 3.70E-04
        2.438 1.99626 3.63E-04
        2.439 1.99623 3.56E-04
        2.440 1.99619 3.49E-04
        2.441 1.99616 3.43E-04
        2.442 1.99612 3.36E-04
        2.443 1.99608 3.30E-04
        2.444 1.99605 3.24E-04
        2.445 1.99601 3.19E-04
        2.446 1.99598 3.14E-04
        2.447 1.99594 3.10E-04
        2.448 1.99590 3.06E-04
        2.449 1.99587 3.03E-04
        2.450 1.99583 3.00E-04
        2.451 1.99580 2.98E-04
        2.452 1.99576 2.96E-04
        2.453 1.99573 2.94E-04
        2.454 1.99569 2.93E-04
        2.455 1.99566 2.91E-04
        2.456 1.99563 2.89E-04
        2.457 1.99560 2.87E-04
        2.458 1.99556 2.84E-04
        2.459 1.99553 2.82E-04
        2.460 1.99550 2.78E-04
        2.461 1.99547 2.74E-04
        2.462 1.99544 2.70E-04
        2.463 1.99541 2.65E-04
        2.464 1.99538 2.60E-04
        2.465 1.99534 2.55E-04
        2.466 1.99531 2.50E-04
        2.467 1.99528 2.45E-04
        2.468 1.99525 2.40E-04
        2.469 1.99521 2.35E-04
        2.470 1.99518 2.30E-04
        2.471 1.99514 2.26E-04
        2.472 1.99511 2.22E-04
        2.473 1.99507 2.18E-04
        2.474 1.99504 2.14E-04
        2.475 1.99500 2.11E-04
        2.476 1.99497 2.08E-04
        2.477 1.99493 2.04E-04
        2.478 1.99490 2.01E-04
        2.479 1.99487 1.98E-04
        2.480 1.99483 1.95E-04
        2.481 1.99480 1.91E-04
        2.482 1.99476 1.88E-04
        2.483 1.99473 1.85E-04
        2.484 1.99469 1.82E-04
        2.485 1.99466 1.80E-04
        2.486 1.99462 1.77E-04
        2.487 1.99458 1.75E-04
        2.488 1.99455 1.72E-04
        2.489 1.99451 1.70E-04
        2.490 1.99448 1.68E-04
        2.491 1.99444 1.67E-04
        2.492 1.99440 1.65E-04
        2.493 1.99437 1.64E-04
        2.494 1.99433 1.63E-04
        2.495 1.99429 1.63E-04
        2.496 1.99426 1.62E-04
        2.497 1.99422 1.62E-04
        2.498 1.99418 1.62E-04
        2.499 1.99415 1.62E-04
        2.500 1.99411 1.62E-04
