Repository: polyanskiy/refractiveindex.info-database

## Notices

> ⚠️ **Nov 6, 2026** 
> COMMENTS field was renamed to NOTES in the `develop` branch. Maintainers of applications and libraries that consume the database should prepare their software to support this change.

> ⚠️ **Jun 14, 2026**  
> Markdown is now used in REFERENCES and COMMENTS fields in data YAML files, and in ABOUT fields in about.yml files. This change is currently in the `develop` branch. Maintainers of applications and libraries that consume the database should prepare their software to support Markdown in these fields.

> ⚠️ **Jan 18, 2026**  
> Please use the `develop` branch for contributing new data and any edits.

> ⚠️ **Jan 7, 2026**  
> The default branch was renamed from `master` to `main`.  
> Fork maintainers should update local tracking accordingly.

# Refractive Index Database

The refractiveindex.info database is an extensive collection of optical constants for a wide range of materials. The database is in the public domain. Copyright and related rights were waived by <a href="mailto:polyanskiy@refractiveindex.info">Mikhail Polyanskiy</a> through the <a href="https://creativecommons.org/publicdomain/zero/1.0/">CC0 1.0 Universal Public Domain Dedication</a>. You may copy, modify, and distribute the refractiveindex.info database, even for commercial purposes, without asking permission.

The YAML file format is used to store material information and the database structure. Many text editors have built-in syntax highlighting for YAML markup. <a href="https://code.visualstudio.com/">Visual Studio Code</a> (cross-platform) or <a href="https://notepad-plus-plus.org/">Notepad++</a> (under Windows) are recommended for viewing and editing refractiveindex.info database files.

## Web interface

https://refractiveindex.info/

## How to cite

If you use data from this database in research, publications, reports, or software, please cite the peer-reviewed data descriptor published in *Scientific Data*:

**Reference:**

> Polyanskiy, M. N. *Refractiveindex.info database of optical constants*.  
> *Scientific Data* **11**, 94 (2024).  
> https://doi.org/10.1038/s41597-023-02898-2

**BibTeX:**
```bibtex
@article{polyanskiy2024,
  title   = {Refractiveindex.info database of optical constants},
  author  = {Polyanskiy, Mikhail N.},
  journal = {Scientific Data},
  volume  = {11},
  pages   = {94},
  year    = {2024},
  doi     = {10.1038/s41597-023-02898-2}
}
```

**Optional web citation** (not preferred over the peer-reviewed article):

> M. N. Polyanskiy, Refractive index database, https://refractiveindex.info. Accessed on YYYY-MM-DD.

When appropriate, please also cite the original publications from which specific datasets were obtained; these references are listed in the corresponding data files.

### General guidelines

- Please base all contributions on the `develop` branch.
- Follow existing conventions for directory structure, file naming, and YAML formatting.
- Ensure that all numerical data are traceable to a reliable source (peer-reviewed publications, manufacturer datasheets, etc.).

## Related projects

### refractiveindex.info-scripts
Collection of Python scripts related to the refractiveindex.info database  
https://github.com/polyanskiy/refractiveindex.info-scripts

### refractiveindex
Easy Python interface to the refractiveindex.info database  
https://github.com/toftul/refractiveindex

### RefractiveIndex.jl
Julia interface to the refractiveindex.info database  
https://github.com/stillyslalom/RefractiveIndex.jl

### PyTMM
Database browser and Transfer Matrix Method implementation  
https://github.com/kitchenknif/PyTMM

### tmmnlay
Another TMM package loosely based on PyTMM  
https://github.com/ovidiopr/tmmnlay

### refractiveindex.info-sqlite
Python 3 + SQLite wrapper for the refractiveindex.info database  
https://github.com/HugoGuillen/refractiveindex.info-sqlite

### refractiveindex.info
Support for operations not possible through the web interface (e.g., finding materials with refractive index within a specified range)  
https://github.com/cinek810/refractiveindex.info (original scripts)  
https://github.com/mtarek/refractiveindex.info (fork and further development)

### PyMoosh
Python library for multilayer simulation and optimization  
https://github.com/AnMoreau/PyMoosh

### pyElli
Ellipsometry data processing package with a built-in refractive index data loader  
https://pyelli.readthedocs.io

### TFStudio
GUI-based thin-film coating design program with a built-in refractiveindex.info browser
https://github.com/aai2k/TFStudio

### RefractiveIndexApp
Simple Android app that serves as a front end to the refractiveindex.info database
https://github.com/Xpr3ss0/RefractiveIndexApp

File: database/data/other/semiconductor alloys/AlAs-GaAs/nk/Adachi-0.315.yml
# this file is part of refractiveindex.info database
# refractiveindex.info database is in the public domain
# copyright and related rights waived via CC0 1.0

REFERENCES: |
    S. Adachi.
    Optical dispersion relations for GaP, GaAs, GaSb, InP, InAs, InSb, Al<sub>x</sub>Ga<sub>1−x</sub>As, and In<sub>1−x</sub>Ga<sub>x</sub>As<sub>y</sub>P<sub>1−y</sub>.
    [*J. Appl. Phys.* **66**, 6030-6040 (1989)](https://doi.org/10.1063/1.343580)<br>
    [[Calculation script (Python)](https://github.com/polyanskiy/refractiveindex.info-scripts/blob/main/scripts/Adachi%201989%20-%20AlGaAs%200.315.py)]
NOTES: |
    Al<sub>x</sub>Ga<sub>1-x</sub>As; x=0.315
DATA:
  - type: tabulated nk
    data: |
        2.0664e-01 1.3796e+00 2.4794e+00
        2.0767e-01 1.3889e+00 2.4981e+00
        2.0870e-01 1.3984e+00 2.5174e+00
        2.0975e-01 1.4081e+00 2.5372e+00
        2.1081e-01 1.4182e+00 2.5577e+00
        2.1188e-01 1.4287e+00 2.5788e+00
        2.1295e-01 1.4395e+00 2.6006e+00
        2.1404e-01 1.4507e+00 2.6231e+00
        2.1515e-01 1.4623e+00 2.6464e+00
        2.1626e-01 1.4745e+00 2.6706e+00
        2.1738e-01 1.4871e+00 2.6956e+00
        2.1852e-01 1.5004e+00 2.7215e+00
        2.1967e-01 1.5143e+00 2.7484e+00
        2.2083e-01 1.5290e+00 2.7763e+00
        2.2200e-01 1.5444e+00 2.8054e+00
        2.2318e-01 1.5608e+00 2.8356e+00
        2.2438e-01 1.5781e+00 2.8670e+00
        2.2559e-01 1.5966e+00 2.8997e+00
        2.2681e-01 1.6164e+00 2.9338e+00
        2.2805e-01 1.6376e+00 2.9694e+00
        2.2930e-01 1.6604e+00 3.0065e+00
        2.3057e-01 1.6851e+00 3.0451e+00
        2.3184e-01 1.7118e+00 3.0855e+00
        2.3314e-01 1.7409e+00 3.1275e+00
        2.3444e-01 1.7727e+00 3.1713e+00
        2.3577e-01 1.8076e+00 3.2169e+00
        2.3710e-01 1.8460e+00 3.2642e+00
        2.3845e-01 1.8883e+00 3.3132e+00
        2.3982e-01 1.9353e+00 3.3639e+00
        2.4120e-01 1.9874e+00 3.4159e+00
        2.4260e-01 2.0455e+00 3.4690e+00
        2.4402e-01 2.1102e+00 3.5227e+00
        2.4545e-01 2.1825e+00 3.5764e+00
        2.4690e-01 2.2632e+00 3.6292e+00
        2.4837e-01 2.3531e+00 3.6799e+00
        2.4985e-01 2.4531e+00 3.7270e+00
        2.5135e-01 2.5637e+00 3.7685e+00
        2.5287e-01 2.6852e+00 3.8019e+00
        2.5441e-01 2.8170e+00 3.8247e+00
        2.5597e-01 2.9582e+00 3.8337e+00
        2.5755e-01 3.1065e+00 3.8258e+00
        2.5914e-01 3.2586e+00 3.7985e+00
        2.6076e-01 3.4101e+00 3.7498e+00
        2.6239e-01 3.5560e+00 3.6794e+00
        2.6405e-01 3.6908e+00 3.5886e+00
        2.6573e-01 3.8098e+00 3.4803e+00
        2.6743e-01 3.9091e+00 3.3591e+00
        2.6915e-01 3.9871e+00 3.2303e+00
        2.7089e-01 4.0435e+00 3.0993e+00
        2.7266e-01 4.0797e+00 2.9709e+00
        2.7445e-01 4.0983e+00 2.8487e+00
        2.7626e-01 4.1023e+00 2.7355e+00
        2.7810e-01 4.0949e+00 2.6327e+00
        2.7996e-01 4.0791e+00 2.5410e+00
        2.8185e-01 4.0575e+00 2.4604e+00
        2.8376e-01 4.0324e+00 2.3902e+00
        2.8570e-01 4.0054e+00 2.3299e+00
        2.8766e-01 3.9781e+00 2.2784e+00
        2.8966e-01 3.9513e+00 2.2348e+00
        2.9168e-01 3.9260e+00 2.1983e+00
        2.9372e-01 3.9026e+00 2.1680e+00
        2.9580e-01 3.8816e+00 2.1430e+00
        2.9791e-01 3.8632e+00 2.1227e+00
        3.0005e-01 3.8476e+00 2.1064e+00
        3.0222e-01 3.8349e+00 2.0936e+00
        3.0442e-01 3.8252e+00 2.0837e+00
        3.0665e-01 3.8184e+00 2.0764e+00
        3.0891e-01 3.8146e+00 2.0712e+00
        3.1121e-01 3.8137e+00 2.0678e+00
        3.1354e-01 3.8157e+00 2.0659e+00
        3.1591e-01 3.8206e+00 2.0653e+00
        3.1832e-01 3.8283e+00 2.0658e+00
        3.2076e-01 3.8389e+00 2.0670e+00
        3.2324e-01 3.8522e+00 2.0690e+00
        3.2576e-01 3.8684e+00 2.0715e+00
        3.2831e-01 3.8874e+00 2.0743e+00
        3.3091e-01 3.9093e+00 2.0774e+00
        3.3355e-01 3.9340e+00 2.0805e+00
        3.3623e-01 3.9616e+00 2.0837e+00
        3.3896e-01 3.9922e+00 2.0867e+00
        3.4173e-01 4.0259e+00 2.0896e+00
        3.4454e-01 4.0629e+00 2.0920e+00
        3.4741e-01 4.1031e+00 2.0941e+00
        3.5032e-01 4.1469e+00 2.0956e+00
        3.5328e-01 4.1944e+00 2.0964e+00
        3.5629e-01 4.2460e+00 2.0964e+00
        3.5935e-01 4.3018e+00 2.0956e+00
        3.6246e-01 4.3622e+00 2.0936e+00
        3.6563e-01 4.4276e+00 2.0905e+00
        3.6886e-01 4.4984e+00 2.0861e+00
        3.7214e-01 4.5750e+00 2.0804e+00
        3.7548e-01 4.6576e+00 2.0732e+00
        3.7888e-01 4.7458e+00 2.0649e+00
        3.8235e-01 4.8386e+00 2.0561e+00
        3.8588e-01 4.9324e+00 2.0482e+00
        3.8947e-01 5.0200e+00 2.0442e+00
        3.9313e-01 5.0897e+00 2.0486e+00
        3.9686e-01 5.1195e+00 2.0426e+00
        4.0066e-01 4.9909e+00 1.7203e+00
        4.0454e-01 4.8861e+00 1.5262e+00
        4.0849e-01 4.7801e+00 1.3696e+00
        4.1252e-01 4.6758e+00 1.2291e+00
        4.1663e-01 4.5766e+00 1.0957e+00
        4.2082e-01 4.4841e+00 9.6460e-01
        4.2510e-01 4.3988e+00 8.3332e-01
        4.2947e-01 4.3212e+00 7.0026e-01
        4.3392e-01 4.2510e+00 5.6443e-01
        4.3847e-01 4.1898e+00 4.3710e-01
        4.4312e-01 4.1468e+00 4.3171e-01
        4.4786e-01 4.1071e+00 4.2587e-01
        4.5271e-01 4.0705e+00 4.1963e-01
        4.5767e-01 4.0367e+00 4.1300e-01
        4.6273e-01 4.0054e+00 4.0601e-01
        4.6791e-01 3.9764e+00 3.9867e-01
        4.7320e-01 3.9494e+00 3.9100e-01
        4.7862e-01 3.9245e+00 3.8302e-01
        4.8416e-01 3.9013e+00 3.7472e-01
        4.8983e-01 3.8799e+00 3.6613e-01
        4.9564e-01 3.8600e+00 3.5723e-01
        5.0158e-01 3.8417e+00 3.4802e-01
        5.0767e-01 3.8247e+00 3.3850e-01
        5.1391e-01 3.8092e+00 3.2864e-01
        5.2030e-01 3.7949e+00 3.1842e-01
        5.2686e-01 3.7819e+00 3.0780e-01
        5.3358e-01 3.7701e+00 2.9671e-01
        5.4048e-01 3.7594e+00 2.8507e-01
        5.4756e-01 3.7499e+00 2.7273e-01
        5.5482e-01 3.7416e+00 2.5944e-01
        5.6228e-01 3.7342e+00 2.4471e-01
        5.6994e-01 3.7279e+00 2.2723e-01
        5.7782e-01 3.7137e+00 1.9886e-01
        5.8591e-01 3.6942e+00 1.9057e-01
        5.9424e-01 3.6818e+00 1.8180e-01
        6.0281e-01 3.6720e+00 1.7274e-01
        6.1162e-01 3.6639e+00 1.6334e-01
        6.2070e-01 3.6573e+00 1.5345e-01
        6.3005e-01 3.6520e+00 1.4286e-01
        6.3969e-01 3.6478e+00 1.3118e-01
        6.4963e-01 3.6448e+00 1.1758e-01
        6.5988e-01 3.6428e+00 9.9692e-02
        6.7046e-01 3.6418e+00 7.2402e-02
        6.8138e-01 3.6045e+00 2.2987e-02
        6.9267e-01 3.5675e+00 2.2592e-02
        7.0433e-01 3.5424e+00 2.2131e-02
        7.1640e-01 3.5217e+00 2.1653e-02
        7.2889e-01 3.5035e+00 2.1169e-02
        7.4182e-01 3.4871e+00 2.0685e-02
        7.5521e-01 3.4720e+00 2.0203e-02
        7.6910e-01 3.4579e+00 1.9725e-02
        7.8351e-01 3.4447e+00 1.9251e-02
        7.9847e-01 3.4323e+00 1.8783e-02
        8.1402e-01 3.4205e+00 1.8320e-02
        8.3018e-01 3.4092e+00 1.7862e-02
        8.4699e-01 3.3986e+00 1.7411e-02
        8.6450e-01 3.3883e+00 1.6965e-02
        8.8275e-01 3.3786e+00 1.6525e-02
        9.0179e-01 3.3692e+00 1.6090e-02
        9.2166e-01 3.3602e+00 1.5661e-02
        9.4243e-01 3.3516e+00 1.5238e-02
        9.6416e-01 3.3433e+00 1.4820e-02
        9.8691e-01 3.3354e+00 1.4408e-02
        1.0108e+00 3.3277e+00 1.4001e-02
        1.0358e+00 3.3204e+00 1.3599e-02
        1.0621e+00 3.3133e+00 1.3201e-02
        1.0898e+00 3.3065e+00 1.2809e-02
        1.1190e+00 3.3000e+00 1.2421e-02
        1.1497e+00 3.2937e+00 1.2038e-02
        1.1822e+00 3.2876e+00 1.1659e-02
        1.2166e+00 3.2818e+00 1.1284e-02
        1.2531e+00 3.2762e+00 1.0913e-02
        1.2918e+00 3.2708e+00 1.0546e-02
        1.3329e+00 3.2656e+00 1.0183e-02
        1.3768e+00 3.2607e+00 9.8239e-03
        1.4237e+00 3.2559e+00 9.4680e-03
        1.4739e+00 3.2514e+00 9.1155e-03
        1.5277e+00 3.2470e+00 8.7662e-03
        1.5857e+00 3.2428e+00 8.4201e-03
        1.6482e+00 3.2388e+00 8.0769e-03
        1.7158e+00 3.2350e+00 7.7366e-03
        1.7892e+00 3.2314e+00 7.3989e-03
        1.8692e+00 3.2279e+00 7.0639e-03
        1.9566e+00 3.2246e+00 6.7314e-03
        2.0527e+00 3.2215e+00 6.4012e-03
        2.1586e+00 3.2185e+00 6.0732e-03
        2.2761e+00 3.2157e+00 5.7474e-03
        2.4071e+00 3.2131e+00 5.4235e-03
        2.5541e+00 3.2106e+00 5.1016e-03
        2.7203e+00 3.2083e+00 4.7813e-03
        2.9095e+00 3.2061e+00 4.4628e-03
        3.1271e+00 3.2041e+00 4.1457e-03
        3.3798e+00 3.2022e+00 3.8301e-03
        3.6770e+00 3.2005e+00 3.5158e-03
        4.0315e+00 3.1989e+00 3.2027e-03
        4.4616e+00 3.1975e+00 2.8907e-03
        4.9945e+00 3.1962e+00 2.5797e-03
        5.6719e+00 3.1951e+00 2.2696e-03
        6.5619e+00 3.1941e+00 1.9602e-03
        7.7832e+00 3.1933e+00 1.6516e-03
        9.5631e+00 3.1926e+00 1.3434e-03
        1.2398e+01 3.1920e+00 1.0358e-03

File: database/data/other/semiconductor alloys/AlAs-GaAs/nk/Adachi-0.700.yml
# this file is part of refractiveindex.info database
# refractiveindex.info database is in the public domain
# copyright and related rights waived via CC0 1.0

REFERENCES: |
    S. Adachi.
    Optical dispersion relations for GaP, GaAs, GaSb, InP, InAs, InSb, Al<sub>x</sub>Ga<sub>1−x</sub>As, and In<sub>1−x</sub>Ga<sub>x</sub>As<sub>y</sub>P<sub>1−y</sub>.
    [*J. Appl. Phys.* **66**, 6030-6040 (1989)](https://doi.org/10.1063/1.343580)<br>
    [[Calculation script (Python)](https://github.com/polyanskiy/refractiveindex.info-scripts/blob/main/scripts/Adachi%201989%20-%20AlGaAs%200.700.py)]
NOTES: |
    Al<sub>x</sub>Ga<sub>1-x</sub>As; x=0.700
DATA:
  - type: tabulated nk
    data: |
        2.0664e-01 1.5789e+00 2.5067e+00
        2.0767e-01 1.5882e+00 2.5208e+00
        2.0870e-01 1.5976e+00 2.5352e+00
        2.0975e-01 1.6072e+00 2.5502e+00
        2.1081e-01 1.6170e+00 2.5656e+00
        2.1188e-01 1.6270e+00 2.5816e+00
        2.1295e-01 1.6371e+00 2.5981e+00
        2.1404e-01 1.6475e+00 2.6153e+00
        2.1515e-01 1.6581e+00 2.6331e+00
        2.1626e-01 1.6689e+00 2.6517e+00
        2.1738e-01 1.6800e+00 2.6710e+00
        2.1852e-01 1.6915e+00 2.6911e+00
        2.1967e-01 1.7032e+00 2.7121e+00
        2.2083e-01 1.7154e+00 2.7340e+00
        2.2200e-01 1.7280e+00 2.7570e+00
        2.2318e-01 1.7411e+00 2.7811e+00
        2.2438e-01 1.7548e+00 2.8064e+00
        2.2559e-01 1.7691e+00 2.8330e+00
        2.2681e-01 1.7841e+00 2.8611e+00
        2.2805e-01 1.8000e+00 2.8906e+00
        2.2930e-01 1.8168e+00 2.9219e+00
        2.3057e-01 1.8348e+00 2.9549e+00
        2.3184e-01 1.8542e+00 2.9899e+00
        2.3314e-01 1.8751e+00 3.0271e+00
        2.3444e-01 1.8978e+00 3.0666e+00
        2.3577e-01 1.9228e+00 3.1085e+00
        2.3710e-01 1.9503e+00 3.1531e+00
        2.3845e-01 1.9809e+00 3.2006e+00
        2.3982e-01 2.0151e+00 3.2511e+00
        2.4120e-01 2.0538e+00 3.3047e+00
        2.4260e-01 2.0978e+00 3.3615e+00
        2.4402e-01 2.1480e+00 3.4214e+00
        2.4545e-01 2.2059e+00 3.4843e+00
        2.4690e-01 2.2728e+00 3.5497e+00
        2.4837e-01 2.3505e+00 3.6168e+00
        2.4985e-01 2.4408e+00 3.6842e+00
        2.5135e-01 2.5458e+00 3.7499e+00
        2.5287e-01 2.6674e+00 3.8110e+00
        2.5441e-01 2.8070e+00 3.8632e+00
        2.5597e-01 2.9651e+00 3.9012e+00
        2.5755e-01 3.1401e+00 3.9185e+00
        2.5914e-01 3.3281e+00 3.9082e+00
        2.6076e-01 3.5217e+00 3.8646e+00
        2.6239e-01 3.7105e+00 3.7844e+00
        2.6405e-01 3.8827e+00 3.6691e+00
        2.6573e-01 4.0277e+00 3.5252e+00
        2.6743e-01 4.1385e+00 3.3632e+00
        2.6915e-01 4.2130e+00 3.1949e+00
        2.7089e-01 4.2541e+00 3.0309e+00
        2.7266e-01 4.2675e+00 2.8791e+00
        2.7445e-01 4.2601e+00 2.7437e+00
        2.7626e-01 4.2385e+00 2.6266e+00
        2.7810e-01 4.2084e+00 2.5274e+00
        2.7996e-01 4.1740e+00 2.4448e+00
        2.8185e-01 4.1386e+00 2.3767e+00
        2.8376e-01 4.1044e+00 2.3213e+00
        2.8570e-01 4.0727e+00 2.2765e+00
        2.8766e-01 4.0446e+00 2.2405e+00
        2.8966e-01 4.0205e+00 2.2119e+00
        2.9168e-01 4.0007e+00 2.1892e+00
        2.9372e-01 3.9852e+00 2.1714e+00
        2.9580e-01 3.9742e+00 2.1576e+00
        2.9791e-01 3.9674e+00 2.1469e+00
        3.0005e-01 3.9649e+00 2.1388e+00
        3.0222e-01 3.9664e+00 2.1328e+00
        3.0442e-01 3.9720e+00 2.1283e+00
        3.0665e-01 3.9813e+00 2.1250e+00
        3.0891e-01 3.9945e+00 2.1225e+00
        3.1121e-01 4.0113e+00 2.1207e+00
        3.1354e-01 4.0318e+00 2.1193e+00
        3.1591e-01 4.0559e+00 2.1180e+00
        3.1832e-01 4.0837e+00 2.1167e+00
        3.2076e-01 4.1151e+00 2.1153e+00
        3.2324e-01 4.1504e+00 2.1135e+00
        3.2576e-01 4.1895e+00 2.1112e+00
        3.2831e-01 4.2326e+00 2.1083e+00
        3.3091e-01 4.2800e+00 2.1047e+00
        3.3355e-01 4.3318e+00 2.1001e+00
        3.3623e-01 4.3882e+00 2.0946e+00
        3.3896e-01 4.4495e+00 2.0879e+00
        3.4173e-01 4.5159e+00 2.0802e+00
        3.4454e-01 4.5872e+00 2.0714e+00
        3.4741e-01 4.6629e+00 2.0618e+00
        3.5032e-01 4.7414e+00 2.0523e+00
        3.5328e-01 4.8193e+00 2.0442e+00
        3.5629e-01 4.8901e+00 2.0402e+00
        3.5935e-01 4.9446e+00 2.0438e+00
        3.6246e-01 4.9191e+00 1.9203e+00
        3.6563e-01 4.8163e+00 1.6603e+00
        3.6886e-01 4.7289e+00 1.4929e+00
        3.7214e-01 4.6408e+00 1.3567e+00
        3.7548e-01 4.5541e+00 1.2350e+00
        3.7888e-01 4.4712e+00 1.1202e+00
        3.8235e-01 4.3936e+00 1.0083e+00
        3.8588e-01 4.3219e+00 8.9703e-01
        3.8947e-01 4.2562e+00 7.8497e-01
        3.9313e-01 4.1966e+00 6.7125e-01
        3.9686e-01 4.1432e+00 5.5524e-01
        4.0066e-01 4.1023e+00 4.9316e-01
        4.0454e-01 4.0719e+00 4.8802e-01
        4.0849e-01 4.0444e+00 4.8206e-01
        4.1252e-01 4.0195e+00 4.7524e-01
        4.1663e-01 3.9970e+00 4.6748e-01
        4.2082e-01 3.9768e+00 4.5872e-01
        4.2510e-01 3.9587e+00 4.4885e-01
        4.2947e-01 3.9426e+00 4.3771e-01
        4.3392e-01 3.9282e+00 4.2509e-01
        4.3847e-01 3.9156e+00 4.1065e-01
        4.4312e-01 3.9045e+00 3.9379e-01
        4.4786e-01 3.8948e+00 3.7325e-01
        4.5271e-01 3.8861e+00 3.4391e-01
        4.5767e-01 3.8497e+00 3.1703e-01
        4.6273e-01 3.8284e+00 3.0650e-01
        4.6791e-01 3.8122e+00 2.9444e-01
        4.7320e-01 3.7991e+00 2.8084e-01
        4.7862e-01 3.7882e+00 2.6547e-01
        4.8416e-01 3.7791e+00 2.4795e-01
        4.8983e-01 3.7716e+00 2.2767e-01
        4.9564e-01 3.7656e+00 2.0355e-01
        5.0158e-01 3.7609e+00 1.7345e-01
        5.0767e-01 3.7574e+00 1.3125e-01
        5.1391e-01 3.7089e+00 5.0464e-02
        5.2030e-01 3.6496e+00 4.7041e-02
        5.2686e-01 3.6111e+00 4.3442e-02
        5.3358e-01 3.5797e+00 3.9893e-02
        5.4048e-01 3.5523e+00 3.6464e-02
        5.4756e-01 3.5276e+00 3.3201e-02
        5.5482e-01 3.5049e+00 3.0140e-02
        5.6228e-01 3.4838e+00 2.7316e-02
        5.6994e-01 3.4641e+00 2.4764e-02
        5.7782e-01 3.4455e+00 2.2519e-02
        5.8591e-01 3.4279e+00 2.0620e-02
        5.9424e-01 3.4111e+00 1.9106e-02
        6.0281e-01 3.3951e+00 1.8020e-02
        6.1162e-01 3.3798e+00 1.7406e-02
        6.2070e-01 3.3652e+00 1.7002e-02
        6.3005e-01 3.3512e+00 1.6605e-02
        6.3969e-01 3.3377e+00 1.6216e-02
        6.4963e-01 3.3247e+00 1.5835e-02
        6.5988e-01 3.3122e+00 1.5460e-02
        6.7046e-01 3.3001e+00 1.5093e-02
        6.8138e-01 3.2885e+00 1.4733e-02
        6.9267e-01 3.2773e+00 1.4380e-02
        7.0433e-01 3.2664e+00 1.4033e-02
        7.1640e-01 3.2559e+00 1.3692e-02
        7.2889e-01 3.2458e+00 1.3358e-02
        7.4182e-01 3.2360e+00 1.3030e-02
        7.5521e-01 3.2265e+00 1.2708e-02
        7.6910e-01 3.2174e+00 1.2391e-02
        7.8351e-01 3.2085e+00 1.2080e-02
        7.9847e-01 3.1999e+00 1.1775e-02
        8.1402e-01 3.1915e+00 1.1474e-02
        8.3018e-01 3.1835e+00 1.1179e-02
        8.4699e-01 3.1757e+00 1.0888e-02
        8.6450e-01 3.1681e+00 1.0602e-02
        8.8275e-01 3.1608e+00 1.0321e-02
        9.0179e-01 3.1537e+00 1.0044e-02
        9.2166e-01 3.1468e+00 9.7711e-03
        9.4243e-01 3.1401e+00 9.5025e-03
        9.6416e-01 3.1337e+00 9.2378e-03
        9.8691e-01 3.1274e+00 8.9769e-03
        1.0108e+00 3.1214e+00 8.7197e-03
        1.0358e+00 3.1155e+00 8.4661e-03
        1.0621e+00 3.1099e+00 8.2159e-03
        1.0898e+00 3.1044e+00 7.9690e-03
        1.1190e+00 3.0991e+00 7.7254e-03
        1.1497e+00 3.0940e+00 7.4848e-03
        1.1822e+00 3.0891e+00 7.2471e-03
        1.2166e+00 3.0843e+00 7.0123e-03
        1.2531e+00 3.0798e+00 6.7803e-03
        1.2918e+00 3.0753e+00 6.5509e-03
        1.3329e+00 3.0711e+00 6.3240e-03
        1.3768e+00 3.0670e+00 6.0996e-03
        1.4237e+00 3.0630e+00 5.8775e-03
        1.4739e+00 3.0592e+00 5.6577e-03
        1.5277e+00 3.0556e+00 5.4400e-03
        1.5857e+00 3.0521e+00 5.2243e-03
        1.6482e+00 3.0487e+00 5.0106e-03
        1.7158e+00 3.0455e+00 4.7988e-03
        1.7892e+00 3.0425e+00 4.5887e-03
        1.8692e+00 3.0395e+00 4.3804e-03
        1.9566e+00 3.0368e+00 4.1737e-03
        2.0527e+00 3.0341e+00 3.9685e-03
        2.1586e+00 3.0316e+00 3.7648e-03
        2.2761e+00 3.0292e+00 3.5624e-03
        2.4071e+00 3.0270e+00 3.3614e-03
        2.5541e+00 3.0249e+00 3.1616e-03
        2.7203e+00 3.0229e+00 2.9629e-03
        2.9095e+00 3.0211e+00 2.7653e-03
        3.1271e+00 3.0193e+00 2.5686e-03
        3.3798e+00 3.0178e+00 2.3729e-03
        3.6770e+00 3.0163e+00 2.1781e-03
        4.0315e+00 3.0149e+00 1.9840e-03
        4.4616e+00 3.0137e+00 1.7907e-03
        4.9945e+00 3.0126e+00 1.5979e-03
        5.6719e+00 3.0117e+00 1.4058e-03
        6.5619e+00 3.0108e+00 1.2141e-03
        7.7832e+00 3.0101e+00 1.0229e-03
        9.5631e+00 3.0095e+00 8.3205e-04
        1.2398e+01 3.0091e+00 6.4148e-04

File: database/data/other/semiconductor alloys/AlAs-GaAs/nk/Aspnes-0.yml
# this file is part of refractiveindex.info database
# refractiveindex.info database is in the public domain
# copyright and related rights waived via CC0 1.0

REFERENCES: |
    D. E. Aspnes, S. M. Kelso, R. A. Logan, R. Bhat.
    Optical properties of Al<sub>x</sub>Ga<sub>1-x</sub>As.
    [*J. Appl. Phys.* **60**, 754-767 (1986)](https://doi.org/10.1063/1.337426)
NOTES: |
    Al<sub>x</sub>Ga<sub>1-x</sub>As; x = 0 (GaAs)
DATA:
  - type: tabulated nk
    data: |
        0.2066 1.264 2.472
        0.2101 1.288 2.557
        0.2138 1.311 2.625
        0.2175 1.325 2.710
        0.2214 1.349 2.815
        0.2254 1.383 2.936
        0.2296 1.430 3.079
        0.2339 1.499 3.255
        0.2384 1.599 3.484
        0.2431 1.802 3.795
        0.2480 2.273 4.084
        0.2530 2.890 4.047
        0.2583 3.342 3.770
        0.2638 3.598 3.452
        0.2695 3.769 3.169
        0.2755 3.913 2.919
        0.2818 4.015 2.563
        0.2883 3.939 2.260
        0.2952 3.810 2.069
        0.3024 3.692 1.969
        0.3100 3.601 1.920
        0.3179 3.538 1.904
        0.3263 3.501 1.909
        0.3351 3.485 1.931
        0.3444 3.495 1.965
        0.3542 3.531 2.013
        0.3647 3.596 2.076
        0.3757 3.709 2.162
        0.3875 3.938 2.288
        0.3999 4.373 2.146
        0.4133 4.509 1.948
        0.4275 5.052 1.721
        0.4428 4.959 0.991
        0.4592 4.694 0.696
        0.4769 4.492 0.539
        0.4959 4.333 0.441
        0.5166 4.205 0.371
        0.5391 4.100 0.320
        0.5636 4.013 0.276
        0.5904 3.940 0.240
        0.6199 3.878 0.211
        0.6525 3.826 0.179
        0.6888 3.786 0.157
        0.7293 3.742 0.123
        0.7749 3.700 0.093
        0.8266 3.666 0.059

File: database/data/other/semiconductor alloys/AlAs-GaAs/nk/Aspnes-19.8.yml
# this file is part of refractiveindex.info database
# refractiveindex.info database is in the public domain
# copyright and related rights waived via CC0 1.0

REFERENCES: |
    D. E. Aspnes, S. M. Kelso, R. A. Logan, R. Bhat.
    Optical properties of Al<sub>x</sub>Ga<sub>1-x</sub>As.
    [*J. Appl. Phys.* **60**, 754-767 (1986)](https://doi.org/10.1063/1.337426)
NOTES: |
    Al<sub>x</sub>Ga<sub>1-x</sub>As; x = 0.198
DATA:
  - type: tabulated nk
    data: |
        0.2066 1.333 2.457
        0.2101 1.339 2.531
        0.2138 1.349 2.600
        0.2175 1.366 2.688
        0.2214 1.393 2.794
        0.2254 1.433 2.912
        0.2296 1.490 3.049
        0.2339 1.567 3.208
        0.2384 1.677 3.407
        0.2431 1.860 3.654
        0.2480 2.210 3.914
        0.2530 2.734 3.997
        0.2583 3.238 3.867
        0.2638 3.638 3.575
        0.2695 3.924 3.223
        0.2755 4.053 2.803
        0.2818 4.018 2.449
        0.2883 3.911 2.206
        0.2952 3.795 2.059
        0.3024 3.701 1.976
        0.3100 3.633 1.933
        0.3179 3.588 1.917
        0.3263 3.568 1.922
        0.3351 3.572 1.942
        0.3444 3.602 1.979
        0.3542 3.668 2.034
        0.3647 3.792 2.115
        0.3757 4.084 2.180
        0.3875 4.379 1.978
        0.3999 4.607 1.857
        0.4133 4.943 1.322
        0.4275 4.757 0.865
        0.4428 4.547 0.636
        0.4592 4.375 0.499
        0.4769 4.235 0.409
        0.4959 4.118 0.341
        0.5166 4.022 0.288
        0.5391 3.940 0.242
        0.5636 3.871 0.202
        0.5904 3.815 0.165
        0.6199 3.759 0.118
        0.6525 3.700 0.094
        0.6888 3.662 0.082
        0.7293 3.635 0.002
        0.7749 3.536 0.002
        0.8266 3.457 0.000

File: database/data/other/semiconductor alloys/AlAs-GaAs/nk/Aspnes-31.5.yml
# this file is part of refractiveindex.info database
# refractiveindex.info database is in the public domain
# copyright and related rights waived via CC0 1.0

REFERENCES: |
    D. E. Aspnes, S. M. Kelso, R. A. Logan, R. Bhat.
    Optical properties of Al<sub>x</sub>Ga<sub>1-x</sub>As.
    [*J. Appl. Phys.* **60**, 754-767 (1986)](https://doi.org/10.1063/1.337426)
NOTES: |
    Al<sub>x</sub>Ga<sub>1-x</sub>As; x = 0.315
DATA:
  - type: tabulated nk
    data: |
        0.2066 1.347 2.443
        0.2101 1.338 2.502
        0.2138 1.352 2.577
        0.2175 1.367 2.669
        0.2214 1.393 2.776
        0.2254 1.437 2.893
        0.2296 1.497 3.030
        0.2339 1.581 3.187
        0.2384 1.696 3.376
        0.2431 1.878 3.604
        0.2480 2.198 3.845
        0.2530 2.684 3.957
        0.2583 3.196 3.881
        0.2638 3.669 3.617
        0.2695 3.982 3.177
        0.2755 4.062 2.733
        0.2818 3.999 2.393
        0.2883 3.883 2.172
        0.2952 3.772 2.040
        0.3024 3.686 1.966
        0.3100 3.625 1.927
        0.3179 3.588 1.914
        0.3263 3.575 1.921
        0.3351 3.589 1.946
        0.3444 3.633 1.988
        0.3542 3.724 2.054
        0.3647 3.922 2.134
        0.3757 4.246 2.041
        0.3875 4.456 1.879
        0.3999 4.825 1.558
        0.4133 4.781 1.012
        0.4275 4.582 0.722
        0.4428 4.404 0.556
        0.4592 4.258 0.446
        0.4769 4.135 0.367
        0.4959 4.032 0.305
        0.5166 3.945 0.258
        0.5391 3.872 0.227
        0.5636 3.815 0.202
        0.5904 3.750 0.167
        0.6199 3.690 0.145
        0.6525 3.650 0.111
        0.6888 3.592 0.008
        0.7293 3.509 0.000
        0.7749 3.456 0.000
        0.8266 3.404 0.000

File: database/data/other/semiconductor alloys/AlAs-GaAs/nk/Aspnes-41.9.yml
# this file is part of refractiveindex.info database
# refractiveindex.info database is in the public domain
# copyright and related rights waived via CC0 1.0

REFERENCES: |
    D. E. Aspnes, S. M. Kelso, R. A. Logan, R. Bhat.
    Optical properties of Al<sub>x</sub>Ga<sub>1-x</sub>As.
    [*J. Appl. Phys.* **60**, 754-767 (1986)](https://doi.org/10.1063/1.337426)
NOTES: |
    Al<sub>x</sub>Ga<sub>1-x</sub>As; x = 0.419
DATA:
  - type: tabulated nk
    data: |
        0.2066 1.353 2.440
        0.2101 1.350 2.507
        0.2138 1.357 2.574
        0.2175 1.377 2.675
        0.2214 1.406 2.783
        0.2254 1.456 2.908
        0.2296 1.523 3.047
        0.2339 1.613 3.201
        0.2384 1.740 3.384
        0.2431 1.926 3.598
        0.2480 2.234 3.822
        0.2530 2.695 3.937
        0.2583 3.200 3.909
        0.2638 3.733 3.646
        0.2695 4.054 3.157
        0.2755 4.103 2.691
        0.2818 4.014 2.363
        0.2883 3.897 2.161
        0.2952 3.794 2.040
        0.3024 3.719 1.971
        0.3100 3.667 1.936
        0.3179 3.640 1.924
        0.3263 3.640 1.931
        0.3351 3.668 1.958
        0.3444 3.736 2.005
        0.3542 3.887 2.071
        0.3647 4.172 2.042
        0.3757 4.401 1.870
        0.3875 4.706 1.640
        0.3999 4.778 1.119
        0.4133 4.605 0.786
        0.4275 4.430 0.596
        0.4428 4.280 0.472
        0.4592 4.154 0.385
        0.4769 4.047 0.319
        0.4959 3.957 0.268
        0.5166 3.881 0.219
        0.5391 3.820 0.178
        0.5636 3.747 0.134
        0.5904 3.686 0.100
        0.6199 3.664 0.059
        0.6525 3.559 0.003
        0.6888 3.479 0.000
        0.7293 3.422 0.000
        0.7749 3.378 0.000
        0.8266 3.341 0.000

File: database/data/other/semiconductor alloys/AlAs-GaAs/nk/Aspnes-49.1.yml
# this file is part of refractiveindex.info database
# refractiveindex.info database is in the public domain
# copyright and related rights waived via CC0 1.0

REFERENCES: |
    D. E. Aspnes, S. M. Kelso, R. A. Logan, R. Bhat.
    Optical properties of Al<sub>x</sub>Ga<sub>1-x</sub>As.
    [*J. Appl. Phys.* **60**, 754-767 (1986)](https://doi.org/10.1063/1.337426)
NOTES: |
    Al<sub>x</sub>Ga<sub>1-x</sub>As; x = 0.491
DATA:
  - type: tabulated nk
    data: |
        0.2066 1.366 2.418
        0.2101 1.363 2.490
        0.2138 1.364 2.572
        0.2175 1.379 2.666
        0.2214 1.412 2.780
        0.2254 1.462 2.903
        0.2296 1.532 3.045
        0.2339 1.632 3.199
        0.2384 1.763 3.378
        0.2431 1.951 3.579
        0.2480 2.250 3.787
        0.2530 2.686 3.904
        0.2583 3.187 3.899
        0.2638 3.731 3.645
        0.2695 4.072 3.147
        0.2755 4.107 2.668
        0.2818 4.009 2.351
        0.2883 3.894 2.159
        0.2952 3.798 2.046
        0.3024 3.730 1.980
        0.3100 3.688 1.945
        0.3179 3.671 1.933
        0.3263 3.680 1.942
        0.3351 3.724 1.969
        0.3444 3.822 2.017
        0.3542 4.034 2.049
        0.3647 4.294 1.922
        0.3757 4.525 1.748
        0.3875 4.753 1.340
        0.3999 4.654 0.926
        0.4133 4.483 0.684
        0.4275 4.328 0.534
        0.4428 4.195 0.429
        0.4592 4.081 0.355
        0.4769 3.985 0.292
        0.4959 3.903 0.245
        0.5166 3.838 0.205
        0.5391 3.761 0.164
        0.5636 3.696 0.133
        0.5904 3.665 0.088
        0.6199 3.558 0.002
        0.6525 3.477 0.000
        0.6888 3.417 0.000
        0.7293 3.368 0.000
        0.7749 3.329 0.000
        0.8266 3.283 0.000

File: database/data/other/semiconductor alloys/AlAs-GaAs/nk/Aspnes-59.0.yml
# this file is part of refractiveindex.info database
# refractiveindex.info database is in the public domain
# copyright and related rights waived via CC0 1.0

REFERENCES: |
    D. E. Aspnes, S. M. Kelso, R. A. Logan, R. Bhat.
    Optical properties of Al<sub>x</sub>Ga<sub>1-x</sub>As.
    [*J. Appl. Phys.* **60**, 754-767 (1986)](https://doi.org/10.1063/1.337426)
NOTES: |
    Al<sub>x</sub>Ga<sub>1-x</sub>As; x = 0.590
DATA:
  - type: tabulated nk
    data: |
        0.2066 1.385 2.420
        0.2101 1.370 2.485
        0.2138 1.370 2.565
        0.2175 1.389 2.669
        0.2214 1.422 2.785
        0.2254 1.475 2.915
        0.2296 1.553 3.059
        0.2339 1.661 3.217
        0.2384 1.805 3.392
        0.2431 2.007 3.581
        0.2480 2.304 3.772
        0.2530 2.740 3.881
        0.2583 3.221 3.866
        0.2638 3.762 3.617
        0.2695 4.120 3.107
        0.2755 4.127 2.616
        0.2818 4.015 2.318
        0.2883 3.903 2.142
        0.2952 3.815 2.038
        0.3024 3.758 1.978
        0.3100 3.729 1.947
        0.3179 3.725 1.935
        0.3263 3.750 1.944
        0.3351 3.822 1.973
        0.3444 3.977 2.002
        0.3542 4.224 1.924
        0.3647 4.429 1.754
        0.3757 4.665 1.450
        0.3875 4.649 1.028
        0.3999 4.497 0.754
        0.4133 4.343 0.584
        0.4275 4.208 0.468
        0.4428 4.092 0.384
        0.4592 3.992 0.317
        0.4769 3.909 0.262
        0.4959 3.837 0.205
        0.5166 3.758 0.157
        0.5391 3.690 0.126
        0.5636 3.658 0.063
        0.5904 3.546 0.005
        0.6199 3.467 0.000
        0.6525 3.405 0.000
        0.6888 3.354 0.000
        0.7293 3.313 0.000
        0.7749 3.274 0.000
        0.8266 3.237 0.000

File: database/data/other/semiconductor alloys/AlAs-GaAs/nk/Aspnes-70.0.yml
# this file is part of refractiveindex.info database
# refractiveindex.info database is in the public domain
# copyright and related rights waived via CC0 1.0

REFERENCES: |
    D. E. Aspnes, S. M. Kelso, R. A. Logan, R. Bhat.
    Optical properties of Al<sub>x</sub>Ga<sub>1-x</sub>As.
    [*J. Appl. Phys.* **60**, 754-767 (1986)](https://doi.org/10.1063/1.337426)
NOTES: |
    Al<sub>x</sub>Ga<sub>1-x</sub>As; x = 0.700
DATA:
  - type: tabulated nk
    data: |
        0.2066 1.377 2.426
        0.2101 1.366 2.493
        0.2138 1.365 2.581
        0.2175 1.375 2.688
        0.2214 1.407 2.809
        0.2254 1.462 2.946
        0.2296 1.545 3.098
        0.2339 1.662 3.269
        0.2384 1.829 3.445
        0.2431 2.049 3.620
        0.2480 2.354 3.788
        0.2530 2.777 3.873
        0.2583 3.214 3.853
        0.2638 3.758 3.637
        0.2695 4.144 3.150
        0.2755 4.142 2.645
        0.2818 4.028 2.365
        0.2883 3.932 2.206
        0.2952 3.868 2.111
        0.3024 3.835 2.055
        0.3100 3.836 2.023
        0.3179 3.868 2.009
        0.3263 3.947 2.006
        0.3351 4.103 1.993
        0.3444 4.319 1.877
        0.3542 4.502 1.678
        0.3647 4.665 1.357
        0.3757 4.615 0.980
        0.3875 4.471 0.735
        0.3999 4.325 0.574
        0.4133 4.196 0.460
        0.4275 4.084 0.374
        0.4428 3.987 0.307
        0.4592 3.906 0.245
        0.4769 3.823 0.184
        0.4959 3.746 0.129
        0.5166 3.696 0.069
        0.5391 3.595 0.002
        0.5636 3.500 0.000
        0.5904 3.425 0.000
        0.6199 3.361 0.000
        0.6525 3.306 0.000
        0.6888 3.261 0.000
        0.7293 3.225 0.000
        0.7749 3.188 0.000
        0.8266 3.153 0.000

File: database/data/other/semiconductor alloys/AlAs-GaAs/nk/Aspnes-80.4.yml
# this file is part of refractiveindex.info database
# refractiveindex.info database is in the public domain
# copyright and related rights waived via CC0 1.0

REFERENCES: |
    D. E. Aspnes, S. M. Kelso, R. A. Logan, R. Bhat.
    Optical properties of Al<sub>x</sub>Ga<sub>1-x</sub>As.
    [*J. Appl. Phys.* **60**, 754-767 (1986)](https://doi.org/10.1063/1.337426)
NOTES: |
    Al<sub>x</sub>Ga<sub>1-x</sub>As; x = 0.804
DATA:
  - type: tabulated nk
    data: |
        0.2066 1.368 2.409
        0.2101 1.360 2.473
        0.2138 1.354 2.560
        0.2175 1.370 2.667
        0.2214 1.399 2.792
        0.2254 1.447 2.935
        0.2296 1.528 3.104
        0.2339 1.661 3.293
        0.2384 1.857 3.475
        0.2431 2.110 3.635
        0.2480 2.426 3.763
        0.2530 2.833 3.815
        0.2583 3.233 3.765
        0.2638 3.751 3.582
        0.2695 4.107 3.128
        0.2755 4.112 2.639
        0.2818 4.004 2.389
        0.2883 3.928 2.256
        0.2952 3.893 2.183
        0.3024 3.904 2.144
        0.3100 3.962 2.119
        0.3179 4.078 2.092
        0.3263 4.267 2.013
        0.3351 4.462 1.820
        0.3444 4.613 1.561
        0.3542 4.667 1.199
        0.3647 4.562 0.890
        0.3757 4.413 0.685
        0.3875 4.277 0.541
        0.3999 4.155 0.437
        0.4133 4.050 0.353
        0.4275 3.961 0.276
        0.4428 3.872 0.205
        0.4592 3.787 0.161
        0.4769 3.738 0.104
        0.4959 3.635 0.013
        0.5166 3.519 0.004
        0.5391 3.440 0.003
        0.5636 3.378 0.000
        0.5904 3.322 0.000
        0.6199 3.277 0.000
        0.6525 3.236 0.000
        0.6888 3.202 0.000
        0.7293 3.173 0.000
        0.7749 3.147 0.000
        0.8266 3.124 0.000

File: database/data/other/semiconductor alloys/AlAs-GaAs/nk/Aspnes-9.9.yml
# this file is part of refractiveindex.info database
# refractiveindex.info database is in the public domain
# copyright and related rights waived via CC0 1.0

REFERENCES: |
    D. E. Aspnes, S. M. Kelso, R. A. Logan, R. Bhat.
    Optical properties of Al<sub>x</sub>Ga<sub>1-x</sub>As.
    [*J. Appl. Phys.* **60**, 754-767 (1986)](https://doi.org/10.1063/1.337426)
NOTES: |
    Al<sub>x</sub>Ga<sub>1-x</sub>As; x = 0.099
DATA:
  - type: tabulated nk
    data: |
        0.2066 1.311 2.457
        0.2101 1.318 2.538
        0.2138 1.330 2.608
        0.2175 1.345 2.698
        0.2214 1.371 2.800
        0.2254 1.408 2.921
        0.2296 1.459 3.059
        0.2339 1.531 3.223
        0.2384 1.634 3.433
        0.2431 1.819 3.704
        0.2480 2.207 3.983
        0.2530 2.772 4.036
        0.2583 3.267 3.846
        0.2638 3.611 3.536
        0.2695 3.829 3.229
        0.2755 4.010 2.876
        0.2818 4.017 2.507
        0.2883 3.922 2.240
        0.2952 3.801 2.074
        0.3024 3.697 1.983
        0.3100 3.618 1.937
        0.3179 3.566 1.920
        0.3263 3.537 1.924
        0.3351 3.532 1.945
        0.3444 3.552 1.979
        0.3542 3.601 2.030
        0.3647 3.690 2.100
        0.3757 3.864 2.203
        0.3875 4.253 2.187
        0.3999 4.460 1.949
        0.4133 4.838 1.836
        0.4275 4.968 1.126
        0.4428 4.725 0.763
        0.4592 4.518 0.575
        0.4769 4.353 0.462
        0.4959 4.220 0.382
        0.5166 4.111 0.320
        0.5391 4.018 0.276
        0.5636 3.940 0.237
        0.5904 3.876 0.199
        0.6199 3.820 0.171
        0.6525 3.775 0.127
        0.6888 3.716 0.099
        0.7293 3.678 0.082
        0.7749 3.661 0.059
        0.8266 3.572 0.000

File: database/data/other/semiconductor alloys/AlAs-GaAs/nk/Gadras-0.yml (part 1 of 3)
# this file is part of refractiveindex.info database
# refractiveindex.info database is in the public domain
# copyright and related rights waived via CC0 1.0

REFERENCES: |
    P. Gadras, L. Bourdon, A. Fées, K. Ben Saddik, A. Guilhem, A. Arnoult.
    Optical refractive index measurements of AlGaAs at high temperature for fully automated molecular beam epitaxy growth of Bragg mirrors.
    [*J. Phys. D: Appl. Phys.* **58**, 0022-3727 (2025)](https://doi.org/10.1088/1361-6463/ae172c)
    (Numerical data kindly provided by Pierre Gadras)
NOTES: |
    Al<sub>x</sub>Ga<sub>1-x</sub>As; x=0.0; 600 °C
CONDITIONS:
    temperature: 873
DATA:
  - type: tabulated nk
    data: |
        4.502291e-01 4.208995e+00 1.642261e+00
        4.507291e-01 4.214004e+00 1.641024e+00
        4.512290e-01 4.219773e+00 1.640205e+00
        4.517290e-01 4.226814e+00 1.637617e+00
        4.522289e-01 4.230384e+00 1.636169e+00
        4.527289e-01 4.237830e+00 1.632813e+00
        4.532289e-01 4.242796e+00 1.631426e+00
        4.537288e-01 4.250157e+00 1.628879e+00
        4.542288e-01 4.255584e+00 1.626441e+00
        4.547287e-01 4.258360e+00 1.623973e+00
        4.552287e-01 4.260470e+00 1.621484e+00
        4.557286e-01 4.261899e+00 1.622610e+00
        4.562286e-01 4.271487e+00 1.616209e+00
        4.567285e-01 4.280369e+00 1.612569e+00
        4.572285e-01 4.287239e+00 1.609096e+00
        4.577284e-01 4.292734e+00 1.605375e+00
        4.582284e-01 4.298812e+00 1.601566e+00
        4.587283e-01 4.307136e+00 1.597694e+00
        4.592283e-01 4.312327e+00 1.595416e+00
        4.597283e-01 4.320304e+00 1.590696e+00
        4.602282e-01 4.324942e+00 1.589354e+00
        4.607282e-01 4.330822e+00 1.586324e+00
        4.612281e-01 4.338070e+00 1.581080e+00
        4.617281e-01 4.343495e+00 1.576813e+00
        4.622280e-01 4.347731e+00 1.573767e+00
        4.627280e-01 4.355712e+00 1.567117e+00
        4.632279e-01 4.361171e+00 1.564671e+00
        4.637279e-01 4.368233e+00 1.560330e+00
        4.642278e-01 4.375141e+00 1.555363e+00
        4.647278e-01 4.381014e+00 1.551093e+00
        4.652278e-01 4.388675e+00 1.545532e+00
        4.657277e-01 4.394169e+00 1.541322e+00
        4.662277e-01 4.398066e+00 1.537220e+00
        4.667276e-01 4.402432e+00 1.531941e+00
        4.672276e-01 4.407854e+00 1.527254e+00
        4.677275e-01 4.413562e+00 1.523079e+00
        4.682275e-01 4.418673e+00 1.518322e+00
        4.687274e-01 4.424224e+00 1.514427e+00
        4.692274e-01 4.430431e+00 1.508080e+00
        4.697273e-01 4.439365e+00 1.501136e+00
        4.702273e-01 4.447656e+00 1.493822e+00
        4.707272e-01 4.454011e+00 1.487075e+00
        4.712272e-01 4.459202e+00 1.480757e+00
        4.717272e-01 4.465084e+00 1.473187e+00
        4.722271e-01 4.469179e+00 1.466245e+00
        4.727271e-01 4.473502e+00 1.459701e+00
        4.732270e-01 4.477223e+00 1.453416e+00
        4.737270e-01 4.481133e+00 1.447169e+00
        4.742269e-01 4.486217e+00 1.440430e+00
        4.747269e-01 4.492687e+00 1.432867e+00
        4.752268e-01 4.498807e+00 1.425499e+00
        4.757268e-01 4.505830e+00 1.417538e+00
        4.762267e-01 4.511386e+00 1.409451e+00
        4.767267e-01 4.515109e+00 1.401219e+00
        4.772266e-01 4.519174e+00 1.393136e+00
        4.777266e-01 4.525010e+00 1.384887e+00
        4.782266e-01 4.531668e+00 1.375903e+00
        4.787265e-01 4.536197e+00 1.368849e+00
        4.792265e-01 4.539584e+00 1.360560e+00
        4.797264e-01 4.541485e+00 1.352542e+00
        4.802264e-01 4.544036e+00 1.344370e+00
        4.807263e-01 4.547624e+00 1.335770e+00
        4.812263e-01 4.551415e+00 1.326978e+00
        4.817262e-01 4.554986e+00 1.318963e+00
        4.822262e-01 4.559545e+00 1.310110e+00
        4.827261e-01 4.561730e+00 1.301090e+00
        4.832261e-01 4.564317e+00 1.291847e+00
        4.837261e-01 4.566629e+00 1.282678e+00
        4.842260e-01 4.568364e+00 1.273975e+00
        4.847260e-01 4.570695e+00 1.265628e+00
        4.852259e-01 4.573565e+00 1.255818e+00
        4.857259e-01 4.577901e+00 1.247068e+00
        4.862258e-01 4.581094e+00 1.237824e+00
        4.867258e-01 4.583400e+00 1.228463e+00
        4.872257e-01 4.585087e+00 1.219108e+00
        4.877257e-01 4.586411e+00 1.209755e+00
        4.882256e-01 4.587819e+00 1.200640e+00
        4.887256e-01 4.589247e+00 1.191310e+00
        4.892255e-01 4.590335e+00 1.181939e+00
        4.897255e-01 4.591821e+00 1.172711e+00
        4.902255e-01 4.593355e+00 1.163750e+00
        4.907254e-01 4.595129e+00 1.154732e+00
        4.912254e-01 4.597410e+00 1.145381e+00
        4.917253e-01 4.597620e+00 1.136894e+00
        4.922253e-01 4.598074e+00 1.128094e+00
        4.927252e-01 4.597036e+00 1.119239e+00
        4.932252e-01 4.597219e+00 1.110380e+00
        4.937251e-01 4.598280e+00 1.101468e+00
        4.942251e-01 4.599133e+00 1.092664e+00
        4.947250e-01 4.600040e+00 1.084521e+00
        4.952250e-01 4.600374e+00 1.075491e+00
        4.957249e-01 4.600549e+00 1.066754e+00
        4.962249e-01 4.599530e+00 1.058176e+00
        4.967249e-01 4.598164e+00 1.049805e+00
        4.972248e-01 4.597428e+00 1.041785e+00
        4.977248e-01 4.597647e+00 1.033945e+00
        4.982247e-01 4.597939e+00 1.025356e+00
        4.987247e-01 4.597216e+00 1.017188e+00
        4.992246e-01 4.595374e+00 1.009218e+00
        4.997246e-01 4.593785e+00 1.001319e+00
        5.002245e-01 4.592985e+00 9.933796e-01
        5.007245e-01 4.592552e+00 9.855455e-01
        5.012244e-01 4.591625e+00 9.781523e-01
        5.017244e-01 4.590652e+00 9.704474e-01
        5.022244e-01 4.589029e+00 9.625810e-01
        5.027243e-01 4.587071e+00 9.552920e-01
        5.032243e-01 4.585679e+00 9.480216e-01
        5.037242e-01 4.584834e+00 9.406095e-01
        5.042242e-01 4.583854e+00 9.332881e-01
        5.047241e-01 4.582067e+00 9.262529e-01
        5.052241e-01 4.579893e+00 9.190921e-01
        5.057240e-01 4.576997e+00 9.123367e-01
        5.062240e-01 4.574733e+00 9.057038e-01
        5.067239e-01 4.573119e+00 8.988730e-01
        5.072239e-01 4.571941e+00 8.919113e-01
        5.077238e-01 4.570992e+00 8.851690e-01
        5.082238e-01 4.569710e+00 8.784684e-01
        5.087238e-01 4.567614e+00 8.723429e-01
        5.092237e-01 4.565702e+00 8.658941e-01
        5.097237e-01 4.564031e+00 8.592450e-01
        5.102236e-01 4.562395e+00 8.528207e-01
        5.107236e-01 4.560492e+00 8.466916e-01
        5.112235e-01 4.558277e+00 8.405520e-01
        5.117235e-01 4.556506e+00 8.347648e-01
        5.122234e-01 4.555147e+00 8.287199e-01
        5.127234e-01 4.553423e+00 8.228574e-01
        5.132233e-01 4.551216e+00 8.170925e-01
        5.137233e-01 4.548679e+00 8.113133e-01
        5.142232e-01 4.546117e+00 8.055485e-01
        5.147232e-01 4.543890e+00 8.000588e-01
        5.152232e-01 4.541871e+00 7.947051e-01
        5.157231e-01 4.539629e+00 7.894760e-01
        5.162231e-01 4.536788e+00 7.843861e-01
        5.167230e-01 4.534039e+00 7.791266e-01
        5.172230e-01 4.531715e+00 7.737691e-01
        5.177229e-01 4.529649e+00 7.686078e-01
        5.182229e-01 4.528557e+00 7.632462e-01
        5.187228e-01 4.526469e+00 7.584673e-01
        5.192228e-01 4.524105e+00 7.533994e-01
        5.197227e-01 4.521632e+00 7.483644e-01
        5.202227e-01 4.519316e+00 7.436269e-01
        5.207227e-01 4.517305e+00 7.390583e-01
        5.212226e-01 4.515431e+00 7.342168e-01
        5.217226e-01 4.512691e+00 7.294799e-01
        5.222225e-01 4.510263e+00 7.247777e-01
        5.227225e-01 4.507478e+00 7.202569e-01
        5.232224e-01 4.504972e+00 7.157690e-01
        5.237224e-01 4.502698e+00 7.113073e-01
        5.242223e-01 4.500562e+00 7.068874e-01
        5.247223e-01 4.499366e+00 7.022987e-01
        5.252222e-01 4.497464e+00 6.982222e-01
        5.257222e-01 4.495272e+00 6.939131e-01
        5.262221e-01 4.492770e+00 6.898959e-01
        5.267221e-01 4.489928e+00 6.859608e-01
        5.272221e-01 4.487268e+00 6.818149e-01
        5.277220e-01 4.485346e+00 6.774505e-01
        5.282220e-01 4.483143e+00 6.732622e-01
        5.287219e-01 4.480634e+00 6.694013e-01
        5.292219e-01 4.477608e+00 6.660592e-01
        5.297218e-01 4.474437e+00 6.625654e-01
        5.302218e-01 4.471698e+00 6.588645e-01
        5.307217e-01 4.469610e+00 6.550123e-01
        5.312217e-01 4.467915e+00 6.509724e-01
        5.317216e-01 4.466653e+00 6.472588e-01
        5.322216e-01 4.464655e+00 6.437966e-01
        5.327215e-01 4.462180e+00 6.401965e-01
        5.332215e-01 4.459349e+00 6.365963e-01
        5.337215e-01 4.456592e+00 6.330533e-01
        5.342214e-01 4.454184e+00 6.295498e-01
        5.347214e-01 4.451956e+00 6.261349e-01
        5.352213e-01 4.449710e+00 6.230276e-01
        5.357213e-01 4.446872e+00 6.197891e-01
        5.362212e-01 4.444041e+00 6.165855e-01
        5.367212e-01 4.441633e+00 6.132491e-01
        5.372211e-01 4.439748e+00 6.098573e-01
        5.377211e-01 4.438071e+00 6.065723e-01
        5.382210e-01 4.435945e+00 6.032125e-01
        5.387210e-01 4.433278e+00 6.001737e-01
        5.392210e-01 4.430514e+00 5.971455e-01
        5.397209e-01 4.428140e+00 5.942209e-01
        5.402209e-01 4.425986e+00 5.913381e-01
        5.407208e-01 4.423935e+00 5.883598e-01
        5.412208e-01 4.421970e+00 5.852400e-01
        5.417207e-01 4.419261e+00 5.821873e-01
        5.422207e-01 4.416472e+00 5.792743e-01
        5.427206e-01 4.413689e+00 5.762508e-01
        5.432206e-01 4.411198e+00 5.732119e-01
        5.437205e-01 4.408966e+00 5.703177e-01
        5.442205e-01 4.406913e+00 5.675384e-01
        5.447204e-01 4.405005e+00 5.646487e-01
        5.452204e-01 4.402922e+00 5.619981e-01
        5.457204e-01 4.400471e+00 5.593635e-01
        5.462203e-01 4.397803e+00 5.568549e-01
        5.467203e-01 4.395230e+00 5.542676e-01
        5.472202e-01 4.392903e+00 5.516198e-01
        5.477202e-01 4.390752e+00 5.490006e-01
        5.482201e-01 4.388522e+00 5.463831e-01
        5.487201e-01 4.386436e+00 5.437497e-01
        5.492200e-01 4.384025e+00 5.412556e-01
        5.497200e-01 4.381855e+00 5.387952e-01
        5.502199e-01 4.379748e+00 5.362611e-01
        5.507199e-01 4.377649e+00 5.337236e-01
        5.512198e-01 4.375605e+00 5.312789e-01
        5.517198e-01 4.373437e+00 5.287119e-01
        5.522198e-01 4.371702e+00 5.260215e-01
        5.527197e-01 4.369820e+00 5.235580e-01
        5.532197e-01 4.367682e+00 5.211674e-01
        5.537196e-01 4.365273e+00 5.187958e-01
        5.542196e-01 4.362886e+00 5.164408e-01
        5.547195e-01 4.360872e+00 5.140950e-01
        5.552195e-01 4.359084e+00 5.116154e-01
        5.557194e-01 4.357100e+00 5.093488e-01
        5.562194e-01 4.354900e+00 5.070133e-01
        5.567193e-01 4.352626e+00 5.047205e-01
        5.572193e-01 4.350427e+00 5.024640e-01
        5.577193e-01 4.348296e+00 5.002270e-01
        5.582192e-01 4.346136e+00 4.980473e-01
        5.587192e-01 4.344163e+00 4.959597e-01
        5.592191e-01 4.342089e+00 4.940131e-01
        5.597191e-01 4.340105e+00 4.919438e-01
        5.602190e-01 4.337931e+00 4.899064e-01
        5.607190e-01 4.335770e+00 4.879327e-01
        5.612189e-01 4.333805e+00 4.859347e-01
        5.617189e-01 4.331928e+00 4.837933e-01
        5.622188e-01 4.329916e+00 4.815959e-01
        5.627188e-01 4.327538e+00 4.794822e-01
        5.632187e-01 4.325352e+00 4.775408e-01
        5.637187e-01 4.323285e+00 4.757089e-01
        5.642187e-01 4.321374e+00 4.738746e-01
        5.647186e-01 4.319558e+00 4.719980e-01
        5.652186e-01 4.317591e+00 4.701788e-01
        5.657185e-01 4.316124e+00 4.682986e-01
        5.662185e-01 4.314735e+00 4.665007e-01
        5.667184e-01 4.313095e+00 4.645960e-01
        5.672184e-01 4.311138e+00 4.626503e-01
        5.677183e-01 4.309048e+00 4.607875e-01
        5.682183e-01 4.307018e+00 4.590482e-01
        5.687182e-01 4.305051e+00 4.573130e-01
        5.692182e-01 4.302996e+00 4.556227e-01
        5.697181e-01 4.300944e+00 4.539079e-01
        5.702181e-01 4.299018e+00 4.522889e-01
        5.707181e-01 4.297226e+00 4.506896e-01
        5.712180e-01 4.295582e+00 4.490918e-01
        5.717180e-01 4.294046e+00 4.475247e-01
        5.722179e-01 4.292437e+00 4.459847e-01
        5.727179e-01 4.290733e+00 4.443043e-01
        5.732178e-01 4.288944e+00 4.425209e-01
        5.737178e-01 4.287083e+00 4.407710e-01
        5.742177e-01 4.285252e+00 4.391054e-01
        5.747177e-01 4.283541e+00 4.375214e-01
        5.752176e-01 4.281945e+00 4.359801e-01
        5.757176e-01 4.280277e+00 4.344020e-01
        5.762176e-01 4.278292e+00 4.330232e-01
        5.767175e-01 4.276097e+00 4.317208e-01
        5.772175e-01 4.274005e+00 4.302820e-01
        5.777174e-01 4.272088e+00 4.287591e-01
        5.782174e-01 4.270236e+00 4.272020e-01
        5.787173e-01 4.268358e+00 4.256307e-01
        5.792173e-01 4.266689e+00 4.241854e-01
        5.797172e-01 4.264971e+00 4.227722e-01
        5.802172e-01 4.263489e+00 4.211970e-01
        5.807171e-01 4.261923e+00 4.195545e-01
        5.812171e-01 4.260216e+00 4.179552e-01
        5.817170e-01 4.258386e+00 4.164509e-01
        5.822170e-01 4.256436e+00 4.150471e-01
        5.827170e-01 4.254317e+00 4.138108e-01
        5.832169e-01 4.252303e+00 4.125542e-01
        5.837169e-01 4.250475e+00 4.112032e-01
        5.842168e-01 4.248880e+00 4.098140e-01
        5.847168e-01 4.247360e+00 4.084540e-01
        5.852167e-01 4.245836e+00 4.071257e-01
        5.857167e-01 4.244310e+00 4.057665e-01
        5.862166e-01 4.242499e+00 4.044086e-01
        5.867166e-01 4.240773e+00 4.030884e-01
        5.872165e-01 4.238904e+00 4.018463e-01
        5.877165e-01 4.237059e+00 4.006768e-01
        5.882164e-01 4.235335e+00 3.995194e-01
        5.887164e-01 4.233772e+00 3.983014e-01
        5.892164e-01 4.232364e+00 3.969512e-01
        5.897163e-01 4.231047e+00 3.954199e-01
        5.902163e-01 4.229627e+00 3.940729e-01
        5.907162e-01 4.227960e+00 3.927983e-01
        5.912162e-01 4.226218e+00 3.916395e-01
        5.917161e-01 4.224523e+00 3.904306e-01
        5.922161e-01 4.222898e+00 3.891397e-01
        5.927160e-01 4.221271e+00 3.879391e-01
        5.932160e-01 4.219722e+00 3.867168e-01
        5.937159e-01 4.217984e+00 3.856533e-01
        5.942159e-01 4.216315e+00 3.844477e-01
        5.947159e-01 4.214727e+00 3.832917e-01
        5.952158e-01 4.213196e+00 3.821429e-01
        5.957158e-01 4.211680e+00 3.809805e-01
        5.962157e-01 4.210111e+00 3.799044e-01
        5.967157e-01 4.208502e+00 3.787521e-01
        5.972156e-01 4.206844e+00 3.776990e-01
        5.977156e-01 4.205219e+00 3.765535e-01
        5.982155e-01 4.203699e+00 3.754022e-01
        5.987155e-01 4.202359e+00 3.742315e-01
        5.992154e-01 4.201171e+00 3.730022e-01
        5.997154e-01 4.199939e+00 3.717375e-01
        6.002153e-01 4.198556e+00 3.706537e-01
        6.007153e-01 4.196986e+00 3.697679e-01
        6.012153e-01 4.195463e+00 3.689022e-01
        6.017152e-01 4.193975e+00 3.679345e-01
        6.022152e-01 4.192477e+00 3.668468e-01
        6.027151e-01 4.190943e+00 3.657190e-01
        6.032151e-01 4.189391e+00 3.646574e-01
        6.037150e-01 4.187922e+00 3.636418e-01
        6.042150e-01 4.186491e+00 3.626017e-01
        6.047149e-01 4.185002e+00 3.616280e-01
        6.052149e-01 4.183414e+00 3.606103e-01
        6.057148e-01 4.181778e+00 3.595440e-01
        6.062148e-01 4.180163e+00 3.584679e-01
        6.067147e-01 4.178644e+00 3.574016e-01
        6.072147e-01 4.177535e+00 3.563575e-01
        6.077147e-01 4.176573e+00 3.554175e-01
        6.082146e-01 4.175536e+00 3.544743e-01
        6.087146e-01 4.174327e+00 3.535165e-01
        6.092145e-01 4.172894e+00 3.525517e-01
        6.097145e-01 4.171361e+00 3.515904e-01
        6.102144e-01 4.169968e+00 3.506446e-01
        6.107144e-01 4.168569e+00 3.497406e-01
        6.112143e-01 4.167148e+00 3.488799e-01
        6.117143e-01 4.165696e+00 3.480720e-01
        6.122142e-01 4.164292e+00 3.471703e-01
        6.127142e-01 4.162873e+00 3.462323e-01
        6.132142e-01 4.161407e+00 3.453065e-01
        6.137141e-01 4.159987e+00 3.443598e-01
        6.142141e-01 4.158617e+00 3.434733e-01
        6.147140e-01 4.157383e+00 3.425164e-01
        6.152140e-01 4.156118e+00 3.415600e-01
        6.157139e-01 4.154772e+00 3.406904e-01
        6.162139e-01 4.153432e+00 3.399118e-01
        6.167138e-01 4.152169e+00 3.391804e-01
        6.172138e-01 4.150933e+00 3.384275e-01
        6.177137e-01 4.149612e+00 3.376485e-01
        6.182137e-01 4.148160e+00 3.368255e-01
        6.187136e-01 4.146799e+00 3.360477e-01
        6.192136e-01 4.145546e+00 3.352784e-01
        6.197136e-01 4.144368e+00 3.345193e-01
        6.202135e-01 4.143210e+00 3.337155e-01
        6.207135e-01 4.142054e+00 3.327719e-01
        6.212134e-01 4.140984e+00 3.317519e-01
        6.217134e-01 4.140015e+00 3.307852e-01
        6.222133e-01 4.139019e+00 3.299055e-01
        6.227133e-01 4.137830e+00 3.291705e-01
        6.232132e-01 4.136402e+00 3.285344e-01
        6.237132e-01 4.134831e+00 3.279009e-01
        6.242131e-01 4.133318e+00 3.271782e-01
        6.247131e-01 4.132042e+00 3.263205e-01
        6.252130e-01 4.131014e+00 3.254239e-01
        6.257130e-01 4.130036e+00 3.246859e-01
        6.262130e-01 4.128949e+00 3.239952e-01
        6.267129e-01 4.127710e+00 3.232950e-01
        6.272129e-01 4.126429e+00 3.225539e-01
        6.277128e-01 4.125244e+00 3.217515e-01
        6.282128e-01 4.124132e+00 3.208781e-01
        6.287127e-01 4.123154e+00 3.201157e-01
        6.292127e-01 4.121874e+00 3.192922e-01
        6.297126e-01 4.120509e+00 3.185189e-01
        6.302126e-01 4.119156e+00 3.177891e-01
        6.307125e-01 4.117908e+00 3.170893e-01
        6.312125e-01 4.116796e+00 3.164308e-01
        6.317125e-01 4.115681e+00 3.158439e-01
        6.322124e-01 4.114487e+00 3.153014e-01
        6.327124e-01 4.113207e+00 3.147577e-01
        6.332123e-01 4.111891e+00 3.141338e-01
        6.337123e-01 4.110555e+00 3.134654e-01
        6.342122e-01 4.109234e+00 3.127258e-01
        6.347122e-01 4.107969e+00 3.119034e-01
        6.352121e-01 4.106756e+00 3.111030e-01
        6.357121e-01 4.105770e+00 3.102825e-01
        6.362120e-01 4.104867e+00 3.095356e-01
        6.367120e-01 4.103977e+00 3.088130e-01
        6.372119e-01 4.103029e+00 3.081673e-01
        6.377119e-01 4.102031e+00 3.075852e-01
        6.382119e-01 4.101024e+00 3.070306e-01
        6.387118e-01 4.099990e+00 3.064977e-01
        6.392118e-01 4.098806e+00 3.058976e-01
        6.397117e-01 4.097590e+00 3.052622e-01
        6.402117e-01 4.096429e+00 3.045762e-01
        6.407116e-01 4.095296e+00 3.039482e-01
        6.412116e-01 4.094198e+00 3.033381e-01
        6.417115e-01 4.093106e+00 3.027056e-01
        6.422115e-01 4.091945e+00 3.020972e-01
        6.427114e-01 4.090751e+00 3.014664e-01
        6.432114e-01 4.089512e+00 3.009308e-01
        6.437113e-01 4.088283e+00 3.004056e-01
        6.442113e-01 4.087129e+00 2.998454e-01
        6.447113e-01 4.086081e+00 2.992294e-01
        6.452112e-01 4.085113e+00 2.985474e-01
        6.457112e-01 4.084180e+00 2.977996e-01
        6.462111e-01 4.083309e+00 2.969998e-01
        6.467111e-01 4.082278e+00 2.962942e-01
        6.472110e-01 4.081193e+00 2.956544e-01
        6.477110e-01 4.080014e+00 2.951542e-01
        6.482109e-01 4.078774e+00 2.946839e-01
        6.487109e-01 4.077579e+00 2.941733e-01
        6.492108e-01 4.076526e+00 2.936141e-01
        6.497108e-01 4.075559e+00 2.929199e-01
        6.502108e-01 4.074703e+00 2.921193e-01
        6.507107e-01 4.073761e+00 2.914575e-01
        6.512107e-01 4.072789e+00 2.909124e-01
        6.517106e-01 4.071789e+00 2.904396e-01
        6.522106e-01 4.070784e+00 2.899851e-01
        6.527105e-01 4.069788e+00 2.895013e-01
        6.532105e-01 4.068753e+00 2.889680e-01
        6.537104e-01 4.067727e+00 2.885182e-01
        6.542104e-01 4.066742e+00 2.880831e-01
        6.547103e-01 4.065853e+00 2.875303e-01
        6.552103e-01 4.065058e+00 2.869045e-01
        6.557102e-01 4.064279e+00 2.862199e-01
        6.562102e-01 4.063426e+00 2.854926e-01
        6.567102e-01 4.062463e+00 2.847842e-01
        6.572101e-01 4.061414e+00 2.841148e-01
        6.577101e-01 4.060345e+00 2.835724e-01
        6.582100e-01 4.059419e+00 2.830511e-01
        6.587100e-01 4.058485e+00 2.824985e-01
        6.592099e-01 4.057534e+00 2.819198e-01
        6.597099e-01 4.056558e+00 2.813615e-01
        6.602098e-01 4.055515e+00 2.808728e-01
        6.607098e-01 4.054640e+00 2.804827e-01
        6.612097e-01 4.053727e+00 2.801250e-01
        6.617097e-01 4.052844e+00 2.797070e-01
        6.622096e-01 4.052023e+00 2.791535e-01
        6.627096e-01 4.051216e+00 2.785072e-01
        6.632096e-01 4.050401e+00 2.778267e-01
        6.637095e-01 4.049553e+00 2.771436e-01
        6.642095e-01 4.048578e+00 2.764836e-01
        6.647094e-01 4.047514e+00 2.758149e-01
        6.652094e-01 4.046476e+00 2.752042e-01
        6.657093e-01 4.045446e+00 2.748503e-01
        6.662093e-01 4.044467e+00 2.746030e-01
        6.667092e-01 4.043532e+00 2.742959e-01
        6.672092e-01 4.042646e+00 2.738578e-01
        6.677091e-01 4.041899e+00 2.733458e-01
        6.682091e-01 4.041138e+00 2.729135e-01
        6.687091e-01 4.040223e+00 2.725108e-01
        6.692090e-01 4.039184e+00 2.720631e-01
        6.697090e-01 4.038093e+00 2.716196e-01
        6.702089e-01 4.037017e+00 2.711657e-01
        6.707089e-01 4.036003e+00 2.706783e-01
        6.712088e-01 4.035073e+00 2.701398e-01
        6.717088e-01 4.034289e+00 2.694194e-01
        6.722087e-01 4.033588e+00 2.688593e-01
        6.727087e-01 4.032829e+00 2.683926e-01
        6.732086e-01 4.031930e+00 2.680086e-01
        6.737086e-01 4.030928e+00 2.676479e-01
        6.742085e-01 4.029955e+00 2.672482e-01
        6.747085e-01 4.029120e+00 2.667979e-01
        6.752085e-01 4.028375e+00 2.663709e-01
        6.757084e-01 4.027559e+00 2.659948e-01
        6.762084e-01 4.026574e+00 2.656830e-01
        6.767083e-01 4.025564e+00 2.652677e-01
        6.772083e-01 4.024586e+00 2.647551e-01
        6.777082e-01 4.023666e+00 2.642006e-01
        6.782082e-01 4.022785e+00 2.636668e-01
        6.787081e-01 4.021872e+00 2.632017e-01
        6.792081e-01 4.020929e+00 2.628101e-01
        6.797080e-01 4.020012e+00 2.624039e-01
        6.802080e-01 4.019097e+00 2.621165e-01
        6.807079e-01 4.018218e+00 2.618706e-01
        6.812079e-01 4.017280e+00 2.616157e-01
        6.817079e-01 4.016278e+00 2.613073e-01
        6.822078e-01 4.015375e+00 2.609119e-01
        6.827078e-01 4.014650e+00 2.604687e-01
        6.832077e-01 4.014156e+00 2.599659e-01
        6.837077e-01 4.013599e+00 2.594518e-01
        6.842076e-01 4.012957e+00 2.589132e-01
        6.847076e-01 4.012261e+00 2.583715e-01
        6.852075e-01 4.011516e+00 2.578549e-01
        6.857075e-01 4.010682e+00 2.573955e-01
        6.862074e-01 4.009714e+00 2.570284e-01
        6.867074e-01 4.008671e+00 2.565636e-01
        6.872074e-01 4.007673e+00 2.561638e-01
        6.877073e-01 4.006822e+00 2.558208e-01
        6.882073e-01 4.006041e+00 2.555667e-01
        6.887072e-01 4.005334e+00 2.552165e-01
        6.892072e-01 4.004675e+00 2.546581e-01
        6.897071e-01 4.003928e+00 2.540401e-01
        6.902071e-01 4.003289e+00 2.533735e-01
        6.907070e-01 4.002453e+00 2.528883e-01
        6.912070e-01 4.001706e+00 2.524820e-01
        6.917069e-01 4.000912e+00 2.520574e-01
        6.922069e-01 4.000021e+00 2.516263e-01
        6.927068e-01 3.999029e+00 2.511980e-01
        6.932068e-01 3.998004e+00 2.507707e-01
        6.937068e-01 3.997159e+00 2.504010e-01
        6.942067e-01 3.996583e+00 2.500723e-01
        6.947067e-01 3.996057e+00 2.496069e-01
        6.952066e-01 3.995411e+00 2.490623e-01
        6.957066e-01 3.994650e+00 2.484390e-01
        6.962065e-01 3.993868e+00 2.477953e-01
        6.967065e-01 3.993147e+00 2.472358e-01
        6.972064e-01 3.992467e+00 2.468230e-01
        6.977064e-01 3.991796e+00 2.464266e-01
        6.982063e-01 3.990942e+00 2.461010e-01
        6.987063e-01 3.990001e+00 2.457536e-01
        6.992062e-01 3.989095e+00 2.454756e-01
        6.997062e-01 3.988229e+00 2.451711e-01
        7.002062e-01 3.987444e+00 2.447643e-01
        7.007061e-01 3.986810e+00 2.442803e-01
        7.012061e-01 3.986255e+00 2.437045e-01
        7.017060e-01 3.985663e+00 2.432974e-01
        7.022060e-01 3.984957e+00 2.429395e-01
        7.027059e-01 3.984191e+00 2.424638e-01
        7.032059e-01 3.983478e+00 2.419815e-01
        7.037058e-01 3.982820e+00 2.415230e-01
        7.042058e-01 3.982144e+00 2.411038e-01
        7.047057e-01 3.981392e+00 2.408341e-01
        7.052057e-01 3.980661e+00 2.405603e-01
        7.057057e-01 3.979885e+00 2.403753e-01
        7.062056e-01 3.979123e+00 2.400642e-01
        7.067056e-01 3.978376e+00 2.396440e-01
        7.072055e-01 3.977656e+00 2.391277e-01
        7.077055e-01 3.976933e+00 2.386033e-01
        7.082054e-01 3.976159e+00 2.381917e-01
        7.087054e-01 3.975362e+00 2.378821e-01
        7.092053e-01 3.974639e+00 2.376963e-01
        7.097053e-01 3.974007e+00 2.373931e-01
        7.102052e-01 3.973371e+00 2.369165e-01
        7.107052e-01 3.972693e+00 2.363827e-01
        7.112051e-01 3.971998e+00 2.359494e-01
        7.117051e-01 3.971280e+00 2.356668e-01
        7.122051e-01 3.970492e+00 2.354127e-01
        7.127050e-01 3.969760e+00 2.350697e-01
        7.132050e-01 3.969055e+00 2.345058e-01
        7.137049e-01 3.968512e+00 2.339250e-01
        7.142049e-01 3.967974e+00 2.333373e-01
        7.147048e-01 3.967371e+00 2.328513e-01
        7.152048e-01 3.966699e+00 2.325213e-01
        7.157047e-01 3.965993e+00 2.323081e-01
        7.162047e-01 3.965326e+00 2.321658e-01
        7.167046e-01 3.964837e+00 2.319860e-01
        7.172046e-01 3.964448e+00 2.316845e-01
        7.177045e-01 3.964042e+00 2.312533e-01
        7.182045e-01 3.963460e+00 2.308055e-01
        7.187045e-01 3.962721e+00 2.303525e-01
        7.192044e-01 3.961937e+00 2.298809e-01
        7.197044e-01 3.961181e+00 2.294136e-01
        7.202043e-01 3.960512e+00 2.288913e-01
        7.207043e-01 3.959759e+00 2.283875e-01
        7.212042e-01 3.959113e+00 2.279922e-01
        7.217042e-01 3.958504e+00 2.277229e-01
        7.222041e-01 3.957971e+00 2.274666e-01
        7.227041e-01 3.957514e+00 2.271458e-01
        7.232040e-01 3.957095e+00 2.267541e-01
        7.237040e-01 3.956696e+00 2.263138e-01
        7.242040e-01 3.956135e+00 2.258894e-01
        7.247039e-01 3.955502e+00 2.253621e-01
        7.252039e-01 3.954894e+00 2.248479e-01
        7.257038e-01 3.954278e+00 2.245172e-01
        7.262038e-01 3.953595e+00 2.243445e-01
        7.267037e-01 3.952898e+00 2.241669e-01
        7.272037e-01 3.952344e+00 2.238181e-01
        7.277036e-01 3.951970e+00 2.232678e-01
        7.282036e-01 3.951552e+00 2.227383e-01
        7.287035e-01 3.951075e+00 2.221587e-01
        7.292035e-01 3.950435e+00 2.217463e-01
        7.297034e-01 3.949738e+00 2.214383e-01
        7.302034e-01 3.949091e+00 2.212369e-01
        7.307034e-01 3.948547e+00 2.211727e-01
        7.312033e-01 3.948096e+00 2.211632e-01
        7.317033e-01 3.947565e+00 2.209904e-01
        7.322032e-01 3.946838e+00 2.206087e-01
        7.327032e-01 3.946084e+00 2.199687e-01
        7.332031e-01 3.945527e+00 2.192601e-01
        7.337031e-01 3.945209e+00 2.186699e-01
        7.342030e-01 3.945002e+00 2.182507e-01
        7.347030e-01 3.944726e+00 2.179420e-01
        7.352029e-01 3.944287e+00 2.176948e-01
        7.357029e-01 3.943614e+00 2.175706e-01
        7.362028e-01 3.942878e+00 2.175441e-01
        7.367028e-01 3.942229e+00 2.175009e-01
        7.372028e-01 3.941630e+00 2.173206e-01
        7.377027e-01 3.940957e+00 2.170189e-01
        7.382027e-01 3.940199e+00 2.166329e-01
        7.387026e-01 3.939477e+00 2.161729e-01
        7.392026e-01 3.938797e+00 2.156920e-01
        7.397025e-01 3.938361e+00 2.152505e-01
        7.402025e-01 3.937949e+00 2.149617e-01
        7.407024e-01 3.937513e+00 2.147583e-01
        7.412024e-01 3.937019e+00 2.145628e-01
        7.417023e-01 3.936446e+00 2.143322e-01
        7.422023e-01 3.935811e+00 2.140698e-01
        7.427023e-01 3.935185e+00 2.137987e-01
        7.432022e-01 3.934703e+00 2.134966e-01
        7.437022e-01 3.934314e+00 2.130241e-01
        7.442021e-01 3.933944e+00 2.125289e-01
        7.447021e-01 3.933396e+00 2.121809e-01
        7.452020e-01 3.932744e+00 2.120248e-01
        7.457020e-01 3.932109e+00 2.119830e-01
        7.462019e-01 3.931598e+00 2.118897e-01
        7.467019e-01 3.931305e+00 2.115854e-01
        7.472018e-01 3.931076e+00 2.111155e-01
        7.477018e-01 3.930805e+00 2.106228e-01
        7.482017e-01 3.930489e+00 2.100728e-01
        7.487017e-01 3.930116e+00 2.096801e-01
        7.492017e-01 3.929708e+00 2.094048e-01
        7.497016e-01 3.929166e+00 2.092137e-01
        7.502016e-01 3.928387e+00 2.090812e-01
        7.507015e-01 3.927550e+00 2.088159e-01
        7.512015e-01 3.926798e+00 2.085155e-01
        7.517014e-01 3.926365e+00 2.080222e-01
        7.522014e-01 3.926051e+00 2.074905e-01
        7.527013e-01 3.925649e+00 2.070197e-01
        7.532013e-01 3.925115e+00 2.066839e-01
        7.537012e-01 3.924544e+00 2.064590e-01
        7.542012e-01 3.924060e+00 2.062497e-01
        7.547011e-01 3.923603e+00 2.060311e-01
        7.552011e-01 3.923197e+00 2.057466e-01
        7.557011e-01 3.922720e+00 2.053399e-01
        7.562010e-01 3.922215e+00 2.050061e-01
        7.567010e-01 3.921648e+00 2.047720e-01
        7.572009e-01 3.921107e+00 2.046038e-01
        7.577009e-01 3.920646e+00 2.043849e-01
        7.582008e-01 3.920208e+00 2.039904e-01
        7.587008e-01 3.919904e+00 2.035870e-01
        7.592007e-01 3.919437e+00 2.031950e-01
        7.597007e-01 3.919074e+00 2.028709e-01
        7.602006e-01 3.918618e+00 2.025145e-01
        7.607006e-01 3.918185e+00 2.021573e-01
        7.612006e-01 3.917763e+00 2.018731e-01
        7.617005e-01 3.917264e+00 2.016828e-01
        7.622005e-01 3.916670e+00 2.015147e-01
        7.627004e-01 3.915992e+00 2.012768e-01
        7.632004e-01 3.915394e+00 2.009253e-01
        7.637003e-01 3.915020e+00 2.006304e-01
        7.642003e-01 3.914691e+00 2.004085e-01
        7.647002e-01 3.914345e+00 2.002462e-01
        7.652002e-01 3.913887e+00 2.000917e-01
        7.657001e-01 3.913298e+00 1.998890e-01
        7.662001e-01 3.912743e+00 1.996278e-01
        7.667000e-01 3.912248e+00 1.992698e-01
        7.672000e-01 3.911958e+00 1.988885e-01
        7.677000e-01 3.911704e+00 1.985060e-01
        7.681999e-01 3.911371e+00 1.981355e-01
        7.686999e-01 3.910947e+00 1.977536e-01
        7.691998e-01 3.910497e+00 1.974088e-01
        7.696998e-01 3.910059e+00 1.971708e-01
        7.701997e-01 3.909589e+00 1.970100e-01
        7.706997e-01 3.909186e+00 1.968124e-01
        7.711996e-01 3.908788e+00 1.964310e-01
        7.716996e-01 3.908493e+00 1.959985e-01
        7.721995e-01 3.908181e+00 1.956264e-01
        7.726995e-01 3.907773e+00 1.953177e-01
        7.731995e-01 3.907274e+00 1.950284e-01
        7.736994e-01 3.906751e+00 1.947310e-01
        7.741994e-01 3.906263e+00 1.944555e-01
        7.746993e-01 3.905900e+00 1.942583e-01
        7.751993e-01 3.905618e+00 1.940593e-01
        7.756992e-01 3.905296e+00 1.938198e-01
        7.761992e-01 3.904897e+00 1.935699e-01
        7.766991e-01 3.904388e+00 1.933105e-01
        7.771991e-01 3.903832e+00 1.930353e-01
        7.776990e-01 3.903353e+00 1.927523e-01
        7.781990e-01 3.903036e+00 1.924791e-01
        7.786989e-01 3.902824e+00 1.921736e-01
        7.791989e-01 3.902510e+00 1.918310e-01
        7.796989e-01 3.902075e+00 1.914928e-01
        7.801988e-01 3.901599e+00 1.912051e-01
        7.806988e-01 3.901144e+00 1.909850e-01
        7.811987e-01 3.900758e+00 1.908284e-01
        7.816987e-01 3.900418e+00 1.906995e-01
        7.821986e-01 3.899982e+00 1.905128e-01
        7.826986e-01 3.899431e+00 1.902308e-01
        7.831985e-01 3.898838e+00 1.897211e-01
        7.836985e-01 3.898289e+00 1.892775e-01
        7.841984e-01 3.897807e+00 1.888979e-01
        7.846984e-01 3.897398e+00 1.886662e-01
        7.851983e-01 3.897034e+00 1.885793e-01
        7.856983e-01 3.896656e+00 1.885052e-01
        7.861983e-01 3.896223e+00 1.883093e-01
        7.866982e-01 3.895776e+00 1.879763e-01
        7.871982e-01 3.895373e+00 1.875975e-01
        7.876981e-01 3.895079e+00 1.872314e-01
        7.881981e-01 3.894807e+00 1.870073e-01
        7.886980e-01 3.894532e+00 1.868755e-01
        7.891980e-01 3.894183e+00 1.867198e-01
        7.896979e-01 3.893713e+00 1.864568e-01
        7.901979e-01 3.893245e+00 1.860735e-01
        7.906978e-01 3.892882e+00 1.855850e-01
        7.911978e-01 3.892522e+00 1.851689e-01
        7.916978e-01 3.892180e+00 1.848179e-01
        7.921977e-01 3.891843e+00 1.844919e-01
        7.926977e-01 3.891492e+00 1.841099e-01
        7.931976e-01 3.891051e+00 1.837190e-01
        7.936976e-01 3.890475e+00 1.834166e-01
        7.941975e-01 3.889865e+00 1.831817e-01
        7.946975e-01 3.889391e+00 1.830191e-01
        7.951974e-01 3.888992e+00 1.828641e-01
        7.956974e-01 3.888699e+00 1.826224e-01
        7.961973e-01 3.888554e+00 1.823384e-01
        7.966973e-01 3.888459e+00 1.820121e-01
        7.971972e-01 3.888287e+00 1.816908e-01
        7.976972e-01 3.887954e+00 1.814112e-01
        7.981972e-01 3.887465e+00 1.811206e-01
        7.986971e-01 3.887107e+00 1.808269e-01
        7.991971e-01 3.886734e+00 1.805789e-01
        7.996970e-01 3.886426e+00 1.803512e-01
        8.001970e-01 3.886128e+00 1.801058e-01
        8.006969e-01 3.885801e+00 1.798524e-01
        8.011969e-01 3.885423e+00 1.795803e-01
        8.016968e-01 3.885002e+00 1.792650e-01
        8.021968e-01 3.884582e+00 1.789165e-01
        8.026967e-01 3.884207e+00 1.786399e-01
        8.031967e-01 3.883904e+00 1.784250e-01
        8.036966e-01 3.883579e+00 1.783753e-01
        8.041966e-01 3.883300e+00 1.783396e-01
        8.046966e-01 3.882976e+00 1.782613e-01
        8.051965e-01 3.882691e+00 1.780553e-01
        8.056965e-01 3.882485e+00 1.777270e-01
        8.061964e-01 3.882170e+00 1.773689e-01
        8.066964e-01 3.881717e+00 1.768472e-01
        8.071963e-01 3.881175e+00 1.764902e-01
        8.076963e-01 3.880802e+00 1.761637e-01
        8.081962e-01 3.880576e+00 1.758997e-01
        8.086962e-01 3.880315e+00 1.756298e-01
        8.091961e-01 3.879995e+00 1.753281e-01
        8.096961e-01 3.879650e+00 1.750182e-01
        8.101961e-01 3.879297e+00 1.747378e-01
        8.106960e-01 3.879020e+00 1.745119e-01
        8.111960e-01 3.878889e+00 1.744036e-01
        8.116959e-01 3.878723e+00 1.742359e-01
        8.121959e-01 3.878403e+00 1.739935e-01
        8.126958e-01 3.877916e+00 1.736657e-01
        8.131958e-01 3.877397e+00 1.733857e-01
        8.136957e-01 3.877007e+00 1.731918e-01
        8.141957e-01 3.876774e+00 1.729590e-01
        8.146956e-01 3.876498e+00 1.725793e-01
        8.151956e-01 3.876052e+00 1.721013e-01
        8.156955e-01 3.875551e+00 1.717107e-01
        8.161955e-01 3.875056e+00 1.714287e-01
        8.166955e-01 3.874695e+00 1.712448e-01
        8.171954e-01 3.874408e+00 1.710992e-01
        8.176954e-01 3.874190e+00 1.709886e-01
        8.181953e-01 3.874088e+00 1.709505e-01
        8.186953e-01 3.874022e+00 1.709429e-01
        8.191952e-01 3.873806e+00 1.708152e-01
        8.196952e-01 3.873278e+00 1.706515e-01
        8.201951e-01 3.872626e+00 1.703128e-01
        8.206951e-01 3.872165e+00 1.699968e-01
        8.211950e-01 3.871869e+00 1.697709e-01
        8.216950e-01 3.871613e+00 1.696265e-01
        8.221949e-01 3.871341e+00 1.695421e-01
        8.226949e-01 3.871108e+00 1.694853e-01
        8.231949e-01 3.870894e+00 1.693195e-01
        8.236948e-01 3.870766e+00 1.688612e-01
        8.241948e-01 3.870386e+00 1.681442e-01
        8.246947e-01 3.869938e+00 1.674509e-01
        8.251947e-01 3.869421e+00 1.669295e-01
        8.256946e-01 3.868901e+00 1.664998e-01
        8.261946e-01 3.868450e+00 1.660040e-01
        8.266945e-01 3.868073e+00 1.654253e-01
        8.271945e-01 3.867799e+00 1.650255e-01
        8.276944e-01 3.867546e+00 1.648354e-01
        8.281944e-01 3.867220e+00 1.649011e-01
        8.286944e-01 3.866986e+00 1.650237e-01
        8.291943e-01 3.866753e+00 1.649783e-01
        8.296943e-01 3.866489e+00 1.646074e-01
        8.301942e-01 3.866127e+00 1.639749e-01
        8.306942e-01 3.865635e+00 1.633118e-01
        8.311941e-01 3.865175e+00 1.628268e-01
        8.316941e-01 3.864823e+00 1.625950e-01
        8.321940e-01 3.864528e+00 1.622925e-01
        8.326940e-01 3.864268e+00 1.620083e-01
        8.331939e-01 3.863958e+00 1.616727e-01
        8.336939e-01 3.863721e+00 1.613452e-01
        8.341938e-01 3.863500e+00 1.610035e-01
        8.346938e-01 3.863189e+00 1.606566e-01
        8.351938e-01 3.862811e+00 1.604084e-01
        8.356937e-01 3.862377e+00 1.601060e-01
        8.361937e-01 3.861924e+00 1.597875e-01
        8.366936e-01 3.861562e+00 1.595436e-01
        8.371936e-01 3.861191e+00 1.593530e-01
        8.376935e-01 3.860859e+00 1.591872e-01
        8.381935e-01 3.860596e+00 1.589441e-01
        8.386934e-01 3.860395e+00 1.586322e-01
        8.391934e-01 3.860207e+00 1.583532e-01
        8.396933e-01 3.859980e+00 1.580711e-01
        8.401933e-01 3.859565e+00 1.578614e-01
        8.406932e-01 3.858972e+00 1.576821e-01
        8.411932e-01 3.858421e+00 1.574215e-01
        8.416932e-01 3.857923e+00 1.569958e-01
        8.421931e-01 3.857542e+00 1.564703e-01
        8.426931e-01 3.857301e+00 1.559421e-01
        8.431930e-01 3.857114e+00 1.554937e-01
        8.436930e-01 3.856805e+00 1.551885e-01
        8.441929e-01 3.856342e+00 1.550862e-01
        8.446929e-01 3.855905e+00 1.549490e-01
        8.451928e-01 3.855468e+00 1.547771e-01
        8.456928e-01 3.855247e+00 1.546238e-01
        8.461927e-01 3.855050e+00 1.545593e-01
        8.466927e-01 3.854821e+00 1.544607e-01
        8.471927e-01 3.854553e+00 1.541554e-01
        8.476926e-01 3.854183e+00 1.536708e-01
        8.481926e-01 3.853729e+00 1.533659e-01
        8.486925e-01 3.853179e+00 1.533637e-01
        8.491925e-01 3.852610e+00 1.535302e-01
        8.496924e-01 3.852269e+00 1.536897e-01
        8.501924e-01 3.851933e+00 1.535204e-01
        8.506923e-01 3.851551e+00 1.531022e-01
        8.511923e-01 3.851099e+00 1.525474e-01
        8.516922e-01 3.850650e+00 1.519076e-01
        8.521922e-01 3.850424e+00 1.512433e-01
        8.526921e-01 3.850314e+00 1.504184e-01
        8.531921e-01 3.850118e+00 1.494893e-01
        8.536921e-01 3.849880e+00 1.486801e-01
        8.541920e-01 3.849622e+00 1.480322e-01
        8.546920e-01 3.849403e+00 1.475565e-01
        8.551919e-01 3.849163e+00 1.472707e-01
        8.556919e-01 3.848866e+00 1.471916e-01
        8.561918e-01 3.848483e+00 1.472603e-01
        8.566918e-01 3.847856e+00 1.472818e-01
        8.571917e-01 3.847340e+00 1.472420e-01
        8.576917e-01 3.846853e+00 1.472525e-01
        8.581916e-01 3.846383e+00 1.470793e-01
        8.586916e-01 3.846071e+00 1.468407e-01
        8.591915e-01 3.845853e+00 1.464355e-01
        8.596915e-01 3.845642e+00 1.459484e-01
        8.601915e-01 3.845368e+00 1.455255e-01
        8.606914e-01 3.844978e+00 1.451601e-01
        8.611914e-01 3.844553e+00 1.449609e-01
        8.616913e-01 3.844169e+00 1.451596e-01
        8.621913e-01 3.843903e+00 1.453851e-01
        8.626912e-01 3.843705e+00 1.454116e-01
        8.631912e-01 3.843607e+00 1.450362e-01
        8.636911e-01 3.843458e+00 1.444636e-01
        8.641911e-01 3.843130e+00 1.439573e-01
        8.646910e-01 3.842681e+00 1.435581e-01
        8.651910e-01 3.842271e+00 1.431396e-01
        8.656910e-01 3.841947e+00 1.428952e-01
        8.661909e-01 3.841613e+00 1.425070e-01
        8.666909e-01 3.841353e+00 1.422193e-01
        8.671908e-01 3.840998e+00 1.419624e-01
        8.676908e-01 3.840651e+00 1.417216e-01
