Repository: polyanskiy/refractiveindex.info-database

# Refractive Index Database

The refractiveindex.info database is an extensive collection of optical constants for a wide range of materials. The database is in the public domain. Copyright and related rights were waived by <a href="mailto:polyanskiy@refractiveindex.info">Mikhail Polyanskiy</a> through the <a href="https://creativecommons.org/publicdomain/zero/1.0/">CC0 1.0 Universal Public Domain Dedication</a>. You may copy, modify, and distribute the refractiveindex.info database, even for commercial purposes, without asking permission.

The YAML file format is used to store material information and the database structure.

File: database/data/other/semiconductor alloys/AlAs-GaAs/nk/Gadras-53.yml (part 1 of 3)
# this file is part of refractiveindex.info database
# refractiveindex.info database is in the public domain
# copyright and related rights waived via CC0 1.0

REFERENCES: |
    P. Gadras, L. Bourdon, A. Fées, K. Ben Saddik, A. Guilhem, A. Arnoult.
    Optical refractive index measurements of AlGaAs at high temperature for fully automated molecular beam epitaxy growth of Bragg mirrors.
    [*J. Phys. D: Appl. Phys.* **58**, 0022-3727 (2025)](https://doi.org/10.1088/1361-6463/ae172c)
    (Numerical data kindly provided by Pierre Gadras)
NOTES: |
    Al<sub>x</sub>Ga<sub>1-x</sub>As; x=0.53; 600 °C
CONDITIONS:
    temperature: 873
DATA:
  - type: tabulated nk
    data: |
        4.502291e-01 4.417807e+00 6.816832e-01
        4.507291e-01 4.414597e+00 6.771000e-01
        4.512290e-01 4.410616e+00 6.713616e-01
        4.517290e-01 4.406304e+00 6.633427e-01
        4.522289e-01 4.403323e+00 6.592241e-01
        4.527289e-01 4.399878e+00 6.563936e-01
        4.532289e-01 4.395519e+00 6.532139e-01
        4.537288e-01 4.392059e+00 6.511770e-01
        4.542288e-01 4.387151e+00 6.482293e-01
        4.547287e-01 4.381107e+00 6.425014e-01
        4.552287e-01 4.376531e+00 6.350248e-01
        4.557286e-01 4.375218e+00 6.314747e-01
        4.562286e-01 4.369909e+00 6.295117e-01
        4.567285e-01 4.363878e+00 6.250644e-01
        4.572285e-01 4.360155e+00 6.207930e-01
        4.577284e-01 4.356357e+00 6.165146e-01
        4.582284e-01 4.351776e+00 6.120952e-01
        4.587283e-01 4.349331e+00 6.087927e-01
        4.592283e-01 4.345989e+00 6.032308e-01
        4.597283e-01 4.340572e+00 6.022880e-01
        4.602282e-01 4.336370e+00 5.981968e-01
        4.607282e-01 4.332937e+00 5.939483e-01
        4.612281e-01 4.329392e+00 5.915118e-01
        4.617281e-01 4.325421e+00 5.897238e-01
        4.622280e-01 4.321490e+00 5.839988e-01
        4.627280e-01 4.317491e+00 5.782160e-01
        4.632279e-01 4.313834e+00 5.763547e-01
        4.637279e-01 4.309340e+00 5.731616e-01
        4.642278e-01 4.305059e+00 5.683845e-01
        4.647278e-01 4.301486e+00 5.641224e-01
        4.652278e-01 4.297482e+00 5.617906e-01
        4.657277e-01 4.293069e+00 5.573349e-01
        4.662277e-01 4.288025e+00 5.548385e-01
        4.667276e-01 4.284369e+00 5.518783e-01
        4.672276e-01 4.280941e+00 5.485822e-01
        4.677275e-01 4.276951e+00 5.454520e-01
        4.682275e-01 4.272517e+00 5.424048e-01
        4.687274e-01 4.268812e+00 5.375632e-01
        4.692274e-01 4.265523e+00 5.357595e-01
        4.697273e-01 4.260961e+00 5.324818e-01
        4.702273e-01 4.256703e+00 5.289547e-01
        4.707272e-01 4.252439e+00 5.258740e-01
        4.712272e-01 4.247928e+00 5.230736e-01
        4.717272e-01 4.243725e+00 5.197451e-01
        4.722271e-01 4.239954e+00 5.152801e-01
        4.727271e-01 4.236109e+00 5.121782e-01
        4.732270e-01 4.232307e+00 5.087329e-01
        4.737270e-01 4.228538e+00 5.059254e-01
        4.742269e-01 4.224901e+00 5.037921e-01
        4.747269e-01 4.221332e+00 5.012537e-01
        4.752268e-01 4.217423e+00 4.973939e-01
        4.757268e-01 4.214010e+00 4.942006e-01
        4.762267e-01 4.208846e+00 4.923854e-01
        4.767267e-01 4.205193e+00 4.890630e-01
        4.772266e-01 4.201967e+00 4.856533e-01
        4.777266e-01 4.198277e+00 4.825308e-01
        4.782266e-01 4.195466e+00 4.781024e-01
        4.787265e-01 4.190986e+00 4.757790e-01
        4.792265e-01 4.187368e+00 4.725391e-01
        4.797264e-01 4.183327e+00 4.700776e-01
        4.802264e-01 4.180120e+00 4.682394e-01
        4.807263e-01 4.177150e+00 4.659479e-01
        4.812263e-01 4.173355e+00 4.624999e-01
        4.817262e-01 4.169756e+00 4.594901e-01
        4.822262e-01 4.165808e+00 4.563653e-01
        4.827261e-01 4.161588e+00 4.530586e-01
        4.832261e-01 4.158242e+00 4.496370e-01
        4.837261e-01 4.155281e+00 4.468811e-01
        4.842260e-01 4.152255e+00 4.446280e-01
        4.847260e-01 4.149303e+00 4.418561e-01
        4.852259e-01 4.146168e+00 4.397036e-01
        4.857259e-01 4.142641e+00 4.380522e-01
        4.862258e-01 4.139464e+00 4.352039e-01
        4.867258e-01 4.136515e+00 4.321616e-01
        4.872257e-01 4.133123e+00 4.294403e-01
        4.877257e-01 4.129156e+00 4.269662e-01
        4.882256e-01 4.125975e+00 4.244574e-01
        4.887256e-01 4.122686e+00 4.212338e-01
        4.892255e-01 4.119910e+00 4.189260e-01
        4.897255e-01 4.116794e+00 4.158130e-01
        4.902255e-01 4.113735e+00 4.132081e-01
        4.907254e-01 4.110796e+00 4.109767e-01
        4.912254e-01 4.107771e+00 4.077145e-01
        4.917253e-01 4.104743e+00 4.052545e-01
        4.922253e-01 4.101368e+00 4.024018e-01
        4.927252e-01 4.098969e+00 3.997861e-01
        4.932252e-01 4.096260e+00 3.970972e-01
        4.937251e-01 4.093474e+00 3.944719e-01
        4.942251e-01 4.090979e+00 3.919950e-01
        4.947250e-01 4.088284e+00 3.892629e-01
        4.952250e-01 4.085239e+00 3.873820e-01
        4.957249e-01 4.082776e+00 3.850320e-01
        4.962249e-01 4.080130e+00 3.825124e-01
        4.967249e-01 4.077632e+00 3.799144e-01
        4.972248e-01 4.075272e+00 3.772980e-01
        4.977248e-01 4.072779e+00 3.747408e-01
        4.982247e-01 4.070514e+00 3.725365e-01
        4.987247e-01 4.067551e+00 3.707784e-01
        4.992246e-01 4.064765e+00 3.685998e-01
        4.997246e-01 4.062222e+00 3.662933e-01
        5.002245e-01 4.060066e+00 3.637292e-01
        5.007245e-01 4.058080e+00 3.610685e-01
        5.012244e-01 4.055618e+00 3.588188e-01
        5.017244e-01 4.053373e+00 3.568669e-01
        5.022244e-01 4.050841e+00 3.551175e-01
        5.027243e-01 4.048054e+00 3.528472e-01
        5.032243e-01 4.045999e+00 3.507028e-01
        5.037242e-01 4.044162e+00 3.486262e-01
        5.042242e-01 4.041882e+00 3.463884e-01
        5.047241e-01 4.039980e+00 3.446585e-01
        5.052241e-01 4.037837e+00 3.425565e-01
        5.057240e-01 4.036271e+00 3.402262e-01
        5.062240e-01 4.034566e+00 3.384274e-01
        5.067239e-01 4.032642e+00 3.365139e-01
        5.072239e-01 4.030481e+00 3.346186e-01
        5.077238e-01 4.028139e+00 3.334372e-01
        5.082238e-01 4.026431e+00 3.319416e-01
        5.087238e-01 4.023742e+00 3.300044e-01
        5.092237e-01 4.021891e+00 3.281100e-01
        5.097237e-01 4.019854e+00 3.264324e-01
        5.102236e-01 4.018129e+00 3.246226e-01
        5.107236e-01 4.016941e+00 3.226959e-01
        5.112235e-01 4.015408e+00 3.212439e-01
        5.117235e-01 4.014136e+00 3.196524e-01
        5.122234e-01 4.011753e+00 3.186661e-01
        5.127234e-01 4.009794e+00 3.172486e-01
        5.132233e-01 4.008128e+00 3.156633e-01
        5.137233e-01 4.006618e+00 3.138935e-01
        5.142232e-01 4.005092e+00 3.120554e-01
        5.147232e-01 4.002844e+00 3.109901e-01
        5.152232e-01 4.001391e+00 3.096508e-01
        5.157231e-01 3.999634e+00 3.088236e-01
        5.162231e-01 3.997838e+00 3.076121e-01
        5.167230e-01 3.996056e+00 3.064582e-01
        5.172230e-01 3.994209e+00 3.053981e-01
        5.177229e-01 3.992306e+00 3.038964e-01
        5.182229e-01 3.990652e+00 3.025055e-01
        5.187228e-01 3.989237e+00 3.014722e-01
        5.192228e-01 3.987418e+00 3.004951e-01
        5.197227e-01 3.985581e+00 2.994275e-01
        5.202227e-01 3.983814e+00 2.984575e-01
        5.207227e-01 3.982134e+00 2.975401e-01
        5.212226e-01 3.980704e+00 2.962323e-01
        5.217226e-01 3.979008e+00 2.951935e-01
        5.222225e-01 3.977708e+00 2.941021e-01
        5.227225e-01 3.975780e+00 2.931748e-01
        5.232224e-01 3.973648e+00 2.922642e-01
        5.237224e-01 3.971729e+00 2.913949e-01
        5.242223e-01 3.970118e+00 2.906313e-01
        5.247223e-01 3.968435e+00 2.897556e-01
        5.252222e-01 3.966934e+00 2.888374e-01
        5.257222e-01 3.965148e+00 2.880567e-01
        5.262221e-01 3.962832e+00 2.869789e-01
        5.267221e-01 3.960666e+00 2.859628e-01
        5.272221e-01 3.958810e+00 2.851062e-01
        5.277220e-01 3.956867e+00 2.841443e-01
        5.282220e-01 3.954635e+00 2.833246e-01
        5.287219e-01 3.952316e+00 2.825936e-01
        5.292219e-01 3.950005e+00 2.819768e-01
        5.297218e-01 3.948125e+00 2.811969e-01
        5.302218e-01 3.946393e+00 2.803288e-01
        5.307217e-01 3.944637e+00 2.792826e-01
        5.312217e-01 3.943197e+00 2.778858e-01
        5.317216e-01 3.941577e+00 2.773561e-01
        5.322216e-01 3.939760e+00 2.771145e-01
        5.327215e-01 3.937736e+00 2.764159e-01
        5.332215e-01 3.935836e+00 2.755490e-01
        5.337215e-01 3.934109e+00 2.747173e-01
        5.342214e-01 3.932449e+00 2.738746e-01
        5.347214e-01 3.930799e+00 2.728259e-01
        5.352213e-01 3.929265e+00 2.719253e-01
        5.357213e-01 3.927111e+00 2.710576e-01
        5.362212e-01 3.924913e+00 2.702903e-01
        5.367212e-01 3.922806e+00 2.692747e-01
        5.372211e-01 3.920657e+00 2.681786e-01
        5.377211e-01 3.918478e+00 2.673236e-01
        5.382210e-01 3.917146e+00 2.665038e-01
        5.387210e-01 3.915151e+00 2.664896e-01
        5.392210e-01 3.913072e+00 2.655814e-01
        5.397209e-01 3.910874e+00 2.648356e-01
        5.402209e-01 3.908909e+00 2.637108e-01
        5.407208e-01 3.907202e+00 2.621539e-01
        5.412208e-01 3.905414e+00 2.608314e-01
        5.417207e-01 3.903897e+00 2.595517e-01
        5.422207e-01 3.901705e+00 2.588886e-01
        5.427206e-01 3.899896e+00 2.581506e-01
        5.432206e-01 3.897911e+00 2.575241e-01
        5.437205e-01 3.896083e+00 2.567708e-01
        5.442205e-01 3.894596e+00 2.557678e-01
        5.447204e-01 3.892941e+00 2.547149e-01
        5.452204e-01 3.891671e+00 2.536264e-01
        5.457204e-01 3.889521e+00 2.528727e-01
        5.462203e-01 3.887895e+00 2.519290e-01
        5.467203e-01 3.886303e+00 2.507879e-01
        5.472202e-01 3.884555e+00 2.496997e-01
        5.477202e-01 3.882701e+00 2.488924e-01
        5.482201e-01 3.880773e+00 2.482251e-01
        5.487201e-01 3.879165e+00 2.472848e-01
        5.492200e-01 3.877159e+00 2.460020e-01
        5.497200e-01 3.875603e+00 2.449237e-01
        5.502199e-01 3.873921e+00 2.438981e-01
        5.507199e-01 3.872124e+00 2.427936e-01
        5.512198e-01 3.870581e+00 2.417170e-01
        5.517198e-01 3.869076e+00 2.409345e-01
        5.522198e-01 3.867736e+00 2.399794e-01
        5.527197e-01 3.866308e+00 2.388021e-01
        5.532197e-01 3.864609e+00 2.378455e-01
        5.537196e-01 3.862904e+00 2.368914e-01
        5.542196e-01 3.861344e+00 2.359111e-01
        5.547195e-01 3.859887e+00 2.349796e-01
        5.552195e-01 3.858602e+00 2.336674e-01
        5.557194e-01 3.857150e+00 2.322897e-01
        5.562194e-01 3.855853e+00 2.310981e-01
        5.567193e-01 3.854259e+00 2.300841e-01
        5.572193e-01 3.852586e+00 2.290729e-01
        5.577193e-01 3.851067e+00 2.279956e-01
        5.582192e-01 3.849617e+00 2.269126e-01
        5.587192e-01 3.847776e+00 2.258426e-01
        5.592191e-01 3.845999e+00 2.246885e-01
        5.597191e-01 3.844379e+00 2.234826e-01
        5.602190e-01 3.843123e+00 2.221079e-01
        5.607190e-01 3.842135e+00 2.209594e-01
        5.612189e-01 3.841114e+00 2.202266e-01
        5.617189e-01 3.839822e+00 2.195667e-01
        5.622188e-01 3.838390e+00 2.188456e-01
        5.627188e-01 3.837020e+00 2.178389e-01
        5.632187e-01 3.835818e+00 2.166504e-01
        5.637187e-01 3.834613e+00 2.154857e-01
        5.642187e-01 3.833262e+00 2.143435e-01
        5.647186e-01 3.831788e+00 2.132145e-01
        5.652186e-01 3.830422e+00 2.122687e-01
        5.657185e-01 3.829403e+00 2.116222e-01
        5.662185e-01 3.828054e+00 2.106049e-01
        5.667184e-01 3.826767e+00 2.096215e-01
        5.672184e-01 3.825366e+00 2.086825e-01
        5.677183e-01 3.823889e+00 2.077175e-01
        5.682183e-01 3.822508e+00 2.066963e-01
        5.687182e-01 3.821274e+00 2.056425e-01
        5.692182e-01 3.820241e+00 2.045699e-01
        5.697181e-01 3.819045e+00 2.035266e-01
        5.702181e-01 3.817796e+00 2.024456e-01
        5.707181e-01 3.816606e+00 2.014453e-01
        5.712180e-01 3.815610e+00 2.004824e-01
        5.717180e-01 3.814789e+00 1.995261e-01
        5.722179e-01 3.813770e+00 1.988540e-01
        5.727179e-01 3.812862e+00 1.979725e-01
        5.732178e-01 3.811584e+00 1.969522e-01
        5.737178e-01 3.810289e+00 1.957739e-01
        5.742177e-01 3.809119e+00 1.947502e-01
        5.747177e-01 3.808109e+00 1.938813e-01
        5.752176e-01 3.807206e+00 1.929412e-01
        5.757176e-01 3.806159e+00 1.920368e-01
        5.762176e-01 3.805115e+00 1.909966e-01
        5.767175e-01 3.804045e+00 1.902008e-01
        5.772175e-01 3.802900e+00 1.894060e-01
        5.777174e-01 3.801785e+00 1.884359e-01
        5.782174e-01 3.800666e+00 1.873111e-01
        5.787173e-01 3.799426e+00 1.861887e-01
        5.792173e-01 3.798144e+00 1.851229e-01
        5.797172e-01 3.796989e+00 1.841252e-01
        5.802172e-01 3.795854e+00 1.832943e-01
        5.807171e-01 3.794995e+00 1.825654e-01
        5.812171e-01 3.794062e+00 1.818256e-01
        5.817170e-01 3.792989e+00 1.810686e-01
        5.822170e-01 3.792024e+00 1.803810e-01
        5.827170e-01 3.790891e+00 1.796150e-01
        5.832169e-01 3.789768e+00 1.787837e-01
        5.837169e-01 3.788582e+00 1.778932e-01
        5.842168e-01 3.787445e+00 1.770353e-01
        5.847168e-01 3.786513e+00 1.761212e-01
        5.852167e-01 3.785778e+00 1.750735e-01
        5.857167e-01 3.785026e+00 1.739281e-01
        5.862166e-01 3.784191e+00 1.730299e-01
        5.867166e-01 3.783178e+00 1.720885e-01
        5.872165e-01 3.781969e+00 1.713473e-01
        5.877165e-01 3.780889e+00 1.705661e-01
        5.882164e-01 3.779953e+00 1.698325e-01
        5.887164e-01 3.779065e+00 1.691997e-01
        5.892164e-01 3.778130e+00 1.685208e-01
        5.897163e-01 3.777108e+00 1.677029e-01
        5.902163e-01 3.775806e+00 1.668616e-01
        5.907162e-01 3.774685e+00 1.661746e-01
        5.912162e-01 3.773556e+00 1.653718e-01
        5.917161e-01 3.772455e+00 1.644956e-01
        5.922161e-01 3.771433e+00 1.637153e-01
        5.927160e-01 3.770436e+00 1.630610e-01
        5.932160e-01 3.769413e+00 1.622761e-01
        5.937159e-01 3.768516e+00 1.615254e-01
        5.942159e-01 3.767497e+00 1.607419e-01
        5.947159e-01 3.766357e+00 1.599623e-01
        5.952158e-01 3.765256e+00 1.591141e-01
        5.957158e-01 3.764303e+00 1.582004e-01
        5.962157e-01 3.763422e+00 1.573711e-01
        5.967157e-01 3.762368e+00 1.568500e-01
        5.972156e-01 3.761195e+00 1.561736e-01
        5.977156e-01 3.759925e+00 1.554883e-01
        5.982155e-01 3.758702e+00 1.548297e-01
        5.987155e-01 3.757526e+00 1.542006e-01
        5.992154e-01 3.756452e+00 1.535065e-01
        5.997154e-01 3.755632e+00 1.525726e-01
        6.002153e-01 3.755000e+00 1.514226e-01
        6.007153e-01 3.754346e+00 1.503089e-01
        6.012153e-01 3.753563e+00 1.494017e-01
        6.017152e-01 3.752494e+00 1.487084e-01
        6.022152e-01 3.751280e+00 1.481346e-01
        6.027151e-01 3.750091e+00 1.476078e-01
        6.032151e-01 3.748987e+00 1.471148e-01
        6.037150e-01 3.748318e+00 1.464308e-01
        6.042150e-01 3.747483e+00 1.454853e-01
        6.047149e-01 3.746588e+00 1.446111e-01
        6.052149e-01 3.745358e+00 1.439690e-01
        6.057148e-01 3.743963e+00 1.434423e-01
        6.062148e-01 3.742693e+00 1.428695e-01
        6.067147e-01 3.741630e+00 1.421885e-01
        6.072147e-01 3.740608e+00 1.413339e-01
        6.077147e-01 3.739569e+00 1.406893e-01
        6.082146e-01 3.738495e+00 1.400791e-01
        6.087146e-01 3.737542e+00 1.394518e-01
        6.092145e-01 3.736712e+00 1.386975e-01
        6.097145e-01 3.735966e+00 1.378436e-01
        6.102144e-01 3.735264e+00 1.370720e-01
        6.107144e-01 3.734509e+00 1.363059e-01
        6.112143e-01 3.733644e+00 1.356305e-01
        6.117143e-01 3.732533e+00 1.349177e-01
        6.122142e-01 3.731265e+00 1.342897e-01
        6.127142e-01 3.729978e+00 1.337136e-01
        6.132142e-01 3.728719e+00 1.331793e-01
        6.137141e-01 3.727477e+00 1.327281e-01
        6.142141e-01 3.726512e+00 1.321676e-01
        6.147140e-01 3.725615e+00 1.316774e-01
        6.152140e-01 3.724665e+00 1.311698e-01
        6.157139e-01 3.723348e+00 1.305706e-01
        6.162139e-01 3.722051e+00 1.299413e-01
        6.167138e-01 3.721027e+00 1.293059e-01
        6.172138e-01 3.720090e+00 1.285887e-01
        6.177137e-01 3.719265e+00 1.278853e-01
        6.182137e-01 3.718481e+00 1.273320e-01
        6.187136e-01 3.717588e+00 1.270117e-01
        6.192136e-01 3.716580e+00 1.266488e-01
        6.197136e-01 3.715335e+00 1.261236e-01
        6.202135e-01 3.714041e+00 1.254530e-01
        6.207135e-01 3.713148e+00 1.247649e-01
        6.212134e-01 3.712776e+00 1.241886e-01
        6.217134e-01 3.712352e+00 1.237815e-01
        6.222133e-01 3.711641e+00 1.231318e-01
        6.227133e-01 3.710696e+00 1.225056e-01
        6.232132e-01 3.709764e+00 1.220055e-01
        6.237132e-01 3.708951e+00 1.216051e-01
        6.242131e-01 3.708175e+00 1.211991e-01
        6.247131e-01 3.707392e+00 1.206842e-01
        6.252130e-01 3.706344e+00 1.199746e-01
        6.257130e-01 3.705362e+00 1.192185e-01
        6.262130e-01 3.704422e+00 1.185831e-01
        6.267129e-01 3.703393e+00 1.180583e-01
        6.272129e-01 3.702223e+00 1.175810e-01
        6.277128e-01 3.700987e+00 1.170882e-01
        6.282128e-01 3.699866e+00 1.165097e-01
        6.287127e-01 3.699107e+00 1.160140e-01
        6.292127e-01 3.698523e+00 1.154883e-01
        6.297126e-01 3.697992e+00 1.151985e-01
        6.302126e-01 3.697272e+00 1.149485e-01
        6.307125e-01 3.696367e+00 1.146047e-01
        6.312125e-01 3.695421e+00 1.141966e-01
        6.317125e-01 3.694439e+00 1.137521e-01
        6.322124e-01 3.693311e+00 1.132466e-01
        6.327124e-01 3.692166e+00 1.127515e-01
        6.332123e-01 3.691178e+00 1.120319e-01
        6.337123e-01 3.690303e+00 1.114418e-01
        6.342122e-01 3.689396e+00 1.109668e-01
        6.347122e-01 3.688428e+00 1.104258e-01
        6.352121e-01 3.687579e+00 1.099122e-01
        6.357121e-01 3.686981e+00 1.092127e-01
        6.362120e-01 3.686549e+00 1.087988e-01
        6.367120e-01 3.685909e+00 1.084474e-01
        6.372119e-01 3.685085e+00 1.081093e-01
        6.377119e-01 3.684168e+00 1.077063e-01
        6.382119e-01 3.683259e+00 1.072035e-01
        6.387118e-01 3.682454e+00 1.066819e-01
        6.392118e-01 3.681794e+00 1.063953e-01
        6.397117e-01 3.681138e+00 1.061733e-01
        6.402117e-01 3.680463e+00 1.058797e-01
        6.407116e-01 3.679693e+00 1.055732e-01
        6.412116e-01 3.678834e+00 1.051492e-01
        6.417115e-01 3.677937e+00 1.045951e-01
        6.422115e-01 3.677039e+00 1.040868e-01
        6.427114e-01 3.676166e+00 1.036305e-01
        6.432114e-01 3.675401e+00 1.033163e-01
        6.437113e-01 3.674664e+00 1.029659e-01
        6.442113e-01 3.674037e+00 1.023634e-01
        6.447113e-01 3.673429e+00 1.016930e-01
        6.452112e-01 3.672699e+00 1.011783e-01
        6.457112e-01 3.671804e+00 1.008957e-01
        6.462111e-01 3.670860e+00 1.008817e-01
        6.467111e-01 3.669944e+00 1.003455e-01
        6.472110e-01 3.669058e+00 9.989905e-02
        6.477110e-01 3.668384e+00 9.930069e-02
        6.482109e-01 3.667880e+00 9.866460e-02
        6.487109e-01 3.667346e+00 9.813750e-02
        6.492108e-01 3.666639e+00 9.776440e-02
        6.497108e-01 3.665883e+00 9.751816e-02
        6.502108e-01 3.664925e+00 9.724010e-02
        6.507107e-01 3.664102e+00 9.670197e-02
        6.512107e-01 3.663461e+00 9.614142e-02
        6.517106e-01 3.662907e+00 9.565038e-02
        6.522106e-01 3.662360e+00 9.526554e-02
        6.527105e-01 3.661774e+00 9.497920e-02
        6.532105e-01 3.661083e+00 9.470186e-02
        6.537104e-01 3.660434e+00 9.425171e-02
        6.542104e-01 3.659927e+00 9.366223e-02
        6.547103e-01 3.659407e+00 9.294959e-02
        6.552103e-01 3.658917e+00 9.213216e-02
        6.557102e-01 3.658370e+00 9.142772e-02
        6.562102e-01 3.657691e+00 9.098733e-02
        6.567102e-01 3.656941e+00 9.071524e-02
        6.572101e-01 3.656037e+00 9.054286e-02
        6.577101e-01 3.655279e+00 9.032940e-02
        6.582100e-01 3.654547e+00 8.998503e-02
        6.587100e-01 3.653876e+00 8.958513e-02
        6.592099e-01 3.653159e+00 8.920657e-02
        6.597099e-01 3.652370e+00 8.885022e-02
        6.602098e-01 3.651618e+00 8.846596e-02
        6.607098e-01 3.651007e+00 8.807382e-02
        6.612097e-01 3.650335e+00 8.764799e-02
        6.617097e-01 3.649760e+00 8.712999e-02
        6.622096e-01 3.649290e+00 8.661289e-02
        6.627096e-01 3.648914e+00 8.611429e-02
        6.632096e-01 3.648443e+00 8.568150e-02
        6.637095e-01 3.647686e+00 8.535238e-02
        6.642095e-01 3.646870e+00 8.504301e-02
        6.647094e-01 3.646298e+00 8.459219e-02
        6.652094e-01 3.645904e+00 8.408148e-02
        6.657093e-01 3.645382e+00 8.353950e-02
        6.662093e-01 3.644819e+00 8.304757e-02
        6.667092e-01 3.644147e+00 8.258214e-02
        6.672092e-01 3.643420e+00 8.208423e-02
        6.677091e-01 3.643063e+00 8.162715e-02
        6.682091e-01 3.642533e+00 8.130727e-02
        6.687091e-01 3.642101e+00 8.082909e-02
        6.692090e-01 3.641511e+00 8.030232e-02
        6.697090e-01 3.640873e+00 7.977947e-02
        6.702089e-01 3.640237e+00 7.934893e-02
        6.707089e-01 3.639602e+00 7.893952e-02
        6.712088e-01 3.639010e+00 7.832649e-02
        6.717088e-01 3.638575e+00 7.761524e-02
        6.722087e-01 3.638074e+00 7.688488e-02
        6.727087e-01 3.637720e+00 7.625101e-02
        6.732086e-01 3.637389e+00 7.583976e-02
        6.737086e-01 3.637045e+00 7.550844e-02
        6.742085e-01 3.636664e+00 7.510234e-02
        6.747085e-01 3.636182e+00 7.456363e-02
        6.752085e-01 3.635521e+00 7.390096e-02
        6.757084e-01 3.634906e+00 7.339729e-02
        6.762084e-01 3.634356e+00 7.288239e-02
        6.767083e-01 3.633793e+00 7.236587e-02
        6.772083e-01 3.633190e+00 7.174415e-02
        6.777082e-01 3.632656e+00 7.098336e-02
        6.782082e-01 3.632296e+00 7.020258e-02
        6.787081e-01 3.632088e+00 6.963350e-02
        6.792081e-01 3.631896e+00 6.908556e-02
        6.797080e-01 3.631450e+00 6.857487e-02
        6.802080e-01 3.630884e+00 6.799368e-02
        6.807079e-01 3.630207e+00 6.734414e-02
        6.812079e-01 3.629497e+00 6.664832e-02
        6.817079e-01 3.628848e+00 6.591194e-02
        6.822078e-01 3.628318e+00 6.509995e-02
        6.827078e-01 3.627902e+00 6.416433e-02
        6.832077e-01 3.627607e+00 6.324335e-02
        6.837077e-01 3.627318e+00 6.234500e-02
        6.842076e-01 3.626912e+00 6.148543e-02
        6.847076e-01 3.626485e+00 6.062031e-02
        6.852075e-01 3.626115e+00 5.973109e-02
        6.857075e-01 3.625775e+00 5.885800e-02
        6.862074e-01 3.625386e+00 5.807593e-02
        6.867074e-01 3.624957e+00 5.732588e-02
        6.872074e-01 3.624435e+00 5.644566e-02
        6.877073e-01 3.623916e+00 5.551735e-02
        6.882073e-01 3.623420e+00 5.463068e-02
        6.887072e-01 3.622920e+00 5.383660e-02
        6.892072e-01 3.622432e+00 5.305678e-02
        6.897071e-01 3.622014e+00 5.212119e-02
        6.902071e-01 3.621550e+00 5.106840e-02
        6.907070e-01 3.621240e+00 4.975491e-02
        6.912070e-01 3.620737e+00 4.854531e-02
        6.917069e-01 3.620232e+00 4.729092e-02
        6.922069e-01 3.619701e+00 4.606419e-02
        6.927068e-01 3.619149e+00 4.485234e-02
        6.932068e-01 3.618651e+00 4.355220e-02
        6.937068e-01 3.618139e+00 4.229332e-02
        6.942067e-01 3.617499e+00 4.111275e-02
        6.947067e-01 3.616764e+00 4.014878e-02
        6.952066e-01 3.615956e+00 3.915228e-02
        6.957066e-01 3.615095e+00 3.804560e-02
        6.962065e-01 3.614208e+00 3.685085e-02
        6.967065e-01 3.613362e+00 3.557379e-02
        6.972064e-01 3.612631e+00 3.415094e-02
        6.977064e-01 3.611872e+00 3.274449e-02
        6.982063e-01 3.610845e+00 3.140865e-02
        6.987063e-01 3.609755e+00 3.025148e-02
        6.992062e-01 3.608719e+00 2.913019e-02
        6.997062e-01 3.607767e+00 2.799559e-02
        7.002062e-01 3.606816e+00 2.686307e-02
        7.007061e-01 3.605748e+00 2.574942e-02
        7.012061e-01 3.604568e+00 2.463452e-02
        7.017060e-01 3.603309e+00 2.336485e-02
        7.022060e-01 3.601983e+00 2.219231e-02
        7.027059e-01 3.600696e+00 2.114423e-02
        7.032059e-01 3.599420e+00 2.016787e-02
        7.037058e-01 3.598096e+00 1.921507e-02
        7.042058e-01 3.596668e+00 1.826769e-02
        7.047057e-01 3.595100e+00 1.734353e-02
        7.052057e-01 3.593507e+00 1.662046e-02
        7.057057e-01 3.592056e+00 1.577158e-02
        7.062056e-01 3.590631e+00 1.496207e-02
        7.067056e-01 3.589229e+00 1.422221e-02
        7.072055e-01 3.587902e+00 1.349363e-02
        7.077055e-01 3.586637e+00 1.270776e-02
        7.082054e-01 3.585350e+00 1.184719e-02
        7.087054e-01 3.583968e+00 1.097565e-02
        7.092053e-01 3.582324e+00 1.032359e-02
        7.097053e-01 3.580838e+00 9.788031e-03
        7.102052e-01 3.579506e+00 9.176826e-03
        7.107052e-01 3.578233e+00 8.488811e-03
        7.112051e-01 3.576912e+00 7.882901e-03
        7.117051e-01 3.575502e+00 7.457138e-03
        7.122051e-01 3.574083e+00 7.103764e-03
        7.127050e-01 3.572739e+00 6.757903e-03
        7.132050e-01 3.571398e+00 6.227784e-03
        7.137049e-01 3.569892e+00 5.685428e-03
        7.142049e-01 3.568417e+00 5.117202e-03
        7.147048e-01 3.567143e+00 4.629203e-03
        7.152048e-01 3.566060e+00 4.239731e-03
        7.157047e-01 3.565016e+00 3.881299e-03
        7.162047e-01 3.563865e+00 3.584434e-03
        7.167046e-01 3.562368e+00 3.237166e-03
        7.172046e-01 3.560828e+00 2.892808e-03
        7.177045e-01 3.559356e+00 2.584191e-03
        7.182045e-01 3.558261e+00 2.378427e-03
        7.187045e-01 3.557524e+00 2.165525e-03
        7.192044e-01 3.556908e+00 1.850229e-03
        7.197044e-01 3.556150e+00 1.531734e-03
        7.202043e-01 3.555017e+00 1.342778e-03
        7.207043e-01 3.553654e+00 1.262475e-03
        7.212042e-01 3.552237e+00 1.262316e-03
        7.217042e-01 3.551037e+00 1.127045e-03
        7.222041e-01 3.550002e+00 8.059181e-04
        7.227041e-01 3.548941e+00 3.805354e-04
        7.232040e-01 3.547747e+00 1.361677e-12
        7.237040e-01 3.546529e+00 1.025862e-15
        7.242040e-01 3.545400e+00 6.115377e-18
        7.247039e-01 3.544435e+00 5.814623e-13
        7.252039e-01 3.543575e+00 5.329446e-14
        7.257038e-01 3.542600e+00 5.299527e-14
        7.262038e-01 3.541551e+00 6.604353e-14
        7.267037e-01 3.540478e+00 2.528120e-13
        7.272037e-01 3.539363e+00 4.471936e-17
        7.277036e-01 3.538390e+00 2.222552e-14
        7.282036e-01 3.537422e+00 1.311935e-15
        7.287035e-01 3.536436e+00 6.125332e-20
        7.292035e-01 3.535431e+00 1.303507e-18
        7.297034e-01 3.534326e+00 1.213002e-14
        7.302034e-01 3.533099e+00 0.000000e+00
        7.307034e-01 3.531882e+00 0.000000e+00
        7.312033e-01 3.530864e+00 0.000000e+00
        7.317033e-01 3.529899e+00 0.000000e+00
        7.322032e-01 3.528935e+00 0.000000e+00
        7.327032e-01 3.528037e+00 0.000000e+00
        7.332031e-01 3.527222e+00 0.000000e+00
        7.337031e-01 3.526505e+00 0.000000e+00
        7.342030e-01 3.525755e+00 0.000000e+00
        7.347030e-01 3.524849e+00 0.000000e+00
        7.352029e-01 3.523952e+00 0.000000e+00
        7.357029e-01 3.523030e+00 0.000000e+00
        7.362028e-01 3.522074e+00 0.000000e+00
        7.367028e-01 3.521108e+00 0.000000e+00
        7.372028e-01 3.520129e+00 0.000000e+00
        7.377027e-01 3.519294e+00 0.000000e+00
        7.382027e-01 3.518678e+00 0.000000e+00
        7.387026e-01 3.518173e+00 0.000000e+00
        7.392026e-01 3.517696e+00 0.000000e+00
        7.397025e-01 3.516787e+00 0.000000e+00
        7.402025e-01 3.515724e+00 0.000000e+00
        7.407024e-01 3.514658e+00 0.000000e+00
        7.412024e-01 3.513679e+00 0.000000e+00
        7.417023e-01 3.512755e+00 0.000000e+00
        7.422023e-01 3.511880e+00 0.000000e+00
        7.427023e-01 3.511104e+00 0.000000e+00
        7.432022e-01 3.510226e+00 0.000000e+00
        7.437022e-01 3.509491e+00 0.000000e+00
        7.442021e-01 3.508717e+00 0.000000e+00
        7.447021e-01 3.507916e+00 0.000000e+00
        7.452020e-01 3.507052e+00 0.000000e+00
        7.457020e-01 3.506130e+00 0.000000e+00
        7.462019e-01 3.505248e+00 0.000000e+00
        7.467019e-01 3.504506e+00 0.000000e+00
        7.472018e-01 3.503843e+00 0.000000e+00
        7.477018e-01 3.502951e+00 0.000000e+00
        7.482017e-01 3.501941e+00 0.000000e+00
        7.487017e-01 3.501053e+00 0.000000e+00
        7.492017e-01 3.500370e+00 0.000000e+00
        7.497016e-01 3.499827e+00 0.000000e+00
        7.502016e-01 3.499289e+00 0.000000e+00
        7.507015e-01 3.498639e+00 0.000000e+00
        7.512015e-01 3.497818e+00 0.000000e+00
        7.517014e-01 3.496935e+00 0.000000e+00
        7.522014e-01 3.496125e+00 0.000000e+00
        7.527013e-01 3.495344e+00 0.000000e+00
        7.532013e-01 3.494603e+00 0.000000e+00
        7.537012e-01 3.493877e+00 0.000000e+00
        7.542012e-01 3.493107e+00 0.000000e+00
        7.547011e-01 3.492322e+00 0.000000e+00
        7.552011e-01 3.491535e+00 0.000000e+00
        7.557011e-01 3.490878e+00 0.000000e+00
        7.562010e-01 3.490269e+00 0.000000e+00
        7.567010e-01 3.489708e+00 0.000000e+00
        7.572009e-01 3.489133e+00 0.000000e+00
        7.577009e-01 3.488483e+00 0.000000e+00
        7.582008e-01 3.487767e+00 0.000000e+00
        7.587008e-01 3.487017e+00 0.000000e+00
        7.592007e-01 3.486080e+00 0.000000e+00
        7.597007e-01 3.485375e+00 0.000000e+00
        7.602006e-01 3.484815e+00 0.000000e+00
        7.607006e-01 3.484320e+00 0.000000e+00
        7.612006e-01 3.483838e+00 0.000000e+00
        7.617005e-01 3.483321e+00 0.000000e+00
        7.622005e-01 3.482714e+00 0.000000e+00
        7.627004e-01 3.482113e+00 0.000000e+00
        7.632004e-01 3.481413e+00 0.000000e+00
        7.637003e-01 3.480646e+00 0.000000e+00
        7.642003e-01 3.479947e+00 0.000000e+00
        7.647002e-01 3.479323e+00 0.000000e+00
        7.652002e-01 3.478783e+00 0.000000e+00
        7.657001e-01 3.478281e+00 0.000000e+00
        7.662001e-01 3.477653e+00 0.000000e+00
        7.667000e-01 3.476883e+00 0.000000e+00
        7.672000e-01 3.476123e+00 0.000000e+00
        7.677000e-01 3.475505e+00 0.000000e+00
        7.681999e-01 3.474862e+00 0.000000e+00
        7.686999e-01 3.474276e+00 0.000000e+00
        7.691998e-01 3.473741e+00 0.000000e+00
        7.696998e-01 3.473178e+00 0.000000e+00
        7.701997e-01 3.472624e+00 0.000000e+00
        7.706997e-01 3.472012e+00 0.000000e+00
        7.711996e-01 3.471504e+00 0.000000e+00
        7.716996e-01 3.471094e+00 0.000000e+00
        7.721995e-01 3.470567e+00 0.000000e+00
        7.726995e-01 3.469925e+00 0.000000e+00
        7.731995e-01 3.469200e+00 0.000000e+00
        7.736994e-01 3.468406e+00 0.000000e+00
        7.741994e-01 3.467601e+00 0.000000e+00
        7.746993e-01 3.466793e+00 0.000000e+00
        7.751993e-01 3.466245e+00 0.000000e+00
        7.756992e-01 3.465823e+00 0.000000e+00
        7.761992e-01 3.465404e+00 0.000000e+00
        7.766991e-01 3.464912e+00 0.000000e+00
        7.771991e-01 3.464323e+00 0.000000e+00
        7.776990e-01 3.463650e+00 0.000000e+00
        7.781990e-01 3.462927e+00 0.000000e+00
        7.786989e-01 3.462307e+00 0.000000e+00
        7.791989e-01 3.461789e+00 0.000000e+00
        7.796989e-01 3.461370e+00 0.000000e+00
        7.801988e-01 3.460867e+00 0.000000e+00
        7.806988e-01 3.460234e+00 0.000000e+00
        7.811987e-01 3.459636e+00 0.000000e+00
        7.816987e-01 3.459225e+00 0.000000e+00
        7.821986e-01 3.458840e+00 0.000000e+00
        7.826986e-01 3.458326e+00 0.000000e+00
        7.831985e-01 3.457782e+00 0.000000e+00
        7.836985e-01 3.457150e+00 0.000000e+00
        7.841984e-01 3.456511e+00 0.000000e+00
        7.846984e-01 3.455861e+00 0.000000e+00
        7.851983e-01 3.455164e+00 0.000000e+00
        7.856983e-01 3.454409e+00 0.000000e+00
        7.861983e-01 3.453676e+00 0.000000e+00
        7.866982e-01 3.453071e+00 0.000000e+00
        7.871982e-01 3.452606e+00 0.000000e+00
        7.876981e-01 3.452118e+00 0.000000e+00
        7.881981e-01 3.451627e+00 0.000000e+00
        7.886980e-01 3.451133e+00 0.000000e+00
        7.891980e-01 3.450604e+00 0.000000e+00
        7.896979e-01 3.450021e+00 0.000000e+00
        7.901979e-01 3.449408e+00 0.000000e+00
        7.906978e-01 3.448850e+00 0.000000e+00
        7.911978e-01 3.448300e+00 0.000000e+00
        7.916978e-01 3.447617e+00 0.000000e+00
        7.921977e-01 3.446871e+00 0.000000e+00
        7.926977e-01 3.446194e+00 0.000000e+00
        7.931976e-01 3.445660e+00 0.000000e+00
        7.936976e-01 3.445253e+00 0.000000e+00
        7.941975e-01 3.444903e+00 0.000000e+00
        7.946975e-01 3.444615e+00 0.000000e+00
        7.951974e-01 3.444357e+00 0.000000e+00
        7.956974e-01 3.444063e+00 0.000000e+00
        7.961973e-01 3.443531e+00 0.000000e+00
        7.966973e-01 3.442876e+00 0.000000e+00
        7.971972e-01 3.442221e+00 0.000000e+00
        7.976972e-01 3.441615e+00 0.000000e+00
        7.981972e-01 3.441067e+00 0.000000e+00
        7.986971e-01 3.440523e+00 0.000000e+00
        7.991971e-01 3.440019e+00 0.000000e+00
        7.996970e-01 3.439759e+00 0.000000e+00
        8.001970e-01 3.439400e+00 0.000000e+00
        8.006969e-01 3.438917e+00 0.000000e+00
        8.011969e-01 3.438360e+00 0.000000e+00
        8.016968e-01 3.437759e+00 0.000000e+00
        8.021968e-01 3.437146e+00 0.000000e+00
        8.026967e-01 3.436715e+00 0.000000e+00
        8.031967e-01 3.436236e+00 0.000000e+00
        8.036966e-01 3.435765e+00 0.000000e+00
        8.041966e-01 3.435243e+00 0.000000e+00
        8.046966e-01 3.434680e+00 0.000000e+00
        8.051965e-01 3.434108e+00 0.000000e+00
        8.056965e-01 3.433584e+00 0.000000e+00
        8.061964e-01 3.433215e+00 0.000000e+00
        8.066964e-01 3.433063e+00 0.000000e+00
        8.071963e-01 3.432848e+00 0.000000e+00
        8.076963e-01 3.432489e+00 0.000000e+00
        8.081962e-01 3.432014e+00 0.000000e+00
        8.086962e-01 3.431557e+00 0.000000e+00
        8.091961e-01 3.431086e+00 0.000000e+00
        8.096961e-01 3.430538e+00 0.000000e+00
        8.101961e-01 3.429970e+00 0.000000e+00
        8.106960e-01 3.429431e+00 0.000000e+00
        8.111960e-01 3.428867e+00 0.000000e+00
        8.116959e-01 3.428407e+00 0.000000e+00
        8.121959e-01 3.427764e+00 0.000000e+00
        8.126958e-01 3.427286e+00 0.000000e+00
        8.131958e-01 3.426931e+00 0.000000e+00
        8.136957e-01 3.426585e+00 0.000000e+00
        8.141957e-01 3.426276e+00 0.000000e+00
        8.146956e-01 3.425997e+00 0.000000e+00
        8.151956e-01 3.425655e+00 0.000000e+00
        8.156955e-01 3.425176e+00 0.000000e+00
        8.161955e-01 3.424683e+00 0.000000e+00
        8.166955e-01 3.424263e+00 0.000000e+00
        8.171954e-01 3.423896e+00 0.000000e+00
        8.176954e-01 3.423525e+00 0.000000e+00
        8.181953e-01 3.423107e+00 0.000000e+00
        8.186953e-01 3.422629e+00 0.000000e+00
        8.191952e-01 3.422150e+00 0.000000e+00
        8.196952e-01 3.421921e+00 0.000000e+00
        8.201951e-01 3.421643e+00 0.000000e+00
        8.206951e-01 3.421253e+00 0.000000e+00
        8.211950e-01 3.420787e+00 0.000000e+00
        8.216950e-01 3.420177e+00 0.000000e+00
        8.221949e-01 3.419445e+00 0.000000e+00
        8.226949e-01 3.418823e+00 0.000000e+00
        8.231949e-01 3.418201e+00 0.000000e+00
        8.236948e-01 3.417768e+00 0.000000e+00
        8.241948e-01 3.417410e+00 0.000000e+00
        8.246947e-01 3.416999e+00 0.000000e+00
        8.251947e-01 3.416606e+00 0.000000e+00
        8.256946e-01 3.416218e+00 0.000000e+00
        8.261946e-01 3.415890e+00 0.000000e+00
        8.266945e-01 3.415695e+00 0.000000e+00
        8.271945e-01 3.415390e+00 0.000000e+00
        8.276944e-01 3.415065e+00 0.000000e+00
        8.281944e-01 3.414602e+00 0.000000e+00
        8.286944e-01 3.414043e+00 0.000000e+00
        8.291943e-01 3.413601e+00 0.000000e+00
        8.296943e-01 3.413307e+00 0.000000e+00
        8.301942e-01 3.413019e+00 0.000000e+00
        8.306942e-01 3.412630e+00 0.000000e+00
        8.311941e-01 3.412225e+00 0.000000e+00
        8.316941e-01 3.411628e+00 0.000000e+00
        8.321940e-01 3.411060e+00 0.000000e+00
        8.326940e-01 3.410643e+00 0.000000e+00
        8.331939e-01 3.410333e+00 0.000000e+00
        8.336939e-01 3.410265e+00 0.000000e+00
        8.341938e-01 3.410163e+00 0.000000e+00
        8.346938e-01 3.409752e+00 0.000000e+00
        8.351938e-01 3.409124e+00 0.000000e+00
        8.356937e-01 3.408204e+00 0.000000e+00
        8.361937e-01 3.407231e+00 0.000000e+00
        8.366936e-01 3.406681e+00 0.000000e+00
        8.371936e-01 3.406322e+00 0.000000e+00
        8.376935e-01 3.406297e+00 0.000000e+00
        8.381935e-01 3.406335e+00 0.000000e+00
        8.386934e-01 3.406219e+00 0.000000e+00
        8.391934e-01 3.405980e+00 0.000000e+00
        8.396933e-01 3.405603e+00 0.000000e+00
        8.401933e-01 3.405325e+00 0.000000e+00
        8.406932e-01 3.405030e+00 0.000000e+00
        8.411932e-01 3.404822e+00 0.000000e+00
        8.416932e-01 3.404320e+00 0.000000e+00
        8.421931e-01 3.403685e+00 0.000000e+00
        8.426931e-01 3.403135e+00 0.000000e+00
        8.431930e-01 3.402750e+00 0.000000e+00
        8.436930e-01 3.402495e+00 0.000000e+00
        8.441929e-01 3.402150e+00 0.000000e+00
        8.446929e-01 3.401906e+00 0.000000e+00
        8.451928e-01 3.401586e+00 0.000000e+00
        8.456928e-01 3.400953e+00 0.000000e+00
        8.461927e-01 3.400313e+00 0.000000e+00
        8.466927e-01 3.399828e+00 0.000000e+00
        8.471927e-01 3.399549e+00 0.000000e+00
        8.476926e-01 3.399445e+00 0.000000e+00
        8.481926e-01 3.399292e+00 0.000000e+00
        8.486925e-01 3.398764e+00 0.000000e+00
        8.491925e-01 3.397907e+00 0.000000e+00
        8.496924e-01 3.397064e+00 0.000000e+00
        8.501924e-01 3.396429e+00 0.000000e+00
        8.506923e-01 3.396124e+00 0.000000e+00
        8.511923e-01 3.395866e+00 0.000000e+00
        8.516922e-01 3.395492e+00 0.000000e+00
        8.521922e-01 3.395313e+00 0.000000e+00
        8.526921e-01 3.394832e+00 0.000000e+00
        8.531921e-01 3.394504e+00 0.000000e+00
        8.536921e-01 3.393776e+00 0.000000e+00
        8.541920e-01 3.393271e+00 0.000000e+00
        8.546920e-01 3.392854e+00 0.000000e+00
        8.551919e-01 3.392512e+00 0.000000e+00
        8.556919e-01 3.392310e+00 0.000000e+00
        8.561918e-01 3.392213e+00 0.000000e+00
        8.566918e-01 3.392140e+00 0.000000e+00
        8.571917e-01 3.392206e+00 0.000000e+00
        8.576917e-01 3.392123e+00 0.000000e+00
        8.581916e-01 3.392176e+00 0.000000e+00
        8.586916e-01 3.392083e+00 0.000000e+00
        8.591915e-01 3.391654e+00 0.000000e+00
        8.596915e-01 3.390953e+00 0.000000e+00
        8.601915e-01 3.390156e+00 0.000000e+00
        8.606914e-01 3.389423e+00 0.000000e+00
        8.611914e-01 3.389148e+00 0.000000e+00
        8.616913e-01 3.388984e+00 0.000000e+00
        8.621913e-01 3.388942e+00 0.000000e+00
        8.626912e-01 3.388523e+00 0.000000e+00
        8.631912e-01 3.388063e+00 0.000000e+00
        8.636911e-01 3.387684e+00 0.000000e+00
        8.641911e-01 3.387375e+00 0.000000e+00
        8.646910e-01 3.387065e+00 0.000000e+00
        8.651910e-01 3.386585e+00 0.000000e+00
        8.656910e-01 3.386309e+00 0.000000e+00
        8.661909e-01 3.386263e+00 0.000000e+00
        8.666909e-01 3.386110e+00 0.000000e+00
        8.671908e-01 3.385924e+00 0.000000e+00
        8.676908e-01 3.385695e+00 0.000000e+00
