Repository: polyanskiy/refractiveindex.info-database

# Refractive Index Database

The refractiveindex.info database is an extensive collection of optical constants for a wide range of materials. The database is in the public domain. Copyright and related rights were waived by <a href="mailto:polyanskiy@refractiveindex.info">Mikhail Polyanskiy</a> through the <a href="https://creativecommons.org/publicdomain/zero/1.0/">CC0 1.0 Universal Public Domain Dedication</a>. You may copy, modify, and distribute the refractiveindex.info database, even for commercial purposes, without asking permission.

The YAML file format is used to store material information and the database structure.

File: database/data/other/semiconductor alloys/AlAs-GaAs/nk/Gadras-90.yml (part 1 of 2)
# this file is part of refractiveindex.info database
# refractiveindex.info database is in the public domain
# copyright and related rights waived via CC0 1.0

REFERENCES: |
    P. Gadras, L. Bourdon, A. Fées, K. Ben Saddik, A. Guilhem, A. Arnoult.
    Optical refractive index measurements of AlGaAs at high temperature for fully automated molecular beam epitaxy growth of Bragg mirrors.
    [*J. Phys. D: Appl. Phys.* **58**, 0022-3727 (2025)](https://doi.org/10.1088/1361-6463/ae172c)
    (Numerical data kindly provided by Pierre Gadras)
NOTES: |
    Al<sub>x</sub>Ga<sub>1-x</sub>As; x=0.92; 600 °C
CONDITIONS:
    temperature: 873
DATA:
  - type: tabulated nk
    data: |
        4.502291e-01 3.899839e+00 2.165856e-01
        4.507291e-01 3.896951e+00 2.149025e-01
        4.512290e-01 3.893979e+00 2.131838e-01
        4.517290e-01 3.891100e+00 2.116635e-01
        4.522289e-01 3.888022e+00 2.102263e-01
        4.527289e-01 3.885395e+00 2.088753e-01
        4.532289e-01 3.882655e+00 2.076209e-01
        4.537288e-01 3.879782e+00 2.060993e-01
        4.542288e-01 3.877047e+00 2.045972e-01
        4.547287e-01 3.874345e+00 2.032518e-01
        4.552287e-01 3.871407e+00 2.019013e-01
        4.557286e-01 3.868622e+00 2.004287e-01
        4.562286e-01 3.865704e+00 1.986502e-01
        4.567285e-01 3.863205e+00 1.972906e-01
        4.572285e-01 3.860503e+00 1.958933e-01
        4.577284e-01 3.857679e+00 1.943849e-01
        4.582284e-01 3.854862e+00 1.928773e-01
        4.587283e-01 3.851988e+00 1.914139e-01
        4.592283e-01 3.849162e+00 1.897379e-01
        4.597283e-01 3.846554e+00 1.885998e-01
        4.602282e-01 3.843929e+00 1.871811e-01
        4.607282e-01 3.841377e+00 1.858552e-01
        4.612281e-01 3.838734e+00 1.844961e-01
        4.617281e-01 3.835945e+00 1.828430e-01
        4.622280e-01 3.833080e+00 1.815214e-01
        4.627280e-01 3.830640e+00 1.801745e-01
        4.632279e-01 3.828108e+00 1.787135e-01
        4.637279e-01 3.825595e+00 1.771619e-01
        4.642278e-01 3.823102e+00 1.757849e-01
        4.647278e-01 3.820459e+00 1.745688e-01
        4.652278e-01 3.817640e+00 1.731786e-01
        4.657277e-01 3.815139e+00 1.719248e-01
        4.662277e-01 3.812698e+00 1.706351e-01
        4.667276e-01 3.810157e+00 1.692781e-01
        4.672276e-01 3.807502e+00 1.679407e-01
        4.677275e-01 3.804895e+00 1.666706e-01
        4.682275e-01 3.802398e+00 1.654600e-01
        4.687274e-01 3.799837e+00 1.642266e-01
        4.692274e-01 3.797301e+00 1.629374e-01
        4.697273e-01 3.794627e+00 1.615814e-01
        4.702273e-01 3.792139e+00 1.602285e-01
        4.707272e-01 3.789742e+00 1.589210e-01
        4.712272e-01 3.787357e+00 1.576751e-01
        4.717272e-01 3.785026e+00 1.564925e-01
        4.722271e-01 3.782500e+00 1.549831e-01
        4.727271e-01 3.779995e+00 1.538253e-01
        4.732270e-01 3.777486e+00 1.525926e-01
        4.737270e-01 3.775041e+00 1.513008e-01
        4.742269e-01 3.772739e+00 1.500129e-01
        4.747269e-01 3.770528e+00 1.487087e-01
        4.752268e-01 3.768333e+00 1.473777e-01
        4.757268e-01 3.765995e+00 1.462248e-01
        4.762267e-01 3.763793e+00 1.449713e-01
        4.767267e-01 3.761519e+00 1.437521e-01
        4.772266e-01 3.759273e+00 1.425547e-01
        4.777266e-01 3.757088e+00 1.413419e-01
        4.782266e-01 3.754893e+00 1.401166e-01
        4.787265e-01 3.752846e+00 1.389781e-01
        4.792265e-01 3.750689e+00 1.379075e-01
        4.797264e-01 3.748528e+00 1.367677e-01
        4.802264e-01 3.746383e+00 1.356690e-01
        4.807263e-01 3.744258e+00 1.346252e-01
        4.812263e-01 3.742159e+00 1.335520e-01
        4.817262e-01 3.740133e+00 1.323271e-01
        4.822262e-01 3.738174e+00 1.314593e-01
        4.827261e-01 3.736000e+00 1.305842e-01
        4.832261e-01 3.733911e+00 1.295955e-01
        4.837261e-01 3.731846e+00 1.285434e-01
        4.842260e-01 3.729773e+00 1.275106e-01
        4.847260e-01 3.727735e+00 1.265382e-01
        4.852259e-01 3.725750e+00 1.255051e-01
        4.857259e-01 3.723764e+00 1.246177e-01
        4.862258e-01 3.721766e+00 1.236992e-01
        4.867258e-01 3.719758e+00 1.227418e-01
        4.872257e-01 3.717726e+00 1.217252e-01
        4.877257e-01 3.715690e+00 1.207013e-01
        4.882256e-01 3.713702e+00 1.198142e-01
        4.887256e-01 3.711578e+00 1.188480e-01
        4.892255e-01 3.709619e+00 1.178874e-01
        4.897255e-01 3.707566e+00 1.168521e-01
        4.902255e-01 3.705565e+00 1.157641e-01
        4.907254e-01 3.703653e+00 1.147219e-01
        4.912254e-01 3.701741e+00 1.137933e-01
        4.917253e-01 3.699826e+00 1.128210e-01
        4.922253e-01 3.697887e+00 1.119001e-01
        4.927252e-01 3.695952e+00 1.109197e-01
        4.932252e-01 3.694074e+00 1.099079e-01
        4.937251e-01 3.692220e+00 1.088985e-01
        4.942251e-01 3.690319e+00 1.078918e-01
        4.947250e-01 3.688418e+00 1.068694e-01
        4.952250e-01 3.686522e+00 1.057800e-01
        4.957249e-01 3.684681e+00 1.048058e-01
        4.962249e-01 3.682891e+00 1.037934e-01
        4.967249e-01 3.681108e+00 1.028327e-01
        4.972248e-01 3.679308e+00 1.019001e-01
        4.977248e-01 3.677495e+00 1.008883e-01
        4.982247e-01 3.675737e+00 9.981392e-02
        4.987247e-01 3.673925e+00 9.875222e-02
        4.992246e-01 3.672042e+00 9.766126e-02
        4.997246e-01 3.670231e+00 9.655636e-02
        5.002245e-01 3.668494e+00 9.546761e-02
        5.007245e-01 3.666751e+00 9.439238e-02
        5.012244e-01 3.664989e+00 9.331404e-02
        5.017244e-01 3.663302e+00 9.229632e-02
        5.022244e-01 3.661545e+00 9.134148e-02
        5.027243e-01 3.659832e+00 9.036085e-02
        5.032243e-01 3.658094e+00 8.936167e-02
        5.037242e-01 3.656345e+00 8.831080e-02
        5.042242e-01 3.654662e+00 8.719901e-02
        5.047241e-01 3.652992e+00 8.606555e-02
        5.052241e-01 3.651281e+00 8.497966e-02
        5.057240e-01 3.649469e+00 8.402619e-02
        5.062240e-01 3.647636e+00 8.300125e-02
        5.067239e-01 3.645883e+00 8.190992e-02
        5.072239e-01 3.644203e+00 8.076549e-02
        5.077238e-01 3.642527e+00 7.955243e-02
        5.082238e-01 3.640800e+00 7.838154e-02
        5.087238e-01 3.639074e+00 7.729060e-02
        5.092237e-01 3.637337e+00 7.621817e-02
        5.097237e-01 3.635540e+00 7.509891e-02
        5.102236e-01 3.633760e+00 7.392529e-02
        5.107236e-01 3.632017e+00 7.272475e-02
        5.112235e-01 3.630290e+00 7.153725e-02
        5.117235e-01 3.628519e+00 7.031632e-02
        5.122234e-01 3.626712e+00 6.920700e-02
        5.127234e-01 3.624891e+00 6.819156e-02
        5.132233e-01 3.623037e+00 6.709450e-02
        5.137233e-01 3.621188e+00 6.591744e-02
        5.142232e-01 3.619353e+00 6.473420e-02
        5.147232e-01 3.617465e+00 6.346095e-02
        5.152232e-01 3.615648e+00 6.222590e-02
        5.157231e-01 3.613855e+00 6.102899e-02
        5.162231e-01 3.611977e+00 5.983644e-02
        5.167230e-01 3.610089e+00 5.863210e-02
        5.172230e-01 3.608208e+00 5.744376e-02
        5.177229e-01 3.606261e+00 5.627347e-02
        5.182229e-01 3.604442e+00 5.501992e-02
        5.187228e-01 3.602642e+00 5.392052e-02
        5.192228e-01 3.600766e+00 5.277565e-02
        5.197227e-01 3.598885e+00 5.166201e-02
        5.202227e-01 3.597002e+00 5.055118e-02
        5.207227e-01 3.595098e+00 4.943172e-02
        5.212226e-01 3.593167e+00 4.837727e-02
        5.217226e-01 3.591234e+00 4.733001e-02
        5.222225e-01 3.589371e+00 4.637644e-02
        5.227225e-01 3.587490e+00 4.545040e-02
        5.232224e-01 3.585624e+00 4.451445e-02
        5.237224e-01 3.583753e+00 4.357583e-02
        5.242223e-01 3.581858e+00 4.267677e-02
        5.247223e-01 3.579891e+00 4.184470e-02
        5.252222e-01 3.577908e+00 4.097088e-02
        5.257222e-01 3.575927e+00 4.018109e-02
        5.262221e-01 3.573963e+00 3.938427e-02
        5.267221e-01 3.572014e+00 3.859661e-02
        5.272221e-01 3.570071e+00 3.783996e-02
        5.277220e-01 3.568120e+00 3.711750e-02
        5.282220e-01 3.566091e+00 3.639438e-02
        5.287219e-01 3.564069e+00 3.572369e-02
        5.292219e-01 3.562037e+00 3.503839e-02
        5.297218e-01 3.559998e+00 3.435718e-02
        5.302218e-01 3.557973e+00 3.370363e-02
        5.307217e-01 3.555970e+00 3.307698e-02
        5.312217e-01 3.553985e+00 3.243850e-02
        5.317216e-01 3.552043e+00 3.185218e-02
        5.322216e-01 3.550036e+00 3.127048e-02
        5.327215e-01 3.547976e+00 3.068212e-02
        5.332215e-01 3.545962e+00 3.008605e-02
        5.337215e-01 3.544000e+00 2.948357e-02
        5.342214e-01 3.542037e+00 2.888174e-02
        5.347214e-01 3.540125e+00 2.831757e-02
        5.352213e-01 3.538238e+00 2.770868e-02
        5.357213e-01 3.536323e+00 2.728131e-02
        5.362212e-01 3.534400e+00 2.676117e-02
        5.367212e-01 3.532492e+00 2.620980e-02
        5.372211e-01 3.530609e+00 2.566240e-02
        5.377211e-01 3.528746e+00 2.510912e-02
        5.382210e-01 3.526907e+00 2.461698e-02
        5.387210e-01 3.525069e+00 2.420282e-02
        5.392210e-01 3.523246e+00 2.382850e-02
        5.397209e-01 3.521419e+00 2.344689e-02
        5.402209e-01 3.519584e+00 2.304346e-02
        5.407208e-01 3.517739e+00 2.261162e-02
        5.412208e-01 3.515936e+00 2.215936e-02
        5.417207e-01 3.514190e+00 2.170380e-02
        5.422207e-01 3.512425e+00 2.134353e-02
        5.427206e-01 3.510671e+00 2.101081e-02
        5.432206e-01 3.508905e+00 2.070394e-02
        5.437205e-01 3.507119e+00 2.040059e-02
        5.442205e-01 3.505344e+00 2.009159e-02
        5.447204e-01 3.503577e+00 1.978272e-02
        5.452204e-01 3.501842e+00 1.947194e-02
        5.457204e-01 3.500101e+00 1.924047e-02
        5.462203e-01 3.498373e+00 1.897938e-02
        5.467203e-01 3.496665e+00 1.870118e-02
        5.472202e-01 3.494963e+00 1.841121e-02
        5.477202e-01 3.493272e+00 1.810651e-02
        5.482201e-01 3.491605e+00 1.778809e-02
        5.487201e-01 3.489938e+00 1.749442e-02
        5.492200e-01 3.488268e+00 1.725166e-02
        5.497200e-01 3.486634e+00 1.695425e-02
        5.502199e-01 3.485048e+00 1.667225e-02
        5.507199e-01 3.483486e+00 1.639826e-02
        5.512198e-01 3.481922e+00 1.609824e-02
        5.517198e-01 3.480279e+00 1.584033e-02
        5.522198e-01 3.478707e+00 1.556036e-02
        5.527197e-01 3.477168e+00 1.533881e-02
        5.532197e-01 3.475671e+00 1.513931e-02
        5.537196e-01 3.474185e+00 1.494491e-02
        5.542196e-01 3.472687e+00 1.475737e-02
        5.547195e-01 3.471175e+00 1.459296e-02
        5.552195e-01 3.469672e+00 1.446013e-02
        5.557194e-01 3.468194e+00 1.433527e-02
        5.562194e-01 3.466752e+00 1.416210e-02
        5.567193e-01 3.465341e+00 1.400386e-02
        5.572193e-01 3.463913e+00 1.385131e-02
        5.577193e-01 3.462465e+00 1.369318e-02
        5.582192e-01 3.461047e+00 1.354686e-02
        5.587192e-01 3.459615e+00 1.341923e-02
        5.592191e-01 3.458204e+00 1.333059e-02
        5.597191e-01 3.456791e+00 1.326371e-02
        5.602190e-01 3.455363e+00 1.320925e-02
        5.607190e-01 3.453944e+00 1.313784e-02
        5.612189e-01 3.452527e+00 1.303359e-02
        5.617189e-01 3.451086e+00 1.290142e-02
        5.622188e-01 3.449684e+00 1.275860e-02
        5.627188e-01 3.448306e+00 1.265432e-02
        5.632187e-01 3.446971e+00 1.256202e-02
        5.637187e-01 3.445612e+00 1.244709e-02
        5.642187e-01 3.444213e+00 1.231494e-02
        5.647186e-01 3.442804e+00 1.217917e-02
        5.652186e-01 3.441448e+00 1.203262e-02
        5.657185e-01 3.440088e+00 1.191201e-02
        5.662185e-01 3.438743e+00 1.177194e-02
        5.667184e-01 3.437425e+00 1.162159e-02
        5.672184e-01 3.436121e+00 1.147034e-02
        5.677183e-01 3.434833e+00 1.130471e-02
        5.682183e-01 3.433566e+00 1.110933e-02
        5.687182e-01 3.432320e+00 1.089716e-02
        5.692182e-01 3.431071e+00 1.072519e-02
        5.697181e-01 3.429838e+00 1.057009e-02
        5.702181e-01 3.428595e+00 1.038325e-02
        5.707181e-01 3.427364e+00 1.015979e-02
        5.712180e-01 3.426162e+00 9.923116e-03
        5.717180e-01 3.424991e+00 9.705718e-03
        5.722179e-01 3.423844e+00 9.521350e-03
        5.727179e-01 3.422689e+00 9.379282e-03
        5.732178e-01 3.421583e+00 9.256113e-03
        5.737178e-01 3.420495e+00 9.123924e-03
        5.742177e-01 3.419384e+00 8.965621e-03
        5.747177e-01 3.418269e+00 8.789403e-03
        5.752176e-01 3.417190e+00 8.621020e-03
        5.757176e-01 3.416091e+00 8.455983e-03
        5.762176e-01 3.415026e+00 8.340555e-03
        5.767175e-01 3.413946e+00 8.269282e-03
        5.772175e-01 3.412880e+00 8.232472e-03
        5.777174e-01 3.411845e+00 8.181753e-03
        5.782174e-01 3.410819e+00 8.091104e-03
        5.787173e-01 3.409775e+00 7.963590e-03
        5.792173e-01 3.408745e+00 7.808546e-03
        5.797172e-01 3.407681e+00 7.720897e-03
        5.802172e-01 3.406618e+00 7.646118e-03
        5.807171e-01 3.405575e+00 7.606415e-03
        5.812171e-01 3.404536e+00 7.572003e-03
        5.817170e-01 3.403492e+00 7.524128e-03
        5.822170e-01 3.402448e+00 7.464261e-03
        5.827170e-01 3.401405e+00 7.345419e-03
        5.832169e-01 3.400363e+00 7.279541e-03
        5.837169e-01 3.399321e+00 7.246665e-03
        5.842168e-01 3.398272e+00 7.236621e-03
        5.847168e-01 3.397199e+00 7.232687e-03
        5.852167e-01 3.396114e+00 7.207883e-03
        5.857167e-01 3.395037e+00 7.135732e-03
        5.862166e-01 3.394012e+00 7.020876e-03
        5.867166e-01 3.392962e+00 6.995266e-03
        5.872165e-01 3.391895e+00 6.976653e-03
        5.877165e-01 3.390805e+00 6.970468e-03
        5.882164e-01 3.389710e+00 6.956489e-03
        5.887164e-01 3.388637e+00 6.889408e-03
        5.892164e-01 3.387579e+00 6.728217e-03
        5.897163e-01 3.386543e+00 6.549746e-03
        5.902163e-01 3.385539e+00 6.398817e-03
        5.907162e-01 3.384474e+00 6.264512e-03
        5.912162e-01 3.383380e+00 6.182783e-03
        5.917161e-01 3.382273e+00 6.123636e-03
        5.922161e-01 3.381183e+00 6.059728e-03
        5.927160e-01 3.380139e+00 5.996224e-03
        5.932160e-01 3.379133e+00 5.886252e-03
        5.937159e-01 3.378163e+00 5.778686e-03
        5.942159e-01 3.377216e+00 5.636354e-03
        5.947159e-01 3.376217e+00 5.507559e-03
        5.952158e-01 3.375160e+00 5.364887e-03
        5.957158e-01 3.374093e+00 5.204127e-03
        5.962157e-01 3.373071e+00 5.080913e-03
        5.967157e-01 3.372083e+00 4.972687e-03
        5.972156e-01 3.371163e+00 4.890165e-03
        5.977156e-01 3.370213e+00 4.810566e-03
        5.982155e-01 3.369255e+00 4.737062e-03
        5.987155e-01 3.368292e+00 4.672544e-03
        5.992154e-01 3.367336e+00 4.594761e-03
        5.997154e-01 3.366397e+00 4.466128e-03
        6.002153e-01 3.365433e+00 4.339018e-03
        6.007153e-01 3.364439e+00 4.263106e-03
        6.012153e-01 3.363473e+00 4.209037e-03
        6.017152e-01 3.362535e+00 4.150664e-03
        6.022152e-01 3.361630e+00 4.048766e-03
        6.027151e-01 3.360740e+00 3.919473e-03
        6.032151e-01 3.359816e+00 3.833637e-03
        6.037150e-01 3.358877e+00 3.770367e-03
        6.042150e-01 3.357907e+00 3.822094e-03
        6.047149e-01 3.356958e+00 3.831812e-03
        6.052149e-01 3.356025e+00 3.805550e-03
        6.057148e-01 3.355114e+00 3.739919e-03
        6.062148e-01 3.354207e+00 3.639563e-03
        6.067147e-01 3.353269e+00 3.530527e-03
        6.072147e-01 3.352349e+00 3.450016e-03
        6.077147e-01 3.351397e+00 3.422294e-03
        6.082146e-01 3.350450e+00 3.423020e-03
        6.087146e-01 3.349501e+00 3.432403e-03
        6.092145e-01 3.348559e+00 3.435575e-03
        6.097145e-01 3.347637e+00 3.419566e-03
        6.102144e-01 3.346735e+00 3.376634e-03
        6.107144e-01 3.345819e+00 3.336325e-03
        6.112143e-01 3.344900e+00 3.362820e-03
        6.117143e-01 3.343959e+00 3.410161e-03
        6.122142e-01 3.343002e+00 3.427463e-03
        6.127142e-01 3.342063e+00 3.401262e-03
        6.132142e-01 3.341152e+00 3.337287e-03
        6.137141e-01 3.340254e+00 3.243022e-03
        6.142141e-01 3.339405e+00 3.134036e-03
        6.147140e-01 3.338579e+00 3.013177e-03
        6.152140e-01 3.337722e+00 2.911773e-03
        6.157139e-01 3.336834e+00 2.836160e-03
        6.162139e-01 3.335941e+00 2.766128e-03
        6.167138e-01 3.335068e+00 2.702998e-03
        6.172138e-01 3.334200e+00 2.665411e-03
        6.177137e-01 3.333338e+00 2.627296e-03
        6.182137e-01 3.332500e+00 2.563282e-03
        6.187136e-01 3.331665e+00 2.447504e-03
        6.192136e-01 3.330875e+00 2.346872e-03
        6.197136e-01 3.330105e+00 2.274547e-03
        6.202135e-01 3.329320e+00 2.238796e-03
        6.207135e-01 3.328502e+00 2.243801e-03
        6.212134e-01 3.327607e+00 2.211339e-03
        6.217134e-01 3.326736e+00 2.168822e-03
        6.222133e-01 3.325877e+00 2.150501e-03
        6.227133e-01 3.325037e+00 2.152728e-03
        6.232132e-01 3.324191e+00 2.203529e-03
        6.237132e-01 3.323342e+00 2.271448e-03
        6.242131e-01 3.322540e+00 2.290948e-03
        6.247131e-01 3.321806e+00 2.283125e-03
        6.252130e-01 3.321030e+00 2.260918e-03
        6.257130e-01 3.320250e+00 2.237634e-03
        6.262130e-01 3.319469e+00 2.230012e-03
        6.267129e-01 3.318710e+00 2.221204e-03
        6.272129e-01 3.317996e+00 2.210795e-03
        6.277128e-01 3.317315e+00 2.209213e-03
        6.282128e-01 3.316631e+00 2.193807e-03
        6.287127e-01 3.315936e+00 2.231064e-03
        6.292127e-01 3.315183e+00 2.267202e-03
        6.297126e-01 3.314510e+00 2.287458e-03
        6.302126e-01 3.313924e+00 2.332519e-03
        6.307125e-01 3.313351e+00 2.398616e-03
        6.312125e-01 3.312695e+00 2.448447e-03
        6.317125e-01 3.311914e+00 2.483521e-03
        6.322124e-01 3.311101e+00 2.536635e-03
        6.327124e-01 3.310311e+00 2.575043e-03
        6.332123e-01 3.309550e+00 2.613733e-03
        6.337123e-01 3.308797e+00 2.652745e-03
        6.342122e-01 3.308068e+00 2.695413e-03
        6.347122e-01 3.307372e+00 2.746498e-03
        6.352121e-01 3.306665e+00 2.795047e-03
        6.357121e-01 3.306014e+00 2.838369e-03
        6.362120e-01 3.305285e+00 2.954529e-03
        6.367120e-01 3.304580e+00 3.029949e-03
        6.372119e-01 3.303882e+00 3.096350e-03
        6.377119e-01 3.303176e+00 3.137026e-03
        6.382119e-01 3.302456e+00 3.137826e-03
        6.387118e-01 3.301703e+00 3.136877e-03
        6.392118e-01 3.300906e+00 3.124480e-03
        6.397117e-01 3.300104e+00 3.120550e-03
        6.402117e-01 3.299360e+00 3.123179e-03
        6.407116e-01 3.298636e+00 3.130366e-03
        6.412116e-01 3.297941e+00 3.116607e-03
        6.417115e-01 3.297260e+00 3.067492e-03
        6.422115e-01 3.296546e+00 2.995344e-03
        6.427114e-01 3.295824e+00 2.916198e-03
        6.432114e-01 3.295122e+00 2.934772e-03
        6.437113e-01 3.294400e+00 2.921348e-03
        6.442113e-01 3.293682e+00 2.885593e-03
        6.447113e-01 3.292966e+00 2.813243e-03
        6.452112e-01 3.292263e+00 2.718215e-03
        6.457112e-01 3.291603e+00 2.653742e-03
        6.462111e-01 3.290997e+00 2.645202e-03
        6.467111e-01 3.290405e+00 2.676794e-03
        6.472110e-01 3.289822e+00 2.658355e-03
        6.477110e-01 3.289212e+00 2.566558e-03
        6.482109e-01 3.288568e+00 2.440040e-03
        6.487109e-01 3.287900e+00 2.323972e-03
        6.492108e-01 3.287238e+00 2.240175e-03
        6.497108e-01 3.286607e+00 2.179134e-03
        6.502108e-01 3.286067e+00 2.168866e-03
        6.507107e-01 3.285571e+00 2.212006e-03
        6.512107e-01 3.285051e+00 2.242088e-03
        6.517106e-01 3.284478e+00 2.210467e-03
        6.522106e-01 3.283878e+00 2.102397e-03
        6.527105e-01 3.283294e+00 1.938651e-03
        6.532105e-01 3.282709e+00 1.755324e-03
        6.537104e-01 3.282124e+00 1.625430e-03
        6.542104e-01 3.281579e+00 1.558102e-03
        6.547103e-01 3.281004e+00 1.484011e-03
        6.552103e-01 3.280440e+00 1.407729e-03
        6.557102e-01 3.279885e+00 1.349252e-03
        6.562102e-01 3.279339e+00 1.334161e-03
        6.567102e-01 3.278838e+00 1.382664e-03
        6.572101e-01 3.278357e+00 1.447129e-03
        6.577101e-01 3.277858e+00 1.485750e-03
        6.582100e-01 3.277369e+00 1.511366e-03
        6.587100e-01 3.276859e+00 1.517772e-03
        6.592099e-01 3.276317e+00 1.519269e-03
        6.597099e-01 3.275760e+00 1.527583e-03
        6.602098e-01 3.275212e+00 1.532788e-03
        6.607098e-01 3.274684e+00 1.484244e-03
        6.612097e-01 3.274193e+00 1.513288e-03
        6.617097e-01 3.273725e+00 1.469883e-03
        6.622096e-01 3.273253e+00 1.361119e-03
        6.627096e-01 3.272770e+00 1.253742e-03
        6.632096e-01 3.272283e+00 1.214018e-03
        6.637095e-01 3.271782e+00 1.274930e-03
        6.642095e-01 3.271245e+00 1.433300e-03
        6.647094e-01 3.270708e+00 1.547152e-03
        6.652094e-01 3.270205e+00 1.482049e-03
        6.657093e-01 3.269728e+00 1.363376e-03
        6.662093e-01 3.269259e+00 1.269366e-03
        6.667092e-01 3.268765e+00 1.246314e-03
        6.672092e-01 3.268231e+00 1.294722e-03
        6.677091e-01 3.267683e+00 1.369359e-03
        6.682091e-01 3.267119e+00 1.423291e-03
        6.687091e-01 3.266539e+00 1.484405e-03
        6.692090e-01 3.265960e+00 1.514226e-03
        6.697090e-01 3.265374e+00 1.585821e-03
        6.702089e-01 3.264787e+00 1.666604e-03
        6.707089e-01 3.264210e+00 1.749941e-03
        6.712088e-01 3.263648e+00 1.881866e-03
        6.717088e-01 3.263146e+00 1.888757e-03
        6.722087e-01 3.262627e+00 1.896488e-03
        6.727087e-01 3.262093e+00 1.877838e-03
        6.732086e-01 3.261515e+00 1.903729e-03
        6.737086e-01 3.260911e+00 1.974036e-03
        6.742085e-01 3.260339e+00 2.029954e-03
        6.747085e-01 3.259836e+00 2.002597e-03
        6.752085e-01 3.259355e+00 1.884764e-03
        6.757084e-01 3.258897e+00 1.774416e-03
        6.762084e-01 3.258379e+00 1.731546e-03
        6.767083e-01 3.257809e+00 1.769548e-03
        6.772083e-01 3.257202e+00 1.814492e-03
        6.777082e-01 3.256585e+00 1.817836e-03
        6.782082e-01 3.255988e+00 1.787832e-03
        6.787081e-01 3.255446e+00 1.772823e-03
        6.792081e-01 3.254932e+00 1.818127e-03
        6.797080e-01 3.254370e+00 1.884815e-03
        6.802080e-01 3.253824e+00 1.843014e-03
        6.807079e-01 3.253332e+00 1.752205e-03
        6.812079e-01 3.252864e+00 1.657092e-03
        6.817079e-01 3.252362e+00 1.601840e-03
        6.822078e-01 3.251787e+00 1.613013e-03
        6.827078e-01 3.251169e+00 1.601723e-03
        6.832077e-01 3.250573e+00 1.553584e-03
        6.837077e-01 3.249940e+00 1.530730e-03
        6.842076e-01 3.249360e+00 1.495977e-03
        6.847076e-01 3.248788e+00 1.463141e-03
        6.852075e-01 3.248241e+00 1.407186e-03
        6.857075e-01 3.247748e+00 1.297574e-03
        6.862074e-01 3.247226e+00 1.173754e-03
        6.867074e-01 3.246762e+00 1.093962e-03
        6.872074e-01 3.246151e+00 1.084061e-03
        6.877073e-01 3.245504e+00 1.089018e-03
        6.882073e-01 3.244885e+00 1.043297e-03
        6.887072e-01 3.244348e+00 9.289303e-04
        6.892072e-01 3.243911e+00 7.849028e-04
        6.897071e-01 3.243527e+00 6.786315e-04
        6.902071e-01 3.243130e+00 6.410924e-04
        6.907070e-01 3.242717e+00 7.018435e-04
        6.912070e-01 3.242248e+00 7.472609e-04
        6.917069e-01 3.241761e+00 7.450796e-04
        6.922069e-01 3.241244e+00 7.203460e-04
        6.927068e-01 3.240728e+00 6.837583e-04
        6.932068e-01 3.240286e+00 6.319957e-04
        6.937068e-01 3.239912e+00 6.065585e-04
        6.942067e-01 3.239496e+00 5.820353e-04
        6.947067e-01 3.238996e+00 5.755296e-04
        6.952066e-01 3.238516e+00 5.501200e-04
        6.957066e-01 3.238031e+00 5.307636e-04
        6.962065e-01 3.237551e+00 5.103255e-04
        6.967065e-01 3.237070e+00 4.614966e-04
        6.972064e-01 3.236506e+00 3.696352e-04
        6.977064e-01 3.235935e+00 2.659355e-04
        6.982063e-01 3.235348e+00 1.436666e-04
        6.987063e-01 3.234821e+00 8.605968e-05
        6.992062e-01 3.234333e+00 8.396280e-05
        6.997062e-01 3.233858e+00 1.017695e-04
        7.002062e-01 3.233388e+00 1.339568e-04
        7.007061e-01 3.232927e+00 1.929211e-04
        7.012061e-01 3.232449e+00 2.213878e-04
        7.017060e-01 3.232035e+00 2.577516e-04
        7.022060e-01 3.231578e+00 2.672591e-04
        7.027059e-01 3.231113e+00 2.546789e-04
        7.032059e-01 3.230645e+00 2.247907e-04
        7.037058e-01 3.230163e+00 1.790891e-04
        7.042058e-01 3.229661e+00 1.274346e-04
        7.047057e-01 3.229147e+00 9.516471e-05
        7.052057e-01 3.228605e+00 1.173100e-04
        7.057057e-01 3.228031e+00 1.356312e-04
        7.062056e-01 3.227504e+00 2.024732e-04
        7.067056e-01 3.226991e+00 2.787840e-04
        7.072055e-01 3.226534e+00 3.283203e-04
        7.077055e-01 3.226114e+00 3.253116e-04
        7.082054e-01 3.225648e+00 2.477176e-04
        7.087054e-01 3.225120e+00 8.512323e-05
        7.092053e-01 3.224600e+00 4.978146e-05
        7.097053e-01 3.224105e+00 5.356997e-18
        7.102052e-01 3.223622e+00 8.412522e-07
        7.107052e-01 3.223155e+00 1.376323e-06
        7.112051e-01 3.222692e+00 3.927535e-16
        7.117051e-01 3.222225e+00 1.827913e-18
        7.122051e-01 3.221789e+00 5.852921e-17
        7.127050e-01 3.221356e+00 9.168834e-11
        7.132050e-01 3.220859e+00 1.368353e-04
        7.137049e-01 3.220313e+00 1.731377e-04
        7.142049e-01 3.219762e+00 1.824999e-04
        7.147048e-01 3.219243e+00 1.267762e-04
        7.152048e-01 3.218775e+00 5.213660e-06
        7.157047e-01 3.218339e+00 6.688502e-29
        7.162047e-01 3.217922e+00 1.252582e-27
        7.167046e-01 3.217500e+00 6.964676e-19
        7.172046e-01 3.217030e+00 1.930438e-17
        7.177045e-01 3.216550e+00 3.567484e-05
        7.182045e-01 3.216055e+00 1.170044e-04
        7.187045e-01 3.215573e+00 1.097582e-04
        7.192044e-01 3.215125e+00 4.612896e-06
        7.197044e-01 3.214691e+00 8.375106e-22
        7.202043e-01 3.214260e+00 2.999947e-27
        7.207043e-01 3.213839e+00 3.946073e-21
        7.212042e-01 3.213327e+00 4.148036e-15
        7.217042e-01 3.212853e+00 1.264631e-29
        7.222041e-01 3.212387e+00 5.773054e-15
        7.227041e-01 3.211931e+00 1.555138e-16
        7.232040e-01 3.211514e+00 1.233164e-16
        7.237040e-01 3.211095e+00 1.065980e-16
        7.242040e-01 3.210627e+00 1.275739e-18
        7.247039e-01 3.210142e+00 9.656219e-21
        7.252039e-01 3.209666e+00 1.056769e-18
        7.257038e-01 3.209215e+00 3.023912e-20
        7.262038e-01 3.208778e+00 4.109582e-21
        7.267037e-01 3.208340e+00 9.849806e-15
        7.272037e-01 3.207900e+00 5.486182e-21
        7.277036e-01 3.207498e+00 2.616865e-16
        7.282036e-01 3.207117e+00 6.608222e-23
        7.287035e-01 3.206761e+00 1.783265e-17
        7.292035e-01 3.206416e+00 4.867816e-29
        7.297034e-01 3.206081e+00 5.219794e-20
        7.302034e-01 3.205740e+00 2.288527e-16
        7.307034e-01 3.205395e+00 3.341779e-19
        7.312033e-01 3.205078e+00 3.942685e-21
        7.317033e-01 3.204735e+00 8.446795e-21
        7.322032e-01 3.204365e+00 6.748433e-21
        7.327032e-01 3.203918e+00 1.813982e-20
        7.332031e-01 3.203424e+00 2.762166e-16
        7.337031e-01 3.202931e+00 9.203953e-15
        7.342030e-01 3.202475e+00 3.962642e-17
        7.347030e-01 3.202079e+00 2.039420e-19
        7.352029e-01 3.201733e+00 2.748794e-15
        7.357029e-01 3.201440e+00 3.656790e-15
        7.362028e-01 3.201171e+00 5.012886e-15
        7.367028e-01 3.200882e+00 3.024655e-05
        7.372028e-01 3.200618e+00 4.751045e-05
        7.377027e-01 3.200305e+00 1.648952e-05
        7.382027e-01 3.199896e+00 2.112414e-13
        7.387026e-01 3.199459e+00 5.214506e-10
        7.392026e-01 3.199095e+00 2.097996e-05
        7.397025e-01 3.198893e+00 5.263473e-05
        7.402025e-01 3.198581e+00 9.037281e-05
        7.407024e-01 3.198115e+00 1.736029e-04
        7.412024e-01 3.197605e+00 2.610763e-04
        7.417023e-01 3.197179e+00 3.078731e-04
        7.422023e-01 3.196894e+00 2.960579e-04
        7.427023e-01 3.196680e+00 2.573831e-04
        7.432022e-01 3.196330e+00 3.209448e-04
        7.437022e-01 3.196014e+00 4.242058e-04
        7.442021e-01 3.195635e+00 5.323466e-04
        7.447021e-01 3.195332e+00 5.545638e-04
        7.452020e-01 3.194965e+00 5.451190e-04
        7.457020e-01 3.194499e+00 5.477596e-04
        7.462019e-01 3.194022e+00 5.909141e-04
        7.467019e-01 3.193565e+00 7.188640e-04
        7.472018e-01 3.193170e+00 8.795789e-04
        7.477018e-01 3.192877e+00 1.002387e-03
        7.482017e-01 3.192560e+00 1.092058e-03
        7.487017e-01 3.192243e+00 1.133458e-03
        7.492017e-01 3.191928e+00 1.168926e-03
        7.497016e-01 3.191597e+00 1.213544e-03
        7.502016e-01 3.191243e+00 1.255007e-03
        7.507015e-01 3.190883e+00 1.320478e-03
        7.512015e-01 3.190518e+00 1.383229e-03
        7.517014e-01 3.190289e+00 1.435682e-03
        7.522014e-01 3.190047e+00 1.433917e-03
        7.527013e-01 3.189709e+00 1.466618e-03
        7.532013e-01 3.189267e+00 1.515634e-03
        7.537012e-01 3.188785e+00 1.557745e-03
        7.542012e-01 3.188352e+00 1.612666e-03
        7.547011e-01 3.187988e+00 1.653066e-03
        7.552011e-01 3.187681e+00 1.693285e-03
        7.557011e-01 3.187377e+00 1.707197e-03
        7.562010e-01 3.187103e+00 1.738840e-03
        7.567010e-01 3.186878e+00 1.781608e-03
        7.572009e-01 3.186670e+00 1.839310e-03
        7.577009e-01 3.186447e+00 1.895597e-03
        7.582008e-01 3.186184e+00 1.907808e-03
        7.587008e-01 3.185775e+00 1.871891e-03
        7.592007e-01 3.185300e+00 1.833532e-03
        7.597007e-01 3.184775e+00 1.789750e-03
        7.602006e-01 3.184297e+00 1.769753e-03
        7.607006e-01 3.183915e+00 1.802118e-03
        7.612006e-01 3.183590e+00 1.853601e-03
        7.617005e-01 3.183302e+00 1.869193e-03
        7.622005e-01 3.183081e+00 1.843624e-03
        7.627004e-01 3.182735e+00 1.811542e-03
        7.632004e-01 3.182371e+00 1.829874e-03
        7.637003e-01 3.181947e+00 1.849772e-03
        7.642003e-01 3.181613e+00 1.870064e-03
        7.647002e-01 3.181352e+00 1.867807e-03
        7.652002e-01 3.181096e+00 1.851678e-03
        7.657001e-01 3.180809e+00 1.828403e-03
        7.662001e-01 3.180512e+00 1.776478e-03
        7.667000e-01 3.180227e+00 1.750049e-03
        7.672000e-01 3.179971e+00 1.766786e-03
        7.677000e-01 3.179666e+00 1.791963e-03
        7.681999e-01 3.179314e+00 1.747670e-03
        7.686999e-01 3.178951e+00 1.677628e-03
        7.691998e-01 3.178598e+00 1.592381e-03
        7.696998e-01 3.178233e+00 1.490722e-03
        7.701997e-01 3.177804e+00 1.433965e-03
        7.706997e-01 3.177420e+00 1.338703e-03
        7.711996e-01 3.177056e+00 1.287061e-03
        7.716996e-01 3.176757e+00 1.229089e-03
        7.721995e-01 3.176533e+00 1.195764e-03
        7.726995e-01 3.176334e+00 1.176369e-03
        7.731995e-01 3.176167e+00 1.163062e-03
        7.736994e-01 3.176039e+00 1.142922e-03
        7.741994e-01 3.175851e+00 1.076691e-03
        7.746993e-01 3.175682e+00 1.086960e-03
        7.751993e-01 3.175476e+00 1.009082e-03
        7.756992e-01 3.175156e+00 9.177232e-04
        7.761992e-01 3.174802e+00 8.067057e-04
        7.766991e-01 3.174482e+00 7.264320e-04
        7.771991e-01 3.174236e+00 7.034449e-04
        7.776990e-01 3.174033e+00 7.011451e-04
        7.781990e-01 3.173760e+00 6.533437e-04
        7.786989e-01 3.173419e+00 6.046979e-04
        7.791989e-01 3.173152e+00 6.092350e-04
        7.796989e-01 3.172956e+00 5.816733e-04
        7.801988e-01 3.172775e+00 5.439527e-04
        7.806988e-01 3.172577e+00 4.851199e-04
        7.811987e-01 3.172364e+00 4.337943e-04
        7.816987e-01 3.172157e+00 4.032465e-04
        7.821986e-01 3.171965e+00 2.982703e-04
        7.826986e-01 3.171687e+00 2.277233e-04
        7.831985e-01 3.171507e+00 2.755545e-04
        7.836985e-01 3.171273e+00 3.482660e-04
        7.841984e-01 3.171095e+00 4.092879e-04
        7.846984e-01 3.170928e+00 4.006282e-04
        7.851983e-01 3.170763e+00 3.261629e-04
        7.856983e-01 3.170628e+00 2.402162e-04
        7.861983e-01 3.170473e+00 1.546852e-04
        7.866982e-01 3.170248e+00 7.000396e-05
        7.871982e-01 3.170027e+00 5.874738e-05
        7.876981e-01 3.169808e+00 5.561669e-05
        7.881981e-01 3.169604e+00 2.061196e-05
        7.886980e-01 3.169428e+00 6.173548e-05
        7.891980e-01 3.169266e+00 1.903836e-04
        7.896979e-01 3.169094e+00 3.152919e-04
        7.901979e-01 3.168887e+00 4.008585e-04
        7.906978e-01 3.168629e+00 3.477149e-04
        7.911978e-01 3.168415e+00 3.216865e-04
        7.916978e-01 3.168266e+00 3.782075e-04
        7.921977e-01 3.168142e+00 5.080362e-04
        7.926977e-01 3.167978e+00 6.689724e-04
        7.931976e-01 3.167739e+00 7.656972e-04
        7.936976e-01 3.167434e+00 7.357058e-04
        7.941975e-01 3.167113e+00 6.360172e-04
        7.946975e-01 3.166909e+00 4.668246e-04
        7.951974e-01 3.166688e+00 5.078219e-04
        7.956974e-01 3.166497e+00 5.913369e-04
        7.961973e-01 3.166293e+00 7.380356e-04
        7.966973e-01 3.166073e+00 9.136048e-04
        7.971972e-01 3.165877e+00 1.036126e-03
        7.976972e-01 3.165731e+00 1.044972e-03
        7.981972e-01 3.165588e+00 9.562831e-04
        7.986971e-01 3.165445e+00 8.094815e-04
        7.991971e-01 3.165207e+00 6.622790e-04
        7.996970e-01 3.164963e+00 5.047626e-04
        8.001970e-01 3.164738e+00 3.271725e-04
        8.006969e-01 3.164496e+00 2.323472e-04
        8.011969e-01 3.164271e+00 2.808883e-04
        8.016968e-01 3.164094e+00 4.238484e-04
        8.021968e-01 3.163897e+00 5.320147e-04
        8.026967e-01 3.163677e+00 5.366635e-04
        8.031967e-01 3.163463e+00 4.649163e-04
        8.036966e-01 3.163221e+00 5.260482e-04
        8.041966e-01 3.162982e+00 7.011763e-04
        8.046966e-01 3.162709e+00 9.947418e-04
        8.051965e-01 3.162427e+00 1.252326e-03
        8.056965e-01 3.162217e+00 1.347911e-03
        8.061964e-01 3.162105e+00 1.344151e-03
        8.066964e-01 3.161953e+00 1.334956e-03
        8.071963e-01 3.161654e+00 1.331145e-03
        8.076963e-01 3.161332e+00 1.255133e-03
        8.081962e-01 3.161126e+00 1.153369e-03
        8.086962e-01 3.160919e+00 1.030368e-03
        8.091961e-01 3.160657e+00 9.938217e-04
        8.096961e-01 3.160345e+00 1.119186e-03
        8.101961e-01 3.160000e+00 1.342027e-03
        8.106960e-01 3.159622e+00 1.545428e-03
        8.111960e-01 3.159273e+00 1.761432e-03
        8.116959e-01 3.159087e+00 1.727253e-03
        8.121959e-01 3.158862e+00 1.676364e-03
        8.126958e-01 3.158623e+00 1.621238e-03
        8.131958e-01 3.158349e+00 1.618457e-03
        8.136957e-01 3.158060e+00 1.671834e-03
        8.141957e-01 3.157826e+00 1.726395e-03
        8.146956e-01 3.157644e+00 1.781913e-03
        8.151956e-01 3.157476e+00 1.798763e-03
        8.156955e-01 3.157396e+00 1.618918e-03
        8.161955e-01 3.157252e+00 1.504042e-03
        8.166955e-01 3.157070e+00 1.493257e-03
        8.171954e-01 3.156876e+00 1.520389e-03
        8.176954e-01 3.156636e+00 1.553488e-03
        8.181953e-01 3.156356e+00 1.588568e-03
        8.186953e-01 3.156137e+00 1.598424e-03
        8.191952e-01 3.155825e+00 1.708273e-03
        8.196952e-01 3.155479e+00 1.780743e-03
        8.201951e-01 3.155132e+00 1.827822e-03
        8.206951e-01 3.154821e+00 1.833173e-03
        8.211950e-01 3.154515e+00 1.846913e-03
        8.216950e-01 3.154176e+00 1.884518e-03
        8.221949e-01 3.153796e+00 1.888105e-03
        8.226949e-01 3.153447e+00 1.804181e-03
        8.231949e-01 3.153314e+00 1.778374e-03
        8.236948e-01 3.153141e+00 1.815095e-03
        8.241948e-01 3.152996e+00 1.822492e-03
        8.246947e-01 3.152690e+00 1.773329e-03
        8.251947e-01 3.152338e+00 1.710344e-03
        8.256946e-01 3.151999e+00 1.613611e-03
        8.261946e-01 3.151685e+00 1.495810e-03
        8.266945e-01 3.151419e+00 1.421600e-03
        8.271945e-01 3.151243e+00 1.370798e-03
        8.276944e-01 3.151035e+00 1.368879e-03
        8.281944e-01 3.150780e+00 1.389170e-03
        8.286944e-01 3.150484e+00 1.422335e-03
        8.291943e-01 3.150111e+00 1.404691e-03
        8.296943e-01 3.149770e+00 1.348871e-03
        8.301942e-01 3.149516e+00 1.288744e-03
        8.306942e-01 3.149341e+00 1.257090e-03
        8.311941e-01 3.149277e+00 1.307706e-03
        8.316941e-01 3.149048e+00 1.375116e-03
        8.321940e-01 3.148865e+00 1.376880e-03
        8.326940e-01 3.148568e+00 1.448289e-03
        8.331939e-01 3.148260e+00 1.372920e-03
        8.336939e-01 3.147950e+00 1.264742e-03
        8.341938e-01 3.147675e+00 1.195022e-03
        8.346938e-01 3.147427e+00 1.165208e-03
        8.351938e-01 3.147136e+00 1.181688e-03
        8.356937e-01 3.147035e+00 1.184517e-03
        8.361937e-01 3.146949e+00 1.088070e-03
        8.366936e-01 3.147000e+00 1.055294e-03
        8.371936e-01 3.146893e+00 9.862268e-04
        8.376935e-01 3.146570e+00 9.156627e-04
        8.381935e-01 3.146210e+00 8.990370e-04
        8.386934e-01 3.145867e+00 9.377686e-04
        8.391934e-01 3.145455e+00 1.023073e-03
        8.396933e-01 3.145132e+00 1.227077e-03
        8.401933e-01 3.144847e+00 1.184111e-03
        8.406932e-01 3.144653e+00 1.273585e-03
        8.411932e-01 3.144530e+00 1.321691e-03
        8.416932e-01 3.144284e+00 1.257666e-03
        8.421931e-01 3.143936e+00 1.118457e-03
        8.426931e-01 3.143613e+00 1.012610e-03
        8.431930e-01 3.143396e+00 1.032741e-03
        8.436930e-01 3.143262e+00 1.184822e-03
        8.441929e-01 3.143244e+00 1.404736e-03
        8.446929e-01 3.143104e+00 1.331426e-03
        8.451928e-01 3.142859e+00 9.704056e-04
        8.456928e-01 3.142559e+00 7.458677e-04
        8.461927e-01 3.142228e+00 7.724392e-04
        8.466927e-01 3.141943e+00 9.340303e-04
        8.471927e-01 3.141732e+00 1.047964e-03
        8.476926e-01 3.141515e+00 1.020392e-03
        8.481926e-01 3.141215e+00 9.134936e-04
        8.486925e-01 3.141013e+00 8.051956e-04
        8.491925e-01 3.140925e+00 7.914070e-04
        8.496924e-01 3.140774e+00 7.502665e-04
        8.501924e-01 3.140418e+00 6.494886e-04
        8.506923e-01 3.139934e+00 5.729257e-04
        8.511923e-01 3.139402e+00 6.282553e-04
        8.516922e-01 3.138967e+00 7.989141e-04
        8.521922e-01 3.138857e+00 9.067449e-04
        8.526921e-01 3.138724e+00 8.364653e-04
        8.531921e-01 3.138814e+00 8.914148e-04
        8.536921e-01 3.138824e+00 1.125396e-03
        8.541920e-01 3.138705e+00 1.170844e-03
        8.546920e-01 3.138482e+00 1.108174e-03
        8.551919e-01 3.138194e+00 1.016735e-03
        8.556919e-01 3.137953e+00 9.764370e-04
        8.561918e-01 3.137839e+00 1.048903e-03
        8.566918e-01 3.137706e+00 1.152949e-03
        8.571917e-01 3.137513e+00 1.271231e-03
        8.576917e-01 3.137344e+00 1.486167e-03
        8.581916e-01 3.137034e+00 1.601626e-03
        8.586916e-01 3.136727e+00 1.600226e-03
        8.591915e-01 3.136426e+00 1.429231e-03
        8.596915e-01 3.136106e+00 1.163243e-03
        8.601915e-01 3.135778e+00 9.617500e-04
        8.606914e-01 3.135486e+00 9.077090e-04
        8.611914e-01 3.135328e+00 8.914359e-04
        8.616913e-01 3.135047e+00 8.930059e-04
        8.621913e-01 3.134824e+00 8.009228e-04
        8.626912e-01 3.134573e+00 7.342202e-04
        8.631912e-01 3.134357e+00 7.357941e-04
        8.636911e-01 3.134116e+00 8.589340e-04
        8.641911e-01 3.133896e+00 9.889094e-04
        8.646910e-01 3.133730e+00 1.036817e-03
        8.651910e-01 3.133404e+00 1.147578e-03
        8.656910e-01 3.133300e+00 9.843159e-04
        8.661909e-01 3.133191e+00 1.052109e-03
        8.666909e-01 3.132971e+00 1.177479e-03
        8.671908e-01 3.132705e+00 1.204630e-03
        8.676908e-01 3.132508e+00 1.221029e-03
