Repository: polyanskiy/refractiveindex.info-database

# Refractive Index Database

The refractiveindex.info database is an extensive collection of optical constants for a wide range of materials. The database is in the public domain. Copyright and related rights were waived by <a href="mailto:polyanskiy@refractiveindex.info">Mikhail Polyanskiy</a> through the <a href="https://creativecommons.org/publicdomain/zero/1.0/">CC0 1.0 Universal Public Domain Dedication</a>. You may copy, modify, and distribute the refractiveindex.info database, even for commercial purposes, without asking permission.

The YAML file format is used to store material information and the database structure.

File: database/data/other/semiconductor alloys/GaAs-InAs/Le.yml (part 5 of 6)
COMMENTS: "In<sub>1-x</sub>Ga<sub>x</sub>As; x=0.47. Thin film: 310 nm. Room temperature."
DATA:
  - type: tabulated nk
    data: |
        31.47413 2.86922 0.00000 
        31.48010 2.86872 0.00000 
        31.48608 2.86822 0.00000 
        31.49205 2.86771 0.00000 
        31.49803 2.86721 0.00000 
        31.50401 2.86670 0.00000 
        31.50999 2.86619 0.00000 
        31.51598 2.86568 0.00000 
        31.52197 2.86518 0.00000 
        31.52796 2.86467 0.00000 
        31.53395 2.86415 0.00000 
        31.53994 2.86364 0.00000 
        31.54594 2.86313 0.00000 
        31.55194 2.86261 0.00000 
        31.55794 2.86210 0.00000 
        31.56394 2.86158 0.00000 
        31.56994 2.86106 0.00000 
        31.57595 2.86055 0.00000 
        31.58196 2.86003 0.00000 
        31.58797 2.85951 0.00000 
        31.59399 2.85899 0.00000 
        31.60001 2.85846 0.00000 
        31.60602 2.85794 0.00000 
        31.61205 2.85741 0.00000 
        31.61807 2.85689 0.00000 
        31.62410 2.85636 0.00000 
        31.63012 2.85584 0.00000 
        31.63615 2.85531 0.00000 
        31.64219 2.85478 0.00000 
        31.64822 2.85425 0.00000 
        31.65426 2.85372 0.00000 
        31.66030 2.85318 0.00000 
        31.66634 2.85265 0.00000 
        31.67239 2.85211 0.00000 
        31.67843 2.85158 0.00000 
        31.68448 2.85104 0.00000 
        31.69053 2.85050 0.00000 
        31.69659 2.84996 0.00000 
        31.70264 2.84942 0.00000 
        31.70870 2.84888 0.00000 
        31.71476 2.84834 0.00000 
        31.72082 2.84780 0.00000 
        31.72689 2.84725 0.00000 
        31.73296 2.84671 0.00000 
        31.73903 2.84616 0.00000 
        31.74510 2.84561 0.00000 
        31.75117 2.84506 0.00000 
        31.75725 2.84451 0.00000 
        31.76333 2.84396 0.00000 
        31.76941 2.84341 0.00000 
        31.77549 2.84286 0.00000 
        31.78158 2.84230 0.00000 
        31.78767 2.84175 0.00000 
        31.79376 2.84119 0.00000 
        31.79985 2.84063 0.00000 
        31.80595 2.84008 0.00000 
        31.81205 2.83952 0.00000 
        31.81814 2.83895 0.00000 
        31.82425 2.83839 0.00000 
        31.83035 2.83783 0.00000 
        31.83646 2.83727 0.00000 
        31.84257 2.83670 0.00000 
        31.84868 2.83613 0.00000 
        31.85480 2.83556 0.00000 
        31.86091 2.83500 0.00000 
        31.86703 2.83443 0.00000 
        31.87315 2.83385 0.00000 
        31.87927 2.83328 0.00000 
        31.88540 2.83271 0.00000 
        31.89153 2.83213 0.00000 
        31.89766 2.83156 0.00000 
        31.90379 2.83098 0.00000 
        31.90993 2.83040 0.00000 
        31.91607 2.82982 0.00000 
        31.92221 2.82924 0.00000 
        31.92835 2.82866 0.00000 
        31.93449 2.82808 0.00000 
        31.94064 2.82749 0.00000 
        31.94679 2.82691 0.00000 
        31.95294 2.82632 0.00000 
        31.95910 2.82573 0.00000 
        31.96525 2.82514 0.00000 
        31.97141 2.82455 0.00000 
        31.97757 2.82396 0.00000 
        31.98374 2.82337 0.00000 
        31.98990 2.82277 0.00000 
        31.99607 2.82218 0.00000 
        32.00224 2.82158 0.00000 
        32.00842 2.82098 0.00000 
        32.01459 2.82038 0.00000 
        32.02077 2.81978 0.00000 
        32.02695 2.81918 0.00000 
        32.03313 2.81858 0.00000 
        32.03932 2.81797 0.00000 
        32.04551 2.81737 0.00000 
        32.05170 2.81676 0.00000 
        32.05789 2.81615 0.00000 
        32.06408 2.81554 0.00000 
        32.07028 2.81493 0.00000 
        32.07648 2.81432 0.00000 
        32.08268 2.81371 0.00000 
        32.08889 2.81309 0.00000 
        32.09509 2.81248 0.00000 
        32.10130 2.81186 0.00000 
        32.10751 2.81124 0.00000 
        32.11373 2.81062 0.00000 
        32.11994 2.81000 0.00000 
        32.12616 2.80938 0.00000 
        32.13238 2.80875 0.00000 
        32.13861 2.80813 0.00000 
        32.14483 2.80750 0.00000 
        32.15106 2.80688 0.00000 
        32.15729 2.80625 0.00000 
        32.16353 2.80562 0.00000 
        32.16976 2.80498 0.00000 
        32.17600 2.80435 0.00000 
        32.18224 2.80372 0.00000 
        32.18848 2.80308 0.00000 
        32.19473 2.80244 0.00000 
        32.20098 2.80180 0.00000 
        32.20723 2.80116 0.00000 
        32.21348 2.80052 0.00000 
        32.21973 2.79988 0.00000 
        32.22599 2.79924 0.00000 
        32.23225 2.79859 0.00000 
        32.23851 2.79794 0.00000 
        32.24478 2.79729 0.00000 
        32.25105 2.79664 0.00000 
        32.25732 2.79599 0.00000 
        32.26359 2.79534 0.00000 
        32.26986 2.79469 0.00000 
        32.27614 2.79403 0.00000 
        32.28242 2.79337 0.00000 
        32.28870 2.79271 0.00000 
        32.29498 2.79205 0.00000 
        32.30127 2.79139 0.00000 
        32.30756 2.79073 0.00000 
        32.31385 2.79006 0.00000 
        32.32015 2.78940 0.00000 
        32.32644 2.78873 0.00000 
        32.33274 2.78806 0.00000 
        32.33904 2.78739 0.00000 
        32.34535 2.78672 0.00000 
        32.35165 2.78605 0.00000 
        32.35796 2.78537 0.00000 
        32.36427 2.78470 0.00000 
        32.37059 2.78402 0.00000 
        32.37690 2.78334 0.00000 
        32.38322 2.78266 0.00000 
        32.38954 2.78197 0.00000 
        32.39587 2.78129 0.00000 
        32.40219 2.78061 0.00000 
        32.40852 2.77992 0.00000 
        32.41485 2.77923 0.00000 
        32.42119 2.77854 0.00000 
        32.42752 2.77785 0.00000 
        32.43386 2.77715 0.00000 
        32.44020 2.77646 0.00000 
        32.44654 2.77576 0.00000 
        32.45289 2.77506 0.00000 
        32.45924 2.77436 0.00000 
        32.46559 2.77366 0.00000 
        32.47194 2.77296 0.00000 
        32.47830 2.77226 0.00000 
        32.48466 2.77155 0.00000 
        32.49102 2.77084 0.00000 
        32.49738 2.77013 0.00000 
        32.50375 2.76942 0.00000 
        32.51012 2.76871 0.00000 
        32.51649 2.76799 0.00000 
        32.52286 2.76728 0.00000 
        32.52923 2.76656 0.00000 
        32.53561 2.76584 0.00000 
        32.54199 2.76512 0.00000 
        32.54838 2.76440 0.00000 
        32.55476 2.76367 0.00000 
        32.56115 2.76295 0.00000 
        32.56754 2.76222 0.00000 
        32.57394 2.76149 0.00000 
        32.58033 2.76076 0.00000 
        32.58673 2.76003 0.00000 
        32.59313 2.75929 0.00000 
        32.59953 2.75856 0.00000 
        32.60594 2.75782 0.00000 
        32.61235 2.75708 0.00000 
        32.61876 2.75634 0.00000 
        32.62517 2.75559 0.00000 
        32.63159 2.75485 0.00000 
        32.63801 2.75410 0.00000 
        32.64443 2.75335 0.00000 
        32.65085 2.75260 0.00000 
        32.65728 2.75185 0.00000 
        32.66371 2.75110 0.00000 
        32.67014 2.75034 0.00000 
        32.67657 2.74958 0.00000 
        32.68301 2.74883 0.00000 
        32.68945 2.74806 0.00000 
        32.69589 2.74730 0.00000 
        32.70233 2.74654 0.00000 
        32.70878 2.74577 0.00000 
        32.71523 2.74500 0.00000 
        32.72168 2.74423 0.00000 
        32.72813 2.74346 0.00000 
        32.73459 2.74269 0.00000 
        32.74105 2.74191 0.00000 
        32.74751 2.74113 0.00000 
        32.75397 2.74035 0.00000 
        32.76044 2.73957 0.00000 
        32.76691 2.73879 0.00000 
        32.77338 2.73800 0.00000 
        32.77986 2.73721 0.00000 
        32.78633 2.73643 0.00000 
        32.79281 2.73563 0.00000 
        32.79929 2.73484 0.00000 
        32.80578 2.73405 0.00000 
        32.81227 2.73325 0.00000 
        32.81875 2.73245 0.00000 
        32.82525 2.73165 0.00000 
        32.83174 2.73085 0.00000 
        32.83824 2.73004 0.00000 
        32.84474 2.72924 0.00000 
        32.85124 2.72843 0.00000 
        32.85775 2.72762 0.00000 
        32.86426 2.72680 0.00000 
        32.87077 2.72599 0.00000 
        32.87728 2.72517 0.00000 
        32.88379 2.72435 0.00000 
        32.89031 2.72353 0.00000 
        32.89683 2.72271 0.00000 
        32.90336 2.72188 0.00000 
        32.90988 2.72106 0.00000 
        32.91641 2.72023 0.00000 
        32.92294 2.71940 0.00000 
        32.92948 2.71856 0.00000 
        32.93601 2.71773 0.00000 
        32.94255 2.71689 0.00000 
        32.94909 2.71605 0.00000 
        32.95564 2.71521 0.00000 
        32.96218 2.71436 0.00000 
        32.96873 2.71352 0.00000 
        32.97528 2.71267 0.00000 
        32.98184 2.71182 0.00000 
        32.98840 2.71097 0.00000 
        32.99495 2.71011 0.00000 
        33.00152 2.70925 0.00000 
        33.00808 2.70840 0.00000 
        33.01465 2.70753 0.00000 
        33.02122 2.70667 0.00000 
        33.02779 2.70580 0.00000 
        33.03437 2.70494 0.00000 
        33.04095 2.70407 0.00000 
        33.04753 2.70319 0.00000 
        33.05411 2.70232 0.00000 
        33.06070 2.70144 0.00000 
        33.06728 2.70056 0.00000 
        33.07387 2.69968 0.00000 
        33.08047 2.69880 0.00000 
        33.08706 2.69791 0.00000 
        33.09366 2.69702 0.00000 
        33.10026 2.69613 0.00000 
        33.10687 2.69524 0.00000 
        33.11348 2.69434 0.00000 
        33.12009 2.69344 0.00000 
        33.12670 2.69254 0.00000 
        33.13331 2.69164 0.00000 
        33.13993 2.69074 0.00000 
        33.14655 2.68983 0.00000 
        33.15317 2.68892 0.00000 
        33.15980 2.68801 0.00000 
        33.16643 2.68709 0.00000 
        33.17306 2.68618 0.00000 
        33.17969 2.68526 0.00000 
        33.18633 2.68433 0.00000 
        33.19296 2.68341 0.00000 
        33.19961 2.68248 0.00000 
        33.20625 2.68155 0.00000 
        33.21290 2.68062 0.00000 
        33.21955 2.67969 0.00000 
        33.22620 2.67875 0.00000 
        33.23285 2.67781 0.00000 
        33.23951 2.67687 0.00000 
        33.24617 2.67592 0.00000 
        33.25283 2.67498 0.00000 
        33.25950 2.67403 0.00000 
        33.26616 2.67307 0.00000 
        33.27283 2.67212 0.00000 
        33.27951 2.67116 0.00000 
        33.28618 2.67020 0.00000 
        33.29286 2.66924 0.00000 
        33.29954 2.66827 0.00000 
        33.30623 2.66731 0.00000 
        33.31291 2.66633 0.00000 
        33.31960 2.66536 0.00000 
        33.32630 2.66439 0.00000 
        33.33299 2.66341 0.00000 
        33.33969 2.66243 0.00000 
        33.34639 2.66144 0.00000 
        33.35309 2.66045 0.00000 
        33.35980 2.65946 0.00000 
        33.36651 2.65847 0.00000 
        33.37322 2.65748 0.00000 
        33.37993 2.65648 0.00000 
        33.38665 2.65548 0.00000 
        33.39336 2.65447 0.00000 
        33.40009 2.65347 0.00000 
        33.40681 2.65246 0.00000 
        33.41354 2.65145 0.00000 
        33.42027 2.65043 0.00000 
        33.42700 2.64941 0.00000 
        33.43373 2.64839 0.00000 
        33.44047 2.64737 0.00000 
        33.44721 2.64634 0.00000 
        33.45396 2.64531 0.00000 
        33.46070 2.64428 0.00000 
        33.46745 2.64325 0.00000 
        33.47420 2.64221 0.00000 
        33.48096 2.64117 0.00000 
        33.48772 2.64012 0.00000 
        33.49448 2.63907 0.00000 
        33.50124 2.63802 0.00000 
        33.50800 2.63697 0.00000 
        33.51477 2.63591 0.00000 
        33.52154 2.63485 0.00000 
        33.52831 2.63379 0.00000 
        33.53509 2.63273 0.00000 
        33.54187 2.63166 0.00000 
        33.54865 2.63059 0.00000 
        33.55544 2.62951 0.00000 
        33.56222 2.62843 0.00000 
        33.56901 2.62735 0.00000 
        33.57580 2.62627 0.00000 
        33.58260 2.62518 0.00000 
        33.58940 2.62409 0.00000 
        33.59620 2.62299 0.00000 
        33.60300 2.62190 0.00000 
        33.60981 2.62080 0.00000 
        33.61662 2.61969 0.00000 
        33.62343 2.61858 0.00000 
        33.63024 2.61747 0.00000 
        33.63706 2.61636 0.00000 
        33.64388 2.61524 0.00000 
        33.65071 2.61412 0.00000 
        33.65753 2.61300 0.00000 
        33.66436 2.61187 0.00000 
        33.67119 2.61074 0.00000 
        33.67802 2.60961 0.00000 
        33.68486 2.60847 0.00000 
        33.69170 2.60733 0.00000 
        33.69854 2.60618 0.00000 
        33.70539 2.60504 0.00000 
        33.71224 2.60388 0.00000 
        33.71909 2.60273 0.00000 
        33.72594 2.60157 0.00000 
        33.73280 2.60041 0.00000 
        33.73966 2.59924 0.00000 
        33.74652 2.59807 0.00001 
        33.75338 2.59690 0.00001 
        33.76025 2.59572 0.00001 
        33.76712 2.59454 0.00001 
        33.77399 2.59336 0.00001 
        33.78087 2.59217 0.00001 
        33.78775 2.59098 0.00001 
        33.79463 2.58979 0.00001 
        33.80151 2.58859 0.00001 
        33.80840 2.58739 0.00001 
        33.81529 2.58618 0.00001 
        33.82218 2.58497 0.00001 
        33.82908 2.58376 0.00001 
        33.83598 2.58254 0.00001 
        33.84288 2.58132 0.00001 
        33.84978 2.58009 0.00001 
        33.85669 2.57886 0.00001 
        33.86360 2.57763 0.00001 
        33.87051 2.57639 0.00001 
        33.87743 2.57515 0.00001 
        33.88434 2.57391 0.00001 
        33.89126 2.57266 0.00001 
        33.89819 2.57141 0.00001 
        33.90511 2.57015 0.00001 
        33.91204 2.56889 0.00001 
        33.91897 2.56762 0.00001 
        33.92591 2.56635 0.00001 
        33.93285 2.56508 0.00001 
        33.93979 2.56380 0.00001 
        33.94673 2.56252 0.00001 
        33.95368 2.56124 0.00001 
        33.96063 2.55995 0.00001 
        33.96758 2.55865 0.00001 
        33.97453 2.55735 0.00001 
        33.98149 2.55605 0.00002 
        33.98845 2.55474 0.00002 
        33.99542 2.55343 0.00002 
        34.00238 2.55212 0.00002 
        34.00935 2.55080 0.00002 
        34.01632 2.54947 0.00002 
        34.02330 2.54814 0.00002 
        34.03028 2.54681 0.00002 
        34.03726 2.54547 0.00002 
        34.04424 2.54413 0.00002 
        34.05123 2.54278 0.00002 
        34.05822 2.54143 0.00002 
        34.06521 2.54007 0.00002 
        34.07220 2.53871 0.00002 
        34.07920 2.53735 0.00002 
        34.08620 2.53598 0.00002 
        34.09320 2.53460 0.00002 
        34.10021 2.53323 0.00003 
        34.10722 2.53184 0.00003 
        34.11423 2.53045 0.00003 
        34.12125 2.52906 0.00003 
        34.12827 2.52766 0.00003 
        34.13529 2.52626 0.00003 
        34.14231 2.52485 0.00003 
        34.14934 2.52344 0.00003 
        34.15637 2.52202 0.00003 
        34.16340 2.52060 0.00003 
        34.17043 2.51917 0.00003 
        34.17747 2.51774 0.00004 
        34.18451 2.51630 0.00004 
        34.19156 2.51486 0.00004 
        34.19860 2.51341 0.00004 
        34.20565 2.51196 0.00004 
        34.21271 2.51050 0.00004 
        34.21976 2.50903 0.00004 
        34.22682 2.50757 0.00004 
        34.23388 2.50609 0.00005 
        34.24095 2.50461 0.00005 
        34.24801 2.50313 0.00005 
        34.25508 2.50164 0.00005 
        34.26216 2.50015 0.00005 
        34.26923 2.49864 0.00005 
        34.27631 2.49714 0.00005 
        34.28339 2.49563 0.00006 
        34.29048 2.49411 0.00006 
        34.29757 2.49259 0.00006 
        34.30466 2.49106 0.00006 
        34.31175 2.48953 0.00006 
        34.31885 2.48799 0.00007 
        34.32595 2.48644 0.00007 
        34.33305 2.48489 0.00007 
        34.34015 2.48334 0.00007 
        34.34726 2.48178 0.00007 
        34.35437 2.48021 0.00008 
        34.36149 2.47864 0.00008 
        34.36861 2.47706 0.00008 
        34.37573 2.47547 0.00008 
        34.38285 2.47388 0.00009 
        34.38997 2.47228 0.00009 
        34.39710 2.47068 0.00009 
        34.40424 2.46907 0.00009 
        34.41137 2.46745 0.00010 
        34.41851 2.46583 0.00010 
        34.42565 2.46421 0.00010 
        34.43279 2.46257 0.00010 
        34.43994 2.46093 0.00011 
        34.44709 2.45929 0.00011 
        34.45424 2.45763 0.00011 
        34.46140 2.45597 0.00012 
        34.46856 2.45431 0.00012 
        34.47572 2.45264 0.00012 
        34.48288 2.45096 0.00013 
        34.49005 2.44927 0.00013 
        34.49722 2.44758 0.00014 
        34.50439 2.44588 0.00014 
        34.51157 2.44418 0.00014 
        34.51875 2.44247 0.00015 
        34.52593 2.44075 0.00015 
        34.53312 2.43902 0.00016 
        34.54031 2.43729 0.00016 
        34.54750 2.43555 0.00017 
        34.55469 2.43381 0.00017 
        34.56189 2.43205 0.00018 
        34.56909 2.43029 0.00018 
        34.57629 2.42853 0.00019 
        34.58350 2.42675 0.00019 
        34.59071 2.42497 0.00020 
        34.59792 2.42318 0.00020 
        34.60514 2.42139 0.00021 
        34.61235 2.41959 0.00021 
        34.61958 2.41778 0.00022 
        34.62680 2.41596 0.00023 
        34.63403 2.41413 0.00023 
        34.64126 2.41230 0.00024 
        34.64849 2.41046 0.00025 
        34.65573 2.40861 0.00025 
        34.66297 2.40676 0.00026 
        34.67021 2.40489 0.00027 
        34.67746 2.40302 0.00027 
        34.68470 2.40114 0.00028 
        34.69196 2.39926 0.00029 
        34.69921 2.39736 0.00030 
        34.70647 2.39546 0.00031 
        34.71373 2.39355 0.00032 
        34.72099 2.39163 0.00032 
        34.72826 2.38970 0.00033 
        34.73553 2.38777 0.00034 
        34.74280 2.38582 0.00035 
        34.75008 2.38387 0.00036 
        34.75736 2.38191 0.00037 
        34.76464 2.37994 0.00038 
        34.77193 2.37797 0.00039 
        34.77921 2.37598 0.00040 
        34.78650 2.37399 0.00042 
        34.79380 2.37198 0.00043 
        34.80110 2.36997 0.00044 
        34.80840 2.36795 0.00045 
        34.81570 2.36592 0.00046 
        34.82301 2.36388 0.00048 
        34.83032 2.36183 0.00049 
        34.83763 2.35978 0.00050 
        34.84495 2.35771 0.00052 
        34.85226 2.35563 0.00053 
        34.85959 2.35355 0.00055 
        34.86691 2.35146 0.00056 
        34.87424 2.34935 0.00058 
        34.88157 2.34724 0.00059 
        34.88890 2.34512 0.00061 
        34.89624 2.34298 0.00062 
        34.90358 2.34084 0.00064 
        34.91093 2.33869 0.00066 
        34.91827 2.33653 0.00068 
        34.92562 2.33436 0.00069 
        34.93297 2.33218 0.00071 
        34.94033 2.32998 0.00073 
        34.94769 2.32778 0.00075 
        34.95505 2.32557 0.00077 
        34.96242 2.32335 0.00079 
        34.96978 2.32111 0.00081 
        34.97716 2.31887 0.00084 
        34.98453 2.31662 0.00086 
        34.99191 2.31435 0.00088 
        34.99929 2.31208 0.00091 
        35.00667 2.30979 0.00093 
        35.01406 2.30749 0.00095 
        35.02145 2.30518 0.00098 
        35.02884 2.30286 0.00101 
        35.03624 2.30053 0.00103 
        35.04364 2.29819 0.00106 
        35.05104 2.29584 0.00109 
        35.05845 2.29347 0.00112 
        35.06586 2.29110 0.00115 
        35.07327 2.28871 0.00118 
        35.08068 2.28631 0.00121 
        35.08810 2.28390 0.00124 
        35.09552 2.28147 0.00127 
        35.10295 2.27904 0.00131 
        35.11037 2.27659 0.00134 
        35.11780 2.27413 0.00138 
        35.12524 2.27166 0.00141 
        35.13268 2.26917 0.00145 
        35.14012 2.26667 0.00149 
        35.14756 2.26417 0.00153 
        35.15501 2.26164 0.00156 
        35.16245 2.25911 0.00161 
        35.16991 2.25656 0.00165 
        35.17736 2.25400 0.00169 
        35.18482 2.25142 0.00173 
        35.19229 2.24883 0.00178 
        35.19975 2.24623 0.00182 
        35.20722 2.24362 0.00187 
        35.21469 2.24099 0.00192 
        35.22217 2.23835 0.00197 
        35.22965 2.23569 0.00202 
        35.23713 2.23302 0.00207 
        35.24461 2.23033 0.00213 
        35.25210 2.22764 0.00218 
        35.25959 2.22492 0.00224 
        35.26708 2.22219 0.00229 
        35.27458 2.21945 0.00235 
        35.28208 2.21669 0.00241 
        35.28958 2.21392 0.00247 
        35.29709 2.21114 0.00254 
        35.30460 2.20833 0.00260 
        35.31211 2.20552 0.00267 
        35.31963 2.20268 0.00274 
        35.32715 2.19984 0.00280 
        35.33467 2.19697 0.00288 
        35.34220 2.19409 0.00295 
        35.34973 2.19120 0.00302 
        35.35726 2.18829 0.00310 
        35.36480 2.18536 0.00318 
        35.37234 2.18241 0.00326 
        35.37988 2.17945 0.00334 
        35.38742 2.17648 0.00342 
        35.39497 2.17348 0.00351 
        35.40252 2.17047 0.00360 
        35.41008 2.16744 0.00369 
        35.41764 2.16440 0.00378 
        35.42520 2.16133 0.00387 
        35.43276 2.15825 0.00397 
        35.44033 2.15515 0.00407 
        35.44790 2.15204 0.00417 
        35.45548 2.14890 0.00427 
        35.46305 2.14575 0.00438 
        35.47063 2.14258 0.00449 
        35.47822 2.13939 0.00460 
        35.48581 2.13618 0.00472 
        35.49340 2.13295 0.00483 
        35.50099 2.12970 0.00495 
        35.50859 2.12644 0.00507 
        35.51619 2.12315 0.00520 
        35.52379 2.11985 0.00533 
        35.53140 2.11652 0.00546 
        35.53901 2.11318 0.00559 
        35.54662 2.10981 0.00573 
        35.55424 2.10642 0.00587 
        35.56186 2.10302 0.00601 
        35.56948 2.09959 0.00616 
        35.57711 2.09614 0.00631 
        35.58474 2.09267 0.00646 
        35.59237 2.08918 0.00662 
        35.60001 2.08566 0.00678 
        35.60765 2.08213 0.00695 
        35.61529 2.07857 0.00712 
        35.62293 2.07499 0.00729 
        35.63058 2.07139 0.00747 
        35.63824 2.06777 0.00765 
        35.64589 2.06412 0.00783 
        35.65355 2.06045 0.00802 
        35.66121 2.05675 0.00822 
        35.66888 2.05303 0.00842 
        35.67655 2.04929 0.00862 
        35.68422 2.04552 0.00883 
        35.69190 2.04173 0.00904 
        35.69958 2.03792 0.00926 
        35.70726 2.03408 0.00948 
        35.71494 2.03021 0.00971 
        35.72263 2.02632 0.00994 
        35.73032 2.02240 0.01018 
        35.73802 2.01846 0.01042 
        35.74572 2.01449 0.01067 
        35.75342 2.01049 0.01093 
        35.76113 2.00647 0.01119 
        35.76884 2.00242 0.01145 
        35.77655 1.99835 0.01173 
        35.78426 1.99424 0.01201 
        35.79198 1.99011 0.01229 
        35.79970 1.98595 0.01258 
        35.80743 1.98176 0.01288 
        35.81516 1.97754 0.01319 
        35.82289 1.97329 0.01350 
        35.83063 1.96902 0.01382 
        35.83836 1.96471 0.01415 
        35.84611 1.96037 0.01448 
        35.85385 1.95601 0.01483 
        35.86160 1.95161 0.01518 
        35.86935 1.94718 0.01554 
        35.87711 1.94272 0.01590 
        35.88487 1.93823 0.01628 
        35.89263 1.93370 0.01666 
        35.90040 1.92914 0.01705 
        35.90816 1.92456 0.01745 
        35.91594 1.91993 0.01787 
        35.92371 1.91528 0.01829 
        35.93149 1.91059 0.01871 
        35.93927 1.90586 0.01915 
        35.94706 1.90110 0.01960 
        35.95485 1.89631 0.02006 
        35.96264 1.89148 0.02053 
        35.97044 1.88661 0.02101 
        35.97824 1.88171 0.02151 
        35.98604 1.87677 0.02201 
        35.99385 1.87179 0.02252 
        36.00165 1.86678 0.02305 
        36.00947 1.86173 0.02359 
        36.01728 1.85664 0.02414 
        36.02510 1.85151 0.02470 
        36.03293 1.84634 0.02528 
        36.04075 1.84113 0.02587 
        36.04858 1.83588 0.02647 
        36.05642 1.83059 0.02709 
        36.06425 1.82526 0.02772 
        36.07209 1.81989 0.02837 
        36.07994 1.81448 0.02903 
        36.08778 1.80902 0.02970 
        36.09563 1.80352 0.03040 
        36.10349 1.79797 0.03110 
        36.11134 1.79238 0.03183 
        36.11921 1.78675 0.03257 
        36.12707 1.78107 0.03333 
        36.13494 1.77534 0.03410 
        36.14281 1.76957 0.03490 
        36.15068 1.76375 0.03571 
        36.15856 1.75788 0.03654 
        36.16644 1.75196 0.03739 
        36.17432 1.74600 0.03826 
        36.18221 1.73998 0.03915 
        36.19010 1.73392 0.04006 
        36.19800 1.72780 0.04099 
        36.20590 1.72163 0.04195 
        36.21380 1.71541 0.04293 
        36.22170 1.70914 0.04393 
        36.22961 1.70281 0.04495 
        36.23752 1.69643 0.04600 
        36.24544 1.68999 0.04707 
        36.25336 1.68350 0.04817 
        36.26128 1.67695 0.04929 
        36.26921 1.67034 0.05044 
        36.27714 1.66368 0.05162 
        36.28507 1.65695 0.05283 
        36.29301 1.65017 0.05407 
        36.30095 1.64332 0.05533 
        36.30889 1.63642 0.05663 
        36.31684 1.62945 0.05796 
        36.32479 1.62242 0.05932 
        36.33274 1.61532 0.06071 
        36.34070 1.60816 0.06214 
        36.34866 1.60093 0.06360 
        36.35662 1.59364 0.06510 
        36.36459 1.58628 0.06664 
        36.37256 1.57885 0.06821 
        36.38054 1.57135 0.06982 
        36.38851 1.56378 0.07148 
        36.39650 1.55614 0.07317 
        36.40448 1.54842 0.07491 
        36.41247 1.54063 0.07669 
        36.42046 1.53277 0.07852 
        36.42846 1.52483 0.08039 
        36.43646 1.51681 0.08231 
        36.44446 1.50871 0.08428 
        36.45247 1.50054 0.08630 
        36.46048 1.49228 0.08838 
        36.46849 1.48394 0.09051 
        36.47651 1.47552 0.09269 
        36.48453 1.46702 0.09493 
        36.49255 1.45843 0.09723 
        36.50058 1.44975 0.09960 
        36.50861 1.44098 0.10202 
        36.51664 1.43212 0.10452 
        36.52468 1.42318 0.10708 
        36.53272 1.41413 0.10971 
        36.54077 1.40500 0.11241 
        36.54882 1.39577 0.11519 
        36.55687 1.38645 0.11804 
        36.56492 1.37702 0.12098 
        36.57298 1.36750 0.12400 
        36.58105 1.35788 0.12710 
        36.58911 1.34815 0.13029 
        36.59718 1.33832 0.13358 
        36.60526 1.32838 0.13696 
        36.61333 1.31834 0.14044 
        36.62141 1.30819 0.14403 
        36.62950 1.29793 0.14772 
        36.63759 1.28756 0.15152 
        36.64568 1.27708 0.15544 
        36.65377 1.26648 0.15949 
        36.66187 1.25577 0.16365 
        36.66997 1.24494 0.16795 
        36.67808 1.23399 0.17238 
        36.68619 1.22293 0.17695 
        36.69430 1.21175 0.18167 
        36.70242 1.20044 0.18654 
        36.71054 1.18902 0.19158 
        36.71866 1.17748 0.19678 
        36.72679 1.16581 0.20215 
        36.73492 1.15402 0.20770 
        36.74305 1.14211 0.21345 
        36.75119 1.13008 0.21939 
        36.75933 1.11793 0.22554 
        36.76748 1.10566 0.23191 
        36.77563 1.09327 0.23850 
        36.78378 1.08077 0.24533 
        36.79193 1.06816 0.25240 
        36.80009 1.05543 0.25973 
        36.80826 1.04260 0.26733 
        36.81642 1.02968 0.27521 
        36.82460 1.01665 0.28338 
        36.83277 1.00355 0.29185 
        36.84095 0.99036 0.30065 
        36.84913 0.97710 0.30977 
        36.85731 0.96379 0.31924 
        36.86550 0.95042 0.32906 
        36.87369 0.93703 0.33925 
        36.88189 0.92361 0.34983 
        36.89009 0.91020 0.36079 
        36.89829 0.89680 0.37216 
        36.90650 0.88344 0.38394 
        36.91471 0.87014 0.39614 
        36.92293 0.85692 0.40877 
        36.93114 0.84381 0.42183 
        36.93937 0.83084 0.43533 
        36.94759 0.81803 0.44926 
        36.95582 0.80541 0.46363 
        36.96405 0.79301 0.47842 
        36.97229 0.78086 0.49363 
        36.98053 0.76899 0.50924 
        36.98877 0.75742 0.52524 
        36.99702 0.74618 0.54161 
        37.00527 0.73530 0.55832 
        37.01352 0.72478 0.57536 
        37.02178 0.71466 0.59270 
        37.03004 0.70495 0.61031 
        37.03831 0.69565 0.62816 
        37.04658 0.68677 0.64623 
        37.05485 0.67833 0.66447 
        37.06313 0.67032 0.68288 
        37.07141 0.66274 0.70140 
        37.07969 0.65559 0.72004 
        37.08798 0.64885 0.73874 
        37.09627 0.64254 0.75750 
        37.10457 0.63662 0.77628 
        37.11287 0.63110 0.79508 
        37.12117 0.62596 0.81387 
        37.12948 0.62118 0.83263 
        37.13779 0.61676 0.85136 
        37.14610 0.61268 0.87003 
        37.15442 0.60892 0.88865 
        37.16274 0.60548 0.90720 
        37.17106 0.60234 0.92567 
        37.17939 0.59948 0.94405 
        37.18772 0.59690 0.96234 
        37.19606 0.59458 0.98054 
        37.20440 0.59250 0.99864 
        37.21274 0.59067 1.01664 
        37.22109 0.58906 1.03454 
        37.22944 0.58767 1.05233 
        37.23780 0.58648 1.07002 
        37.24616 0.58550 1.08760 
        37.25452 0.58470 1.10508 
        37.26288 0.58408 1.12245 
        37.27126 0.58363 1.13972 
        37.27963 0.58335 1.15688 
        37.28801 0.58323 1.17394 
        37.29639 0.58325 1.19090 
        37.30477 0.58343 1.20776 
        37.31316 0.58374 1.22452 
        37.32155 0.58418 1.24119 
        37.32995 0.58476 1.25776 
        37.33835 0.58546 1.27424 
        37.34675 0.58627 1.29062 
        37.35516 0.58720 1.30692 
        37.36357 0.58824 1.32313 
        37.37199 0.58939 1.33926 
        37.38041 0.59064 1.35530 
        37.38883 0.59199 1.37126 
        37.39726 0.59344 1.38715 
        37.40569 0.59498 1.40295 
        37.41412 0.59661 1.41868 
        37.42256 0.59832 1.43434 
        37.43100 0.60013 1.44992 
        37.43945 0.60201 1.46544 
        37.44790 0.60397 1.48089 
        37.45635 0.60602 1.49627 
        37.46481 0.60813 1.51159 
        37.47327 0.61033 1.52684 
        37.48173 0.61259 1.54204 
        37.49020 0.61493 1.55718 
        37.49867 0.61733 1.57226 
        37.50715 0.61980 1.58728 
        37.51563 0.62234 1.60226 
        37.52411 0.62494 1.61718 
        37.53260 0.62760 1.63205 
        37.54109 0.63033 1.64687 
        37.54959 0.63312 1.66165 
        37.55809 0.63596 1.67638 
        37.56659 0.63887 1.69107 
        37.57510 0.64183 1.70572 
        37.58361 0.64485 1.72032 
        37.59212 0.64792 1.73489 
        37.60064 0.65105 1.74943 
        37.60916 0.65424 1.76392 
        37.61769 0.65748 1.77838 
        37.62622 0.66077 1.79281 
        37.63475 0.66411 1.80721 
        37.64329 0.66751 1.82158 
        37.65183 0.67096 1.83592 
        37.66038 0.67446 1.85023 
        37.66893 0.67800 1.86452 
        37.67748 0.68160 1.87879 
        37.68604 0.68525 1.89303 
        37.69460 0.68895 1.90725 
        37.70316 0.69270 1.92145 
        37.71173 0.69650 1.93564 
        37.72031 0.70035 1.94981 
        37.72888 0.70424 1.96396 
        37.73746 0.70819 1.97810 
        37.74605 0.71219 1.99222 
        37.75464 0.71623 2.00634 
        37.76323 0.72033 2.02045 
        37.77182 0.72447 2.03455 
        37.78043 0.72867 2.04864 
        37.78903 0.73291 2.06272 
        37.79764 0.73720 2.07680 
        37.80625 0.74155 2.09088 
        37.81487 0.74595 2.10496 
        37.82349 0.75039 2.11904 
        37.83211 0.75489 2.13312 
        37.84074 0.75945 2.14720 
        37.84937 0.76405 2.16128 
        37.85800 0.76872 2.17538 
        37.86664 0.77343 2.18947 
        37.87529 0.77820 2.20358 
        37.88393 0.78303 2.21769 
        37.89258 0.78791 2.23182 
        37.90124 0.79286 2.24595 
        37.90990 0.79786 2.26010 
        37.91856 0.80292 2.27427 
        37.92723 0.80805 2.28845 
        37.93590 0.81323 2.30264 
        37.94458 0.81848 2.31685 
        37.95325 0.82380 2.33108 
        37.96194 0.82918 2.34533 
        37.97062 0.83463 2.35961 
        37.97932 0.84015 2.37390 
        37.98801 0.84574 2.38822 
        37.99671 0.85140 2.40256 
        38.00541 0.85714 2.41692 
        38.01412 0.86295 2.43131 
        38.02283 0.86885 2.44573 
        38.03154 0.87482 2.46017 
        38.04026 0.88087 2.47465 
        38.04899 0.88701 2.48915 
        38.05771 0.89323 2.50368 
        38.06644 0.89954 2.51824 
        38.07518 0.90594 2.53283 
        38.08392 0.91243 2.54745 
        38.09266 0.91902 2.56211 
        38.10141 0.92570 2.57679 
        38.11016 0.93248 2.59151 
        38.11891 0.93937 2.60626 
        38.12767 0.94636 2.62104 
        38.13643 0.95345 2.63585 
        38.14520 0.96066 2.65070 
        38.15397 0.96798 2.66558 
        38.16275 0.97541 2.68049 
        38.17153 0.98296 2.69543 
        38.18031 0.99063 2.71040 
        38.18910 0.99843 2.72540 
        38.19789 1.00635 2.74043 
        38.20668 1.01440 2.75549 
        38.21548 1.02259 2.77058 
        38.22429 1.03090 2.78570 
        38.23309 1.03936 2.80084 
        38.24190 1.04796 2.81601 
        38.25072 1.05670 2.83120 
        38.25954 1.06559 2.84641 
        38.26836 1.07463 2.86165 
        38.27719 1.08382 2.87690 
        38.28602 1.09317 2.89217 
        38.29486 1.10268 2.90746 
        38.30370 1.11235 2.92276 
        38.31254 1.12219 2.93807 
        38.32139 1.13220 2.95339 
        38.33024 1.14237 2.96871 
        38.33910 1.15272 2.98405 
        38.34796 1.16325 2.99938 
        38.35683 1.17396 3.01471 
        38.36569 1.18486 3.03003 
        38.37457 1.19594 3.04535 
        38.38344 1.20721 3.06066 
        38.39232 1.21867 3.07595 
        38.40121 1.23032 3.09123 
        38.41010 1.24217 3.10648 
        38.41899 1.25422 3.12171 
        38.42789 1.26647 3.13691 
        38.43679 1.27893 3.15208 
        38.44570 1.29159 3.16721 
        38.45461 1.30446 3.18230 
        38.46352 1.31754 3.19735 
        38.47244 1.33083 3.21234 
        38.48136 1.34434 3.22728 
        38.49029 1.35806 3.24216 
        38.49922 1.37200 3.25698 
        38.50815 1.38616 3.27172 
        38.51709 1.40054 3.28640 
        38.52603 1.41513 3.30099 
        38.53498 1.42995 3.31550 
        38.54393 1.44500 3.32992 
        38.55289 1.46027 3.34425 
        38.56185 1.47576 3.35847 
        38.57081 1.49148 3.37259 
        38.57978 1.50742 3.38660 
        38.58875 1.52358 3.40049 
        38.59773 1.53998 3.41425 
        38.60671 1.55659 3.42789 
        38.61569 1.57343 3.44140 
        38.62468 1.59049 3.45476 
        38.63367 1.60778 3.46797 
        38.64267 1.62529 3.48104 
        38.65167 1.64302 3.49394 
        38.66068 1.66097 3.50669 
        38.66969 1.67913 3.51926 
        38.67870 1.69752 3.53165 
        38.68772 1.71611 3.54387 
        38.69674 1.73492 3.55589 
        38.70577 1.75394 3.56772 
        38.71480 1.77316 3.57935 
        38.72383 1.79259 3.59078 
        38.73287 1.81222 3.60199 
        38.74192 1.83205 3.61298 
        38.75096 1.85207 3.62375 
        38.76002 1.87229 3.63430 
        38.76907 1.89269 3.64460 
        38.77813 1.91328 3.65467 
        38.78720 1.93405 3.66449 
        38.79627 1.95499 3.67406 
        38.80534 1.97610 3.68337 
        38.81442 1.99738 3.69242 
        38.82350 2.01882 3.70120 
        38.83258 2.04042 3.70971 
        38.84167 2.06217 3.71794 
        38.85077 2.08407 3.72589 
        38.85987 2.10610 3.73355 
        38.86897 2.12827 3.74093 
        38.87808 2.15057 3.74800 
        38.88719 2.17299 3.75478 
        38.89630 2.19553 3.76125 
        38.90542 2.21818 3.76741 
        38.91455 2.24093 3.77327 
        38.92367 2.26378 3.77880 
        38.93281 2.28672 3.78402 
        38.94194 2.30975 3.78892 
        38.95109 2.33285 3.79349 
        38.96023 2.35602 3.79774 
        38.96938 2.37925 3.80165 
        38.97854 2.40254 3.80523 
        38.98769 2.42587 3.80848 
        38.99686 2.44924 3.81138 
        39.00603 2.47265 3.81395 
        39.01520 2.49607 3.81618 
        39.02437 2.51952 3.81807 
        39.03355 2.54297 3.81962 
        39.04274 2.56643 3.82082 
        39.05192 2.58987 3.82167 
        39.06112 2.61331 3.82219 
        39.07032 2.63672 3.82235 
        39.07952 2.66009 3.82217 
        39.08872 2.68343 3.82165 
        39.09793 2.70672 3.82078 
        39.10715 2.72995 3.81957 
        39.11637 2.75312 3.81802 
        39.12559 2.77622 3.81612 
        39.13482 2.79923 3.81389 
        39.14405 2.82216 3.81132 
        39.15329 2.84499 3.80841 
        39.16253 2.86771 3.80517 
        39.17177 2.89033 3.80159 
        39.18102 2.91282 3.79769 
        39.19028 2.93519 3.79346 
        39.19953 2.95742 3.78891 
        39.20880 2.97950 3.78404 
        39.21806 3.00143 3.77885 
        39.22733 3.02321 3.77336 
        39.23661 3.04482 3.76755 
        39.24589 3.06625 3.76144 
        39.25518 3.08751 3.75504 
        39.26447 3.10857 3.74833 
        39.27376 3.12944 3.74135 
        39.28306 3.15012 3.73407 
        39.29236 3.17058 3.72652 
        39.30166 3.19083 3.71870 
        39.31098 3.21086 3.71060 
        39.32029 3.23066 3.70225 
        39.32961 3.25023 3.69365 
        39.33893 3.26956 3.68479 
        39.34826 3.28865 3.67569 
        39.35760 3.30749 3.66636 
        39.36693 3.32607 3.65680 
        39.37628 3.34439 3.64702 
        39.38562 3.36245 3.63703 
        39.39497 3.38025 3.62682 
        39.40433 3.39777 3.61642 
        39.41369 3.41501 3.60583 
        39.42305 3.43198 3.59505 
        39.43242 3.44866 3.58410 
        39.44179 3.46505 3.57297 
        39.45117 3.48115 3.56169 
        39.46055 3.49696 3.55025 
        39.46994 3.51247 3.53868 
        39.47933 3.52769 3.52696 
        39.48873 3.54261 3.51512 
        39.49813 3.55722 3.50315 
        39.50753 3.57153 3.49108 
        39.51694 3.58554 3.47890 
        39.52635 3.59924 3.46663 
        39.53577 3.61264 3.45427 
        39.54519 3.62572 3.44184 
        39.55462 3.63851 3.42933 
        39.56405 3.65098 3.41677 
        39.57349 3.66315 3.40415 
        39.58293 3.67501 3.39149 
        39.59237 3.68657 3.37880 
        39.60182 3.69783 3.36607 
        39.61127 3.70878 3.35333 
        39.62073 3.71943 3.34057 
        39.63019 3.72978 3.32782 
        39.63966 3.73984 3.31506 
        39.64913 3.74960 3.30233 
        39.65861 3.75908 3.28961 
        39.66809 3.76826 3.27692 
        39.67758 3.77716 3.26426 
        39.68707 3.78577 3.25165 
        39.69656 3.79411 3.23909 
        39.70606 3.80217 3.22659 
        39.71557 3.80996 3.21415 
        39.72507 3.81749 3.20178 
        39.73459 3.82475 3.18949 
        39.74410 3.83176 3.17728 
        39.75362 3.83851 3.16517 
        39.76315 3.84502 3.15315 
        39.77268 3.85128 3.14123 
        39.78222 3.85731 3.12942 
        39.79176 3.86311 3.11773 
        39.80130 3.86868 3.10615 
        39.81085 3.87403 3.09470 
        39.82041 3.87917 3.08338 
        39.82996 3.88410 3.07219 
        39.83953 3.88883 3.06113 
        39.84909 3.89336 3.05022 
        39.85867 3.89771 3.03945 
        39.86824 3.90187 3.02883 
        39.87782 3.90586 3.01837 
        39.88741 3.90968 3.00805 
        39.89700 3.91333 2.99790 
        39.90660 3.91683 2.98791 
        39.91620 3.92019 2.97808 
        39.92580 3.92340 2.96841 
        39.93541 3.92647 2.95891 
        39.94502 3.92942 2.94958 
        39.95464 3.93225 2.94042 
        39.96427 3.93496 2.93143 
        39.97389 3.93757 2.92261 
        39.98353 3.94007 2.91396 
        39.99316 3.94248 2.90549 
        40.00280 3.94480 2.89718 
        40.01245 3.94704 2.88905 
        40.02210 3.94921 2.88109 
        40.03176 3.95131 2.87330 
        40.04142 3.95335 2.86568 
        40.05108 3.95533 2.85823 
        40.06075 3.95726 2.85095 
        40.07042 3.95916 2.84384 
        40.08010 3.96101 2.83689 
        40.08979 3.96283 2.83010 
        40.09948 3.96463 2.82347 
        40.10917 3.96641 2.81700 
        40.11887 3.96817 2.81068 
        40.12857 3.96993 2.80452 
        40.13827 3.97168 2.79851 
        40.14799 3.97343 2.79265 
        40.15770 3.97518 2.78693 
        40.16742 3.97695 2.78135 
        40.17715 3.97873 2.77591 
        40.18688 3.98053 2.77061 
        40.19661 3.98235 2.76543 
        40.20636 3.98420 2.76039 
        40.21610 3.98608 2.75546 
        40.22585 3.98800 2.75066 
        40.23560 3.98995 2.74597 
        40.24536 3.99194 2.74139 
        40.25513 3.99398 2.73692 
        40.26489 3.99606 2.73256 
        40.27467 3.99819 2.72829 
        40.28445 4.00037 2.72412 
        40.29423 4.00260 2.72004 
        40.30401 4.00489 2.71605 
        40.31381 4.00724 2.71214 
        40.32360 4.00964 2.70831 
        40.33341 4.01211 2.70455 
        40.34321 4.01463 2.70087 
        40.35302 4.01722 2.69725 
        40.36284 4.01987 2.69369 
        40.37266 4.02259 2.69019 
        40.38248 4.02537 2.68675 
        40.39231 4.02822 2.68335 
        40.40215 4.03113 2.68000 
        40.41199 4.03411 2.67670 
        40.42183 4.03715 2.67343 
        40.43168 4.04026 2.67019 
        40.44154 4.04344 2.66699 
        40.45140 4.04668 2.66382 
        40.46126 4.04999 2.66066 
        40.47113 4.05336 2.65753 
        40.48100 4.05679 2.65442 
        40.49088 4.06029 2.65131 
        40.50076 4.06384 2.64822
