Repository: polyanskiy/refractiveindex.info-database

# Refractive Index Database

The refractiveindex.info database is an extensive collection of optical constants for a wide range of materials. The database is in the public domain. Copyright and related rights were waived by <a href="mailto:polyanskiy@refractiveindex.info">Mikhail Polyanskiy</a> through the <a href="https://creativecommons.org/publicdomain/zero/1.0/">CC0 1.0 Universal Public Domain Dedication</a>. You may copy, modify, and distribute the refractiveindex.info database, even for commercial purposes, without asking permission.

The YAML file format is used to store material information and the database structure.

File: database/data/other/semiconductor alloys/GaAs-InAs/Le.yml (part 6 of 6)
COMMENTS: "In<sub>1-x</sub>Ga<sub>x</sub>As; x=0.47. Thin film: 310 nm. Room temperature."
DATA:
  - type: tabulated nk
    data: |
        40.51065 4.06746 2.64514 
        40.52054 4.07114 2.64206 
        40.53044 4.07488 2.63898 
        40.54034 4.07867 2.63589 
        40.55025 4.08252 2.63281 
        40.56016 4.08643 2.62972 
        40.57008 4.09039 2.62661 
        40.58000 4.09440 2.62350 
        40.58993 4.09846 2.62037 
        40.59986 4.10257 2.61722 
        40.60980 4.10672 2.61405 
        40.61974 4.11092 2.61086 
        40.62968 4.11516 2.60765 
        40.63963 4.11945 2.60441 
        40.64959 4.12377 2.60115 
        40.65955 4.12813 2.59786 
        40.66952 4.13253 2.59453 
        40.67949 4.13696 2.59118 
        40.68946 4.14142 2.58779 
        40.69944 4.14592 2.58436 
        40.70943 4.15044 2.58090 
        40.71942 4.15499 2.57741 
        40.72941 4.15956 2.57387 
        40.73941 4.16415 2.57029 
        40.74942 4.16877 2.56668 
        40.75943 4.17340 2.56302 
        40.76944 4.17805 2.55932 
        40.77946 4.18271 2.55557 
        40.78949 4.18739 2.55179 
        40.79952 4.19207 2.54795 
        40.80955 4.19677 2.54408 
        40.81959 4.20147 2.54015 
        40.82963 4.20618 2.53619 
        40.83968 4.21089 2.53217 
        40.84974 4.21560 2.52811 
        40.85979 4.22031 2.52400 
        40.86986 4.22501 2.51985 
        40.87993 4.22972 2.51565 
        40.89000 4.23442 2.51140 
        40.90008 4.23911 2.50710 
        40.91016 4.24379 2.50276 
        40.92025 4.24846 2.49836 
        40.93035 4.25311 2.49393 
        40.94045 4.25776 2.48944 
        40.95055 4.26238 2.48491 
        40.96066 4.26699 2.48033 
        40.97077 4.27158 2.47571 
        40.98089 4.27615 2.47104 
        40.99102 4.28070 2.46632 
        41.00114 4.28522 2.46156 
        41.01128 4.28972 2.45675 
        41.02142 4.29419 2.45190 
        41.03156 4.29864 2.44701 
        41.04171 4.30305 2.44207 
        41.05186 4.30743 2.43709 
        41.06202 4.31179 2.43207 
        41.07218 4.31611 2.42700 
        41.08235 4.32039 2.42189 
        41.09253 4.32464 2.41675 
        41.10271 4.32885 2.41156 
        41.11289 4.33302 2.40633 
        41.12308 4.33716 2.40107 
        41.13327 4.34125 2.39576 
        41.14347 4.34530 2.39042 
        41.15368 4.34931 2.38505 
        41.16389 4.35328 2.37963 
        41.17410 4.35720 2.37419 
        41.18432 4.36108 2.36870 
        41.19454 4.36490 2.36319 
        41.20477 4.36868 2.35764 
        41.21501 4.37242 2.35206 
        41.22525 4.37610 2.34645 
        41.23549 4.37973 2.34080 
        41.24574 4.38331 2.33513 
        41.25600 4.38684 2.32943 
        41.26626 4.39031 2.32371 
        41.27652 4.39373 2.31795 
        41.28680 4.39710 2.31217 
        41.29707 4.40041 2.30637 
        41.30735 4.40366 2.30054 
        41.31764 4.40686 2.29469 
        41.32793 4.41000 2.28882 
        41.33822 4.41308 2.28292 
        41.34852 4.41610 2.27701 
        41.35883 4.41906 2.27107 
        41.36914 4.42196 2.26512 
        41.37946 4.42480 2.25915 
        41.38978 4.42757 2.25317 
        41.40011 4.43029 2.24717 
        41.41044 4.43294 2.24115 
        41.42078 4.43553 2.23513 
        41.43112 4.43805 2.22909 
        41.44147 4.44051 2.22304 
        41.45182 4.44290 2.21698 
        41.46218 4.44523 2.21091 
        41.47254 4.44749 2.20483 
        41.48291 4.44968 2.19875 
        41.49328 4.45181 2.19266 
        41.50366 4.45387 2.18657 
        41.51404 4.45586 2.18047 
        41.52443 4.45778 2.17437 
        41.53482 4.45964 2.16828 
        41.54522 4.46142 2.16218 
        41.55563 4.46314 2.15608 
        41.56604 4.46478 2.14999 
        41.57645 4.46635 2.14389 
        41.58687 4.46786 2.13781 
        41.59730 4.46929 2.13173 
        41.60773 4.47065 2.12566 
        41.61817 4.47194 2.11959 
        41.62861 4.47316 2.11354 
        41.63905 4.47431 2.10749 
        41.64951 4.47538 2.10146 
        41.65996 4.47638 2.09545 
        41.67042 4.47731 2.08944 
        41.68089 4.47817 2.08346 
        41.69136 4.47895 2.07749 
        41.70184 4.47966 2.07154 
        41.71232 4.48030 2.06561 
        41.72281 4.48086 2.05970 
        41.73331 4.48136 2.05381 
        41.74381 4.48177 2.04795 
        41.75431 4.48212 2.04211 
        41.76482 4.48239 2.03630 
        41.77533 4.48259 2.03052 
        41.78585 4.48272 2.02476 
        41.79638 4.48277 2.01904 
        41.80691 4.48275 2.01335 
        41.81745 4.48266 2.00770 
        41.82799 4.48249 2.00207 
        41.83853 4.48225 1.99649 
        41.84909 4.48194 1.99094 
        41.85964 4.48156 1.98543 
        41.87021 4.48111 1.97997 
        41.88078 4.48058 1.97454 
        41.89135 4.47999 1.96916 
        41.90193 4.47932 1.96382 
        41.91251 4.47858 1.95853 
        41.92310 4.47777 1.95329 
        41.93369 4.47690 1.94810 
        41.94429 4.47595 1.94296 
        41.95490 4.47493 1.93787 
        41.96551 4.47385 1.93284 
        41.97613 4.47269 1.92786 
        41.98675 4.47148 1.92294 
        41.99737 4.47019 1.91807 
        42.00801 4.46884 1.91327 
        42.01864 4.46742 1.90853 
        42.02929 4.46594 1.90385 
        42.03994 4.46439 1.89924 
        42.05059 4.46278 1.89469 
        42.06125 4.46111 1.89022 
        42.07191 4.45937 1.88581 
        42.08258 4.45758 1.88147 
        42.09326 4.45572 1.87720 
        42.10394 4.45381 1.87301 
        42.11463 4.45184 1.86890 
        42.12532 4.44981 1.86486 
        42.13601 4.44772 1.86090 
        42.14672 4.44558 1.85702 
        42.15743 4.44339 1.85322 
        42.16814 4.44115 1.84951 
        42.17886 4.43885 1.84588 
        42.18958 4.43650 1.84234 
        42.20031 4.43411 1.83888 
        42.21105 4.43166 1.83551 
        42.22179 4.42917 1.83224 
        42.23254 4.42664 1.82906 
        42.24329 4.42406 1.82597 
        42.25404 4.42144 1.82297 
        42.26481 4.41878 1.82007 
        42.27557 4.41609 1.81727 
        42.28635 4.41335 1.81457 
        42.29713 4.41058 1.81197 
        42.30791 4.40778 1.80948 
        42.31870 4.40494 1.80708 
        42.32950 4.40208 1.80479 
        42.34030 4.39919 1.80261 
        42.35110 4.39627 1.80053 
        42.36192 4.39333 1.79857 
        42.37273 4.39036 1.79671 
        42.38356 4.38738 1.79496 
        42.39439 4.38438 1.79332 
        42.40522 4.38136 1.79180 
        42.41606 4.37833 1.79039 
        42.42691 4.37528 1.78910 
        42.43776 4.37223 1.78792 
        42.44861 4.36917 1.78686 
        42.45948 4.36611 1.78592 
        42.47034 4.36305 1.78510 
        42.48122 4.35998 1.78440 
        42.49209 4.35692 1.78381 
        42.50298 4.35387 1.78335 
        42.51387 4.35082 1.78301 
        42.52476 4.34778 1.78279 
        42.53566 4.34476 1.78270 
        42.54657 4.34175 1.78273 
        42.55748 4.33877 1.78288 
        42.56840 4.33580 1.78316 
        42.57932 4.33286 1.78356 
        42.59025 4.32994 1.78409 
        42.60119 4.32706 1.78474 
        42.61213 4.32421 1.78552 
        42.62307 4.32140 1.78642 
        42.63403 4.31862 1.78744 
        42.64498 4.31589 1.78860 
        42.65595 4.31320 1.78987 
        42.66691 4.31056 1.79128 
        42.67789 4.30798 1.79280 
        42.68887 4.30544 1.79445 
        42.69985 4.30297 1.79623 
        42.71084 4.30055 1.79813 
        42.72184 4.29820 1.80014 
        42.73284 4.29591 1.80229 
        42.74385 4.29370 1.80455 
        42.75486 4.29155 1.80693 
        42.76588 4.28949 1.80943 
        42.77691 4.28750 1.81205 
        42.78794 4.28560 1.81478 
        42.79898 4.28378 1.81764 
        42.81002 4.28205 1.82060 
        42.82107 4.28041 1.82368 
        42.83212 4.27886 1.82687 
        42.84318 4.27742 1.83017 
        42.85424 4.27607 1.83357 
        42.86531 4.27483 1.83708 
        42.87639 4.27370 1.84070 
        42.88747 4.27267 1.84442 
        42.89856 4.27176 1.84824 
        42.90965 4.27097 1.85216 
        42.92075 4.27029 1.85617 
        42.93186 4.26974 1.86028 
        42.94297 4.26930 1.86448 
        42.95408 4.26900 1.86876 
        42.96521 4.26882 1.87313 
        42.97633 4.26878 1.87759 
        42.98747 4.26887 1.88213 
        42.99861 4.26910 1.88674 
        43.00975 4.26947 1.89143 
        43.02090 4.26998 1.89619 
        43.03206 4.27063 1.90102 
        43.04322 4.27143 1.90592 
        43.05439 4.27238 1.91088 
        43.06557 4.27348 1.91589 
        43.07675 4.27473 1.92097 
        43.08793 4.27614 1.92609 
        43.09912 4.27770 1.93127 
        43.11032 4.27942 1.93649 
        43.12152 4.28129 1.94175 
        43.13273 4.28333 1.94706 
        43.14395 4.28553 1.95239 
        43.15517 4.28790 1.95776 
        43.16640 4.29043 1.96315 
        43.17763 4.29312 1.96857 
        43.18887 4.29598 1.97401 
        43.20011 4.29901 1.97947 
        43.21136 4.30221 1.98493 
        43.22262 4.30558 1.99041 
        43.23388 4.30911 1.99588 
        43.24515 4.31282 2.00136 
        43.25642 4.31670 2.00684 
        43.26770 4.32075 2.01230 
        43.27899 4.32497 2.01776 
        43.29028 4.32936 2.02320 
        43.30157 4.33392 2.02862 
        43.31288 4.33866 2.03402 
        43.32418 4.34356 2.03938 
        43.33550 4.34864 2.04472 
        43.34682 4.35388 2.05002 
        43.35815 4.35930 2.05528 
        43.36948 4.36488 2.06050 
        43.38082 4.37064 2.06567 
        43.39216 4.37656 2.07079 
        43.40351 4.38264 2.07586 
        43.41487 4.38890 2.08086 
        43.42623 4.39531 2.08580 
        43.43760 4.40189 2.09068 
        43.44897 4.40863 2.09549 
        43.46035 4.41554 2.10022 
        43.47174 4.42260 2.10487 
        43.48313 4.42982 2.10944 
        43.49453 4.43719 2.11393 
        43.50593 4.44472 2.11833 
        43.51734 4.45240 2.12264 
        43.52876 4.46023 2.12685 
        43.54018 4.46821 2.13097 
        43.55161 4.47633 2.13498 
        43.56304 4.48460 2.13889 
        43.57448 4.49301 2.14268 
        43.58593 4.50156 2.14637 
        43.59738 4.51024 2.14995 
        43.60884 4.51906 2.15340 
        43.62030 4.52802 2.15674 
        43.63177 4.53710 2.15995 
        43.64325 4.54631 2.16304 
        43.65473 4.55564 2.16599 
        43.66622 4.56510 2.16882 
        43.67771 4.57467 2.17151 
        43.68921 4.58436 2.17407 
        43.70072 4.59417 2.17649 
        43.71223 4.60408 2.17877 
        43.72375 4.61410 2.18090 
        43.73527 4.62423 2.18289 
        43.74680 4.63445 2.18473 
        43.75834 4.64478 2.18642 
        43.76988 4.65520 2.18796 
        43.78143 4.66571 2.18934 
        43.79299 4.67631 2.19057 
        43.80455 4.68700 2.19164 
        43.81612 4.69777 2.19256 
        43.82769 4.70861 2.19331 
        43.83927 4.71954 2.19390 
        43.85085 4.73053 2.19433 
        43.86244 4.74160 2.19460 
        43.87404 4.75273 2.19469 
        43.88565 4.76392 2.19463 
        43.89726 4.77518 2.19439 
        43.90887 4.78649 2.19398 
        43.92049 4.79785 2.19340 
        43.93212 4.80926 2.19265 
        43.94376 4.82072 2.19173 
        43.95540 4.83222 2.19064 
        43.96704 4.84375 2.18937 
        43.97870 4.85533 2.18793 
        43.99036 4.86693 2.18632 
        44.00202 4.87857 2.18452 
        44.01370 4.89023 2.18256 
        44.02537 4.90191 2.18041 
        44.03706 4.91361 2.17809 
        44.04875 4.92533 2.17560 
        44.06044 4.93706 2.17293 
        44.07214 4.94879 2.17008 
        44.08385 4.96053 2.16705 
        44.09557 4.97228 2.16385 
        44.10729 4.98402 2.16048 
        44.11902 4.99576 2.15692 
        44.13075 5.00749 2.15319 
        44.14249 5.01921 2.14929 
        44.15424 5.03092 2.14521 
        44.16599 5.04260 2.14095 
        44.17775 5.05427 2.13652 
        44.18951 5.06591 2.13192 
        44.20129 5.07753 2.12715 
        44.21306 5.08911 2.12220 
        44.22485 5.10066 2.11708 
        44.23664 5.11218 2.11179 
        44.24843 5.12365 2.10633 
        44.26024 5.13509 2.10071 
        44.27205 5.14648 2.09491 
        44.28386 5.15782 2.08895 
        44.29568 5.16910 2.08282 
        44.30751 5.18034 2.07653 
        44.31935 5.19152 2.07007 
        44.33119 5.20263 2.06346 
        44.34303 5.21369 2.05668 
        44.35489 5.22467 2.04974 
        44.36675 5.23560 2.04265 
        44.37861 5.24645 2.03539 
        44.39048 5.25722 2.02799 
        44.40236 5.26792 2.02043 
        44.41425 5.27854 2.01271 
        44.42614 5.28909 2.00485 
        44.43804 5.29954 1.99684 
        44.44994 5.30991 1.98868 
        44.46185 5.32019 1.98037 
        44.47377 5.33038 1.97193 
        44.48569 5.34048 1.96334 
        44.49762 5.35048 1.95461 
        44.50956 5.36039 1.94574 
        44.52150 5.37019 1.93674 
        44.53345 5.37989 1.92760 
        44.54540 5.38949 1.91833 
        44.55736 5.39898 1.90893 
        44.56933 5.40837 1.89940 
        44.58131 5.41764 1.88974 
        44.59329 5.42680 1.87997 
        44.60528 5.43585 1.87006 
        44.61727 5.44477 1.86004 
        44.62927 5.45359 1.84991 
        44.64128 5.46228 1.83965 
        44.65329 5.47085 1.82929 
        44.66531 5.47930 1.81881 
        44.67734 5.48762 1.80823 
        44.68937 5.49582 1.79753 
        44.70141 5.50389 1.78674 
        44.71345 5.51183 1.77584 
        44.72551 5.51963 1.76485 
        44.73756 5.52731 1.75375 
        44.74963 5.53486 1.74256 
        44.76170 5.54226 1.73128 
        44.77378 5.54954 1.71991 
        44.78586 5.55667 1.70846 
        44.79796 5.56367 1.69692 
        44.81005 5.57053 1.68529 
        44.82216 5.57725 1.67359 
        44.83427 5.58383 1.66181 
        44.84639 5.59026 1.64995 
        44.85851 5.59656 1.63802 
        44.87064 5.60270 1.62603 
        44.88278 5.60871 1.61396 
        44.89492 5.61456 1.60183 
        44.90707 5.62027 1.58964 
        44.91923 5.62584 1.57738 
        44.93139 5.63126 1.56508 
        44.94356 5.63653 1.55271 
        44.95574 5.64164 1.54029 
        44.96792 5.64662 1.52783 
        44.98011 5.65144 1.51532 
        44.99231 5.65611 1.50276 
        45.00451 5.66063 1.49015 
        45.01672 5.66500 1.47752 
        45.02894 5.66922 1.46484 
        45.04116 5.67329 1.45213 
        45.05339 5.67721 1.43938 
        45.06563 5.68098 1.42661 
        45.07787 5.68459 1.41381 
        45.09012 5.68806 1.40098 
        45.10237 5.69137 1.38814 
        45.11464 5.69454 1.37527 
        45.12690 5.69755 1.36238 
        45.13918 5.70041 1.34948 
        45.15146 5.70312 1.33657 
        45.16375 5.70568 1.32365 
        45.17605 5.70809 1.31072 
        45.18835 5.71035 1.29779 
        45.20066 5.71246 1.28485 
        45.21298 5.71442 1.27191 
        45.22530 5.71624 1.25897 
        45.23763 5.71790 1.24604 
        45.24997 5.71942 1.23312 
        45.26231 5.72079 1.22020 
        45.27466 5.72201 1.20729 
        45.28702 5.72309 1.19440 
        45.29938 5.72403 1.18152 
        45.31175 5.72482 1.16866 
        45.32413 5.72546 1.15582 
        45.33651 5.72597 1.14301 
        45.34890 5.72633 1.13021 
        45.36130 5.72655 1.11745 
        45.37370 5.72663 1.10471 
        45.38611 5.72657 1.09200 
        45.39853 5.72638 1.07932 
        45.41096 5.72604 1.06668 
        45.42339 5.72557 1.05407 
        45.43582 5.72497 1.04151 
        45.44827 5.72423 1.02898 
        45.46072 5.72336 1.01650 
        45.47318 5.72235 1.00405 
        45.48564 5.72122 0.99166 
        45.49812 5.71996 0.97931 
        45.51059 5.71857 0.96702 
        45.52308 5.71705 0.95477 
        45.53557 5.71540 0.94258 
        45.54807 5.71363 0.93044 
        45.56058 5.71174 0.91836 
        45.57309 5.70973 0.90633 
        45.58561 5.70759 0.89437 
        45.59814 5.70534 0.88246 
        45.61067 5.70297 0.87062 
        45.62321 5.70049 0.85885 
        45.63576 5.69789 0.84714 
        45.64832 5.69517 0.83549 
        45.66088 5.69235 0.82392 
        45.67345 5.68941 0.81241 
        45.68602 5.68637 0.80098 
        45.69860 5.68322 0.78962 
        45.71119 5.67996 0.77833 
        45.72379 5.67660 0.76712 
        45.73639 5.67314 0.75598 
        45.74900 5.66957 0.74493 
        45.76162 5.66591 0.73395 
        45.77424 5.66215 0.72305 
        45.78687 5.65829 0.71223 
        45.79951 5.65434 0.70149 
        45.81216 5.65030 0.69084 
        45.82481 5.64617 0.68027 
        45.83747 5.64195 0.66978 
        45.85013 5.63764 0.65938 
        45.86281 5.63324 0.64907 
        45.87548 5.62876 0.63884 
        45.88817 5.62420 0.62870 
        45.90086 5.61956 0.61866 
        45.91357 5.61484 0.60870 
        45.92627 5.61004 0.59883 
        45.93899 5.60517 0.58905 
        45.95171 5.60022 0.57937 
        45.96444 5.59520 0.56977 
        45.97718 5.59011 0.56027 
        45.98992 5.58495 0.55086 
        46.00267 5.57972 0.54155 
        46.01543 5.57443 0.53233 
        46.02819 5.56908 0.52321 
        46.04096 5.56366 0.51418 
        46.05374 5.55819 0.50524 
        46.06653 5.55265 0.49640 
        46.07932 5.54707 0.48766 
        46.09212 5.54142 0.47902 
        46.10493 5.53572 0.47047 
        46.11774 5.52997 0.46202 
        46.13056 5.52417 0.45366 
        46.14339 5.51833 0.44540 
        46.15622 5.51243 0.43724 
        46.16907 5.50649 0.42918 
        46.18192 5.50051 0.42121 
        46.19477 5.49449 0.41334 
        46.20764 5.48843 0.40557 
        46.22051 5.48233 0.39790 
        46.23339 5.47619 0.39032 
        46.24627 5.47002 0.38284 
        46.25916 5.46381 0.37546 
        46.27207 5.45757 0.36817 
        46.28497 5.45131 0.36098 
        46.29789 5.44501 0.35389 
        46.31081 5.43869 0.34689 
        46.32374 5.43234 0.33999 
        46.33667 5.42597 0.33319 
        46.34962 5.41957 0.32648 
        46.36257 5.41315 0.31986 
        46.37553 5.40672 0.31334 
        46.38849 5.40026 0.30692 
        46.40146 5.39379 0.30059 
        46.41444 5.38731 0.29435 
        46.42743 5.38081 0.28821 
        46.44042 5.37429 0.28216 
        46.45342 5.36777 0.27620 
        46.46643 5.36123 0.27033 
        46.47945 5.35469 0.26455 
        46.49247 5.34814 0.25887 
        46.50550 5.34159 0.25327 
        46.51854 5.33503 0.24776 
        46.53158 5.32846 0.24235 
        46.54464 5.32190 0.23702 
        46.55770 5.31533 0.23178 
        46.57076 5.30876 0.22662 
        46.58384 5.30220 0.22155 
        46.59692 5.29563 0.21657 
        46.61001 5.28907 0.21168 
        46.62310 5.28252 0.20686 
        46.63621 5.27597 0.20213 
        46.64932 5.26943 0.19749 
        46.66244 5.26289 0.19292 
        46.67556 5.25637 0.18844 
        46.68870 5.24985 0.18404 
        46.70184 5.24335 0.17971 
        46.71499 5.23685 0.17547 
        46.72814 5.23037 0.17130 
        46.74130 5.22391 0.16722 
        46.75447 5.21746 0.16320 
        46.76765 5.21102 0.15927 
        46.78084 5.20460 0.15541 
        46.79403 5.19820 0.15162 
        46.80723 5.19181 0.14791 
        46.82044 5.18544 0.14427 
        46.83365 5.17910 0.14070 
        46.84688 5.17277 0.13720 
        46.86010 5.16646 0.13377 
        46.87334 5.16018 0.13041 
        46.88659 5.15392 0.12712 
        46.89984 5.14768 0.12389 
        46.91310 5.14146 0.12073 
        46.92637 5.13527 0.11764 
        46.93964 5.12910 0.11461 
        46.95292 5.12296 0.11165 
        46.96621 5.11685 0.10874 
        46.97951 5.11076 0.10590 
        46.99281 5.10470 0.10312 
        47.00613 5.09866 0.10041 
        47.01945 5.09265 0.09775 
        47.03278 5.08668 0.09514 
        47.04611 5.08073 0.09260 
        47.05945 5.07480 0.09011 
        47.07280 5.06891 0.08768 
        47.08616 5.06305 0.08530 
        47.09953 5.05722 0.08298 
        47.11290 5.05142 0.08071 
        47.12628 5.04565 0.07849 
        47.13967 5.03991 0.07633 
        47.15306 5.03421 0.07421 
        47.16647 5.02853 0.07214 
        47.17988 5.02289 0.07012 
        47.19330 5.01728 0.06815 
        47.20672 5.01170 0.06623 
        47.22016 5.00616 0.06436 
        47.23360 5.00065 0.06252 
        47.24705 4.99517 0.06074 
        47.26050 4.98972 0.05899 
        47.27397 4.98431 0.05729 
        47.28744 4.97893 0.05564 
        47.30092 4.97359 0.05402 
        47.31441 4.96828 0.05244 
        47.32790 4.96300 0.05091 
        47.34141 4.95776 0.04941 
        47.35492 4.95255 0.04795 
        47.36843 4.94737 0.04653 
        47.38196 4.94223 0.04514 
        47.39549 4.93712 0.04380 
        47.40904 4.93205 0.04248 
        47.42258 4.92701 0.04120 
        47.43614 4.92201 0.03996 
        47.44971 4.91704 0.03874 
        47.46328 4.91210 0.03756 
        47.47686 4.90720 0.03642 
        47.49045 4.90233 0.03530 
        47.50404 4.89750 0.03421 
        47.51765 4.89270 0.03315 
        47.53126 4.88793 0.03212 
        47.54488 4.88319 0.03112 
        47.55851 4.87850 0.03015 
        47.57214 4.87383 0.02921 
        47.58578 4.86920 0.02829 
        47.59943 4.86460 0.02739 
        47.61309 4.86003 0.02653 
        47.62676 4.85550 0.02568 
        47.64043 4.85100 0.02486 
        47.65411 4.84653 0.02407 
        47.66780 4.84209 0.02329 
        47.68150 4.83769 0.02254 
        47.69521 4.83332 0.02181 
        47.70892 4.82898 0.02111 
        47.72264 4.82467 0.02042 
        47.73637 4.82040 0.01975 
        47.75011 4.81616 0.01911 
        47.76385 4.81194 0.01848 
        47.77761 4.80776 0.01787 
        47.79137 4.80361 0.01728 
        47.80514 4.79949 0.01671 
        47.81891 4.79540 0.01615 
        47.83270 4.79135 0.01561 
        47.84649 4.78732 0.01509 
        47.86029 4.78332 0.01459 
        47.87410 4.77935 0.01409 
        47.88792 4.77541 0.01362 
        47.90174 4.77150 0.01316 
        47.91557 4.76762 0.01271 
        47.92941 4.76376 0.01228 
        47.94326 4.75994 0.01186 
        47.95712 4.75614 0.01146 
        47.97098 4.75238 0.01106 
        47.98485 4.74864 0.01068 
        47.99874 4.74492 0.01032 
        48.01262 4.74124 0.00996 
        48.02652 4.73758 0.00961 
        48.04042 4.73395 0.00928 
        48.05434 4.73034 0.00896 
        48.06826 4.72677 0.00865 
        48.08219 4.72321 0.00834 
        48.09612 4.71969 0.00805 
        48.11007 4.71619 0.00777 
        48.12402 4.71271 0.00750 
        48.13798 4.70926 0.00723 
        48.15195 4.70584 0.00698 
        48.16593 4.70244 0.00673 
        48.17991 4.69906 0.00649 
        48.19391 4.69571 0.00626 
        48.20791 4.69238 0.00604 
        48.22192 4.68908 0.00582 
        48.23594 4.68580 0.00561 
        48.24996 4.68254 0.00541 
        48.26400 4.67931 0.00522 
        48.27804 4.67610 0.00503 
        48.29209 4.67291 0.00485 
        48.30615 4.66974 0.00468 
        48.32022 4.66660 0.00451 
        48.33429 4.66348 0.00434 
        48.34838 4.66038 0.00419 
        48.36247 4.65730 0.00403 
        48.37657 4.65424 0.00389 
        48.39068 4.65120 0.00375 
        48.40479 4.64819 0.00361 
        48.41892 4.64519 0.00348 
        48.43305 4.64222 0.00335 
        48.44719 4.63926 0.00323 
        48.46134 4.63633 0.00311 
        48.47550 4.63341 0.00300 
        48.48966 4.63052 0.00289 
        48.50384 4.62764 0.00278 
        48.51802 4.62478 0.00268 
        48.53221 4.62194 0.00258 
        48.54641 4.61912 0.00249 
        48.56062 4.61632 0.00239 
        48.57483 4.61354 0.00231 
        48.58906 4.61077 0.00222 
        48.60329 4.60802 0.00214 
        48.61753 4.60529 0.00206 
        48.63178 4.60258 0.00198 
        48.64603 4.59989 0.00191 
        48.66030 4.59721 0.00184 
        48.67457 4.59455 0.00177 
        48.68886 4.59190 0.00171 
        48.70315 4.58928 0.00164 
        48.71745 4.58667 0.00158 
        48.73176 4.58407 0.00152 
        48.74607 4.58149 0.00147 
        48.76040 4.57893 0.00141 
        48.77473 4.57638 0.00136 
SPECS:
    n_absolute: true
    wavelength_vacuum: true
    film_thickness: 310 nm
    substrate: Ge
