Repository: polyanskiy/refractiveindex.info-database

# Refractive Index Database

The refractiveindex.info database is an extensive collection of optical constants for a wide range of materials. The database is in the public domain. Copyright and related rights were waived by <a href="mailto:polyanskiy@refractiveindex.info">Mikhail Polyanskiy</a> through the <a href="https://creativecommons.org/publicdomain/zero/1.0/">CC0 1.0 Universal Public Domain Dedication</a>. You may copy, modify, and distribute the refractiveindex.info database, even for commercial purposes, without asking permission.

The YAML file format is used to store material information and the database structure.

File: database/main/Ta2O5/Bright-nanocrystalline.yml (part 9 of 9)
COMMENTS: "Nanocrystalline (annealed) thin film"
DATA:
  - type: tabulated nk
    data: |
        5.39811e+00 1.93972e+00 1.95616e-02
        5.40541e+00 1.93923e+00 1.96264e-02
        5.41272e+00 1.93874e+00 1.96916e-02
        5.42005e+00 1.93825e+00 1.97572e-02
        5.42741e+00 1.93775e+00 1.98232e-02
        5.43478e+00 1.93725e+00 1.98896e-02
        5.44218e+00 1.93675e+00 1.99564e-02
        5.44959e+00 1.93625e+00 2.00235e-02
        5.45703e+00 1.93574e+00 2.00911e-02
        5.46448e+00 1.93524e+00 2.01591e-02
        5.47196e+00 1.93473e+00 2.02275e-02
        5.47945e+00 1.93421e+00 2.02963e-02
        5.48697e+00 1.93370e+00 2.03655e-02
        5.49451e+00 1.93318e+00 2.04352e-02
        5.50206e+00 1.93266e+00 2.05053e-02
        5.50964e+00 1.93214e+00 2.05758e-02
        5.51724e+00 1.93161e+00 2.06467e-02
        5.52486e+00 1.93109e+00 2.07181e-02
        5.53250e+00 1.93056e+00 2.07899e-02
        5.54017e+00 1.93002e+00 2.08622e-02
        5.54785e+00 1.92949e+00 2.09349e-02
        5.55556e+00 1.92895e+00 2.10081e-02
        5.56328e+00 1.92841e+00 2.10817e-02
        5.57103e+00 1.92787e+00 2.11558e-02
        5.57880e+00 1.92732e+00 2.12304e-02
        5.58659e+00 1.92678e+00 2.13054e-02
        5.59441e+00 1.92622e+00 2.13809e-02
        5.60224e+00 1.92567e+00 2.14568e-02
        5.61010e+00 1.92512e+00 2.15333e-02
        5.61798e+00 1.92456e+00 2.16102e-02
        5.62588e+00 1.92399e+00 2.16876e-02
        5.63380e+00 1.92343e+00 2.17656e-02
        5.64175e+00 1.92286e+00 2.18440e-02
        5.64972e+00 1.92229e+00 2.19229e-02
        5.65771e+00 1.92172e+00 2.20023e-02
        5.66572e+00 1.92115e+00 2.20823e-02
        5.67376e+00 1.92057e+00 2.21627e-02
        5.68182e+00 1.91999e+00 2.22437e-02
        5.68990e+00 1.91940e+00 2.23252e-02
        5.69801e+00 1.91881e+00 2.24072e-02
        5.70613e+00 1.91822e+00 2.24898e-02
        5.71429e+00 1.91763e+00 2.25729e-02
        5.72246e+00 1.91704e+00 2.26565e-02
        5.73066e+00 1.91644e+00 2.27407e-02
        5.73888e+00 1.91584e+00 2.28255e-02
        5.74713e+00 1.91523e+00 2.29108e-02
        5.75540e+00 1.91462e+00 2.29966e-02
        5.76369e+00 1.91401e+00 2.30831e-02
        5.77201e+00 1.91340e+00 2.31701e-02
        5.78035e+00 1.91278e+00 2.32577e-02
        5.78871e+00 1.91216e+00 2.33459e-02
        5.79710e+00 1.91154e+00 2.34347e-02
        5.80552e+00 1.91091e+00 2.35240e-02
        5.81395e+00 1.91028e+00 2.36140e-02
        5.82242e+00 1.90965e+00 2.37046e-02
        5.83090e+00 1.90901e+00 2.37958e-02
        5.83942e+00 1.90837e+00 2.38876e-02
        5.84795e+00 1.90773e+00 2.39801e-02
        5.85652e+00 1.90708e+00 2.40731e-02
        5.86510e+00 1.90643e+00 2.41669e-02
        5.87372e+00 1.90578e+00 2.42612e-02
        5.88235e+00 1.90512e+00 2.43562e-02
        5.89102e+00 1.90446e+00 2.44519e-02
        5.89971e+00 1.90380e+00 2.45482e-02
        5.90842e+00 1.90313e+00 2.46452e-02
        5.91716e+00 1.90246e+00 2.47429e-02
        5.92593e+00 1.90178e+00 2.48412e-02
        5.93472e+00 1.90111e+00 2.49403e-02
        5.94354e+00 1.90043e+00 2.50400e-02
        5.95238e+00 1.89974e+00 2.51404e-02
        5.96125e+00 1.89905e+00 2.52416e-02
        5.97015e+00 1.89836e+00 2.53434e-02
        5.97907e+00 1.89766e+00 2.54460e-02
        5.98802e+00 1.89697e+00 2.55493e-02
        5.99700e+00 1.89626e+00 2.56534e-02
        6.00601e+00 1.89555e+00 2.57582e-02
        6.01504e+00 1.89484e+00 2.58637e-02
        6.02410e+00 1.89413e+00 2.59700e-02
        6.03318e+00 1.89341e+00 2.60771e-02
        6.04230e+00 1.89269e+00 2.61849e-02
        6.05144e+00 1.89196e+00 2.62936e-02
        6.06061e+00 1.89123e+00 2.64030e-02
        6.06980e+00 1.89050e+00 2.65132e-02
        6.07903e+00 1.88976e+00 2.66242e-02
        6.08828e+00 1.88902e+00 2.67361e-02
        6.09756e+00 1.88827e+00 2.68487e-02
        6.10687e+00 1.88752e+00 2.69622e-02
        6.11621e+00 1.88676e+00 2.70765e-02
        6.12557e+00 1.88600e+00 2.71917e-02
        6.13497e+00 1.88524e+00 2.73078e-02
        6.14439e+00 1.88447e+00 2.74247e-02
        6.15385e+00 1.88370e+00 2.75424e-02
        6.16333e+00 1.88293e+00 2.76611e-02
        6.17284e+00 1.88215e+00 2.77807e-02
        6.18238e+00 1.88136e+00 2.79011e-02
        6.19195e+00 1.88057e+00 2.80225e-02
        6.20155e+00 1.87978e+00 2.81448e-02
        6.21118e+00 1.87898e+00 2.82680e-02
        6.22084e+00 1.87818e+00 2.83922e-02
        6.23053e+00 1.87737e+00 2.85173e-02
        6.24025e+00 1.87656e+00 2.86434e-02
        6.25000e+00 1.87574e+00 2.87704e-02
        6.25978e+00 1.87492e+00 2.88984e-02
        6.26959e+00 1.87409e+00 2.90275e-02
        6.27943e+00 1.87326e+00 2.91575e-02
        6.28931e+00 1.87243e+00 2.92885e-02
        6.29921e+00 1.87159e+00 2.94206e-02
        6.30915e+00 1.87074e+00 2.95537e-02
        6.31912e+00 1.86989e+00 2.96879e-02
        6.32911e+00 1.86904e+00 2.98231e-02
        6.33914e+00 1.86818e+00 2.99594e-02
        6.34921e+00 1.86731e+00 3.00967e-02
        6.35930e+00 1.86644e+00 3.02352e-02
        6.36943e+00 1.86557e+00 3.03748e-02
        6.37959e+00 1.86469e+00 3.05155e-02
        6.38978e+00 1.86380e+00 3.06573e-02
        6.40000e+00 1.86291e+00 3.08003e-02
        6.41026e+00 1.86201e+00 3.09444e-02
        6.42055e+00 1.86111e+00 3.10897e-02
        6.43087e+00 1.86021e+00 3.12362e-02
        6.44122e+00 1.85929e+00 3.13838e-02
        6.45161e+00 1.85838e+00 3.15327e-02
        6.46204e+00 1.85745e+00 3.16829e-02
        6.47249e+00 1.85652e+00 3.18342e-02
        6.48298e+00 1.85559e+00 3.19868e-02
        6.49351e+00 1.85465e+00 3.21407e-02
        6.50407e+00 1.85370e+00 3.22959e-02
        6.51466e+00 1.85275e+00 3.24523e-02
        6.52529e+00 1.85179e+00 3.26101e-02
        6.53595e+00 1.85083e+00 3.27692e-02
        6.54664e+00 1.84986e+00 3.29296e-02
        6.55738e+00 1.84889e+00 3.30914e-02
        6.56814e+00 1.84791e+00 3.32546e-02
        6.57895e+00 1.84692e+00 3.34192e-02
        6.58979e+00 1.84593e+00 3.35852e-02
        6.60066e+00 1.84493e+00 3.37526e-02
        6.61157e+00 1.84392e+00 3.39214e-02
        6.62252e+00 1.84291e+00 3.40917e-02
        6.63350e+00 1.84189e+00 3.42635e-02
        6.64452e+00 1.84087e+00 3.44368e-02
        6.65557e+00 1.83983e+00 3.46116e-02
        6.66667e+00 1.83880e+00 3.47879e-02
        6.67780e+00 1.83775e+00 3.49658e-02
        6.68896e+00 1.83670e+00 3.51453e-02
        6.70017e+00 1.83564e+00 3.53263e-02
        6.71141e+00 1.83458e+00 3.55090e-02
        6.72269e+00 1.83351e+00 3.56932e-02
        6.73401e+00 1.83243e+00 3.58792e-02
        6.74536e+00 1.83134e+00 3.60668e-02
        6.75676e+00 1.83025e+00 3.62561e-02
        6.76819e+00 1.82915e+00 3.64471e-02
        6.77966e+00 1.82805e+00 3.66398e-02
        6.79117e+00 1.82693e+00 3.68343e-02
        6.80272e+00 1.82581e+00 3.70306e-02
        6.81431e+00 1.82468e+00 3.72287e-02
        6.82594e+00 1.82355e+00 3.74286e-02
        6.83761e+00 1.82240e+00 3.76303e-02
        6.84932e+00 1.82125e+00 3.78340e-02
        6.86106e+00 1.82010e+00 3.80395e-02
        6.87285e+00 1.81893e+00 3.82469e-02
        6.88468e+00 1.81776e+00 3.84563e-02
        6.89655e+00 1.81657e+00 3.86677e-02
        6.90846e+00 1.81538e+00 3.88811e-02
        6.92042e+00 1.81419e+00 3.90965e-02
        6.93241e+00 1.81298e+00 3.93139e-02
        6.94444e+00 1.81177e+00 3.95334e-02
        6.95652e+00 1.81055e+00 3.97551e-02
        6.96864e+00 1.80931e+00 3.99788e-02
        6.98080e+00 1.80808e+00 4.02048e-02
        6.99301e+00 1.80683e+00 4.04329e-02
        7.00525e+00 1.80557e+00 4.06633e-02
        7.01754e+00 1.80431e+00 4.08959e-02
        7.02988e+00 1.80303e+00 4.11308e-02
        7.04225e+00 1.80175e+00 4.13680e-02
        7.05467e+00 1.80046e+00 4.16076e-02
        7.06714e+00 1.79916e+00 4.18495e-02
        7.07965e+00 1.79785e+00 4.20939e-02
        7.09220e+00 1.79653e+00 4.23407e-02
        7.10480e+00 1.79521e+00 4.25900e-02
        7.11744e+00 1.79387e+00 4.28418e-02
        7.13012e+00 1.79252e+00 4.30962e-02
        7.14286e+00 1.79117e+00 4.33532e-02
        7.15564e+00 1.78980e+00 4.36128e-02
        7.16846e+00 1.78843e+00 4.38750e-02
        7.18133e+00 1.78704e+00 4.41400e-02
        7.19424e+00 1.78564e+00 4.44077e-02
        7.20721e+00 1.78424e+00 4.46782e-02
        7.22022e+00 1.78282e+00 4.49516e-02
        7.23327e+00 1.78140e+00 4.52278e-02
        7.24638e+00 1.77996e+00 4.55069e-02
        7.25953e+00 1.77851e+00 4.57890e-02
        7.27273e+00 1.77706e+00 4.60741e-02
        7.28597e+00 1.77559e+00 4.63622e-02
        7.29927e+00 1.77411e+00 4.66534e-02
        7.31261e+00 1.77262e+00 4.69477e-02
        7.32601e+00 1.77112e+00 4.72453e-02
        7.33945e+00 1.76960e+00 4.75460e-02
        7.35294e+00 1.76808e+00 4.78501e-02
        7.36648e+00 1.76655e+00 4.81574e-02
        7.38007e+00 1.76500e+00 4.84682e-02
        7.39372e+00 1.76344e+00 4.87824e-02
        7.40741e+00 1.76187e+00 4.91001e-02
        7.42115e+00 1.76029e+00 4.94214e-02
        7.43494e+00 1.75869e+00 4.97462e-02
        7.44879e+00 1.75709e+00 5.00747e-02
        7.46269e+00 1.75547e+00 5.04070e-02
        7.47664e+00 1.75383e+00 5.07430e-02
        7.49064e+00 1.75219e+00 5.10828e-02
        7.50469e+00 1.75053e+00 5.14266e-02
        7.51880e+00 1.74886e+00 5.17743e-02
        7.53296e+00 1.74718e+00 5.21261e-02
        7.54717e+00 1.74548e+00 5.24819e-02
        7.56144e+00 1.74377e+00 5.28419e-02
        7.57576e+00 1.74205e+00 5.32062e-02
        7.59013e+00 1.74031e+00 5.35748e-02
        7.60456e+00 1.73856e+00 5.39477e-02
        7.61905e+00 1.73679e+00 5.43251e-02
        7.63359e+00 1.73501e+00 5.47071e-02
        7.64818e+00 1.73322e+00 5.50936e-02
        7.66284e+00 1.73141e+00 5.54848e-02
        7.67754e+00 1.72959e+00 5.58808e-02
        7.69231e+00 1.72775e+00 5.62817e-02
        7.70713e+00 1.72590e+00 5.66874e-02
        7.72201e+00 1.72403e+00 5.70982e-02
        7.73694e+00 1.72214e+00 5.75141e-02
        7.75194e+00 1.72024e+00 5.79353e-02
        7.76699e+00 1.71833e+00 5.83617e-02
        7.78210e+00 1.71640e+00 5.87935e-02
        7.79727e+00 1.71445e+00 5.92308e-02
        7.81250e+00 1.71248e+00 5.96736e-02
        7.82779e+00 1.71050e+00 6.01222e-02
        7.84314e+00 1.70851e+00 6.05766e-02
        7.85855e+00 1.70649e+00 6.10368e-02
        7.87402e+00 1.70446e+00 6.15031e-02
        7.88955e+00 1.70241e+00 6.19755e-02
        7.90514e+00 1.70034e+00 6.24542e-02
        7.92079e+00 1.69826e+00 6.29392e-02
        7.93651e+00 1.69615e+00 6.34307e-02
        7.95229e+00 1.69403e+00 6.39288e-02
        7.96813e+00 1.69189e+00 6.44336e-02
        7.98403e+00 1.68973e+00 6.49453e-02
        8.00000e+00 1.68755e+00 6.54640e-02
        8.01603e+00 1.68535e+00 6.59898e-02
        8.03213e+00 1.68313e+00 6.65229e-02
        8.04829e+00 1.68089e+00 6.70634e-02
        8.06452e+00 1.67863e+00 6.76115e-02
        8.08081e+00 1.67636e+00 6.81673e-02
        8.09717e+00 1.67406e+00 6.87310e-02
        8.11359e+00 1.67174e+00 6.93028e-02
        8.13008e+00 1.66939e+00 6.98828e-02
        8.14664e+00 1.66703e+00 7.04711e-02
        8.16327e+00 1.66464e+00 7.10680e-02
        8.17996e+00 1.66223e+00 7.16736e-02
        8.19672e+00 1.65980e+00 7.22882e-02
        8.21355e+00 1.65735e+00 7.29119e-02
        8.23045e+00 1.65487e+00 7.35449e-02
        8.24742e+00 1.65237e+00 7.41873e-02
        8.26446e+00 1.64985e+00 7.48396e-02
        8.28157e+00 1.64730e+00 7.55017e-02
        8.29876e+00 1.64473e+00 7.61740e-02
        8.31601e+00 1.64213e+00 7.68566e-02
        8.33333e+00 1.63950e+00 7.75499e-02
        8.35073e+00 1.63686e+00 7.82540e-02
        8.36820e+00 1.63418e+00 7.89693e-02
        8.38574e+00 1.63148e+00 7.96958e-02
        8.40336e+00 1.62875e+00 8.04340e-02
        8.42105e+00 1.62599e+00 8.11841e-02
        8.43882e+00 1.62321e+00 8.19463e-02
        8.45666e+00 1.62040e+00 8.27210e-02
        8.47458e+00 1.61756e+00 8.35084e-02
        8.49257e+00 1.61469e+00 8.43089e-02
        8.51064e+00 1.61179e+00 8.51228e-02
        8.52878e+00 1.60886e+00 8.59503e-02
        8.54701e+00 1.60590e+00 8.67919e-02
        8.56531e+00 1.60292e+00 8.76479e-02
        8.58369e+00 1.59989e+00 8.85186e-02
        8.60215e+00 1.59684e+00 8.94045e-02
        8.62069e+00 1.59376e+00 9.03058e-02
        8.63931e+00 1.59064e+00 9.12230e-02
        8.65801e+00 1.58749e+00 9.21566e-02
        8.67679e+00 1.58430e+00 9.31069e-02
        8.69565e+00 1.58108e+00 9.40743e-02
        8.71460e+00 1.57783e+00 9.50594e-02
        8.73362e+00 1.57454e+00 9.60626e-02
        8.75274e+00 1.57121e+00 9.70844e-02
        8.77193e+00 1.56785e+00 9.81253e-02
        8.79121e+00 1.56445e+00 9.91859e-02
        8.81057e+00 1.56101e+00 1.00267e-01
        8.83002e+00 1.55754e+00 1.01368e-01
        8.84956e+00 1.55402e+00 1.02491e-01
        8.86918e+00 1.55046e+00 1.03636e-01
        8.88889e+00 1.54687e+00 1.04803e-01
        8.90869e+00 1.54323e+00 1.05993e-01
        8.92857e+00 1.53955e+00 1.07208e-01
        8.94855e+00 1.53583e+00 1.08447e-01
        8.96861e+00 1.53206e+00 1.09711e-01
        8.98876e+00 1.52825e+00 1.11002e-01
        9.00901e+00 1.52439e+00 1.12319e-01
        9.02935e+00 1.52049e+00 1.13664e-01
        9.04977e+00 1.51654e+00 1.15038e-01
        9.07029e+00 1.51255e+00 1.16441e-01
        9.09091e+00 1.50850e+00 1.17875e-01
        9.11162e+00 1.50441e+00 1.19340e-01
        9.13242e+00 1.50026e+00 1.20838e-01
        9.15332e+00 1.49607e+00 1.22369e-01
        9.17431e+00 1.49182e+00 1.23935e-01
        9.19540e+00 1.48752e+00 1.25536e-01
        9.21659e+00 1.48316e+00 1.27175e-01
        9.23788e+00 1.47875e+00 1.28851e-01
        9.25926e+00 1.47429e+00 1.30568e-01
        9.28074e+00 1.46976e+00 1.32325e-01
        9.30233e+00 1.46518e+00 1.34124e-01
        9.32401e+00 1.46054e+00 1.35968e-01
        9.34579e+00 1.45584e+00 1.37857e-01
        9.36768e+00 1.45108e+00 1.39793e-01
        9.38967e+00 1.44626e+00 1.41778e-01
        9.41176e+00 1.44137e+00 1.43814e-01
        9.43396e+00 1.43641e+00 1.45902e-01
        9.45626e+00 1.43140e+00 1.48045e-01
        9.47867e+00 1.42631e+00 1.50245e-01
        9.50119e+00 1.42115e+00 1.52504e-01
        9.52381e+00 1.41593e+00 1.54824e-01
        9.54654e+00 1.41063e+00 1.57207e-01
        9.56938e+00 1.40526e+00 1.59657e-01
        9.59233e+00 1.39982e+00 1.62176e-01
        9.61538e+00 1.39430e+00 1.64766e-01
        9.63855e+00 1.38871e+00 1.67432e-01
        9.66184e+00 1.38304e+00 1.70175e-01
        9.68523e+00 1.37729e+00 1.72999e-01
        9.70874e+00 1.37146e+00 1.75909e-01
        9.73236e+00 1.36555e+00 1.78906e-01
        9.75610e+00 1.35955e+00 1.81996e-01
        9.77995e+00 1.35348e+00 1.85183e-01
        9.80392e+00 1.34731e+00 1.88470e-01
        9.82801e+00 1.34106e+00 1.91862e-01
        9.85222e+00 1.33473e+00 1.95365e-01
        9.87654e+00 1.32830e+00 1.98983e-01
        9.90099e+00 1.32179e+00 2.02722e-01
        9.92556e+00 1.31518e+00 2.06587e-01
        9.95025e+00 1.30849e+00 2.10585e-01
        9.97506e+00 1.30170e+00 2.14721e-01
        1.00000e+01 1.29482e+00 2.19003e-01
        1.00251e+01 1.28785e+00 2.23438e-01
        1.00503e+01 1.28079e+00 2.28032e-01
        1.00756e+01 1.27364e+00 2.32795e-01
        1.01010e+01 1.26639e+00 2.37735e-01
        1.01266e+01 1.25906e+00 2.42860e-01
        1.01523e+01 1.25163e+00 2.48180e-01
        1.01781e+01 1.24412e+00 2.53705e-01
        1.02041e+01 1.23652e+00 2.59445e-01
        1.02302e+01 1.22884e+00 2.65411e-01
        1.02564e+01 1.22108e+00 2.71615e-01
        1.02828e+01 1.21324e+00 2.78068e-01
        1.03093e+01 1.20534e+00 2.84784e-01
        1.03359e+01 1.19737e+00 2.91776e-01
        1.03627e+01 1.18934e+00 2.99057e-01
        1.03896e+01 1.18126e+00 3.06642e-01
        1.04167e+01 1.17314e+00 3.14546e-01
        1.04439e+01 1.16499e+00 3.22784e-01
        1.04712e+01 1.15683e+00 3.31371e-01
        1.04987e+01 1.14866e+00 3.40324e-01
        1.05263e+01 1.14050e+00 3.49659e-01
        1.05541e+01 1.13238e+00 3.59393e-01
        1.05820e+01 1.12430e+00 3.69540e-01
        1.06101e+01 1.11630e+00 3.80117e-01
        1.06383e+01 1.10840e+00 3.91139e-01
        1.06667e+01 1.10063e+00 4.02621e-01
        1.06952e+01 1.09302e+00 4.14574e-01
        1.07239e+01 1.08561e+00 4.27011e-01
        1.07527e+01 1.07842e+00 4.39941e-01
        1.07817e+01 1.07150e+00 4.53370e-01
        1.08108e+01 1.06490e+00 4.67302e-01
        1.08401e+01 1.05867e+00 4.81736e-01
        1.08696e+01 1.05284e+00 4.96669e-01
        1.08992e+01 1.04748e+00 5.12092e-01
        1.09290e+01 1.04263e+00 5.27990e-01
        1.09589e+01 1.03835e+00 5.44343e-01
        1.09890e+01 1.03470e+00 5.61125e-01
        1.10193e+01 1.03173e+00 5.78302e-01
        1.10497e+01 1.02950e+00 5.95835e-01
        1.10803e+01 1.02807e+00 6.13675e-01
        1.11111e+01 1.02748e+00 6.31767e-01
        1.11421e+01 1.02778e+00 6.50049e-01
        1.11732e+01 1.02902e+00 6.68448e-01
        1.12045e+01 1.03124e+00 6.86888e-01
        1.12360e+01 1.03448e+00 7.05281e-01
        1.12676e+01 1.03875e+00 7.23535e-01
        1.12994e+01 1.04409e+00 7.41548e-01
        1.13314e+01 1.05048e+00 7.59216e-01
        1.13636e+01 1.05794e+00 7.76424e-01
        1.13960e+01 1.06645e+00 7.93057e-01
        1.14286e+01 1.07597e+00 8.08993e-01
        1.14613e+01 1.08647e+00 8.24109e-01
        1.14943e+01 1.09788e+00 8.38283e-01
        1.15274e+01 1.11012e+00 8.51394e-01
        1.15607e+01 1.12310e+00 8.63325e-01
        1.15942e+01 1.13671e+00 8.73969e-01
        1.16279e+01 1.15080e+00 8.83228e-01
        1.16618e+01 1.16523e+00 8.91020e-01
        1.16959e+01 1.17983e+00 8.97283e-01
        1.17302e+01 1.19441e+00 9.01975e-01
        1.17647e+01 1.20879e+00 9.05081e-01
        1.17994e+01 1.22277e+00 9.06614e-01
        1.18343e+01 1.23616e+00 9.06614e-01
        1.18694e+01 1.24876e+00 9.05153e-01
        1.19048e+01 1.26039e+00 9.02330e-01
        1.19403e+01 1.27090e+00 8.98271e-01
        1.19760e+01 1.28013e+00 8.93124e-01
        1.20120e+01 1.28797e+00 8.87055e-01
        1.20482e+01 1.29433e+00 8.80242e-01
        1.20846e+01 1.29915e+00 8.72873e-01
        1.21212e+01 1.30240e+00 8.65136e-01
        1.21581e+01 1.30405e+00 8.57216e-01
        1.21951e+01 1.30414e+00 8.49292e-01
        1.22324e+01 1.30270e+00 8.41530e-01
        1.22699e+01 1.29978e+00 8.34086e-01
        1.23077e+01 1.29547e+00 8.27097e-01
        1.23457e+01 1.28983e+00 8.20685e-01
        1.23839e+01 1.28297e+00 8.14958e-01
        1.24224e+01 1.27498e+00 8.10006e-01
        1.24611e+01 1.26596e+00 8.05904e-01
        1.25000e+01 1.25601e+00 8.02715e-01
        1.25392e+01 1.24523e+00 8.00489e-01
        1.25786e+01 1.23371e+00 7.99264e-01
        1.26183e+01 1.22156e+00 7.99069e-01
        1.26582e+01 1.20885e+00 7.99926e-01
        1.26984e+01 1.19567e+00 8.01847e-01
        1.27389e+01 1.18212e+00 8.04842e-01
        1.27796e+01 1.16826e+00 8.08911e-01
        1.28205e+01 1.15418e+00 8.14053e-01
        1.28617e+01 1.13995e+00 8.20262e-01
        1.29032e+01 1.12562e+00 8.27528e-01
        1.29450e+01 1.11128e+00 8.35837e-01
        1.29870e+01 1.09698e+00 8.45174e-01
        1.30293e+01 1.08279e+00 8.55520e-01
        1.30719e+01 1.06876e+00 8.66852e-01
        1.31148e+01 1.05494e+00 8.79146e-01
        1.31579e+01 1.04139e+00 8.92375e-01
        1.32013e+01 1.02816e+00 9.06509e-01
        1.32450e+01 1.01528e+00 9.21516e-01
        1.32890e+01 1.00281e+00 9.37364e-01
        1.33333e+01 9.90782e-01 9.54015e-01
        1.33779e+01 9.79229e-01 9.71433e-01
        1.34228e+01 9.68184e-01 9.89580e-01
        1.34680e+01 9.57674e-01 1.00842e+00
        1.35135e+01 9.47723e-01 1.02790e+00
        1.35593e+01 9.38349e-01 1.04800e+00
        1.36054e+01 9.29570e-01 1.06867e+00
        1.36519e+01 9.21399e-01 1.08988e+00
        1.36986e+01 9.13844e-01 1.11158e+00
        1.37457e+01 9.06913e-01 1.13374e+00
        1.37931e+01 9.00609e-01 1.15633e+00
        1.38408e+01 8.94934e-01 1.17932e+00
        1.38889e+01 8.89889e-01 1.20268e+00
        1.39373e+01 8.85472e-01 1.22638e+00
        1.39860e+01 8.81678e-01 1.25039e+00
        1.40351e+01 8.78506e-01 1.27470e+00
        1.40845e+01 8.75949e-01 1.29927e+00
        1.41343e+01 8.74003e-01 1.32410e+00
        1.41844e+01 8.72663e-01 1.34916e+00
        1.42349e+01 8.71923e-01 1.37443e+00
        1.42857e+01 8.71779e-01 1.39992e+00
        1.43369e+01 8.72225e-01 1.42560e+00
        1.43885e+01 8.73258e-01 1.45146e+00
        1.44404e+01 8.74875e-01 1.47750e+00
        1.44928e+01 8.77073e-01 1.50370e+00
        1.45455e+01 8.79849e-01 1.53007e+00
        1.45985e+01 8.83204e-01 1.55659e+00
        1.46520e+01 8.87138e-01 1.58326e+00
        1.47059e+01 8.91651e-01 1.61007e+00
        1.47601e+01 8.96746e-01 1.63703e+00
        1.48148e+01 9.02428e-01 1.66412e+00
        1.48699e+01 9.08699e-01 1.69135e+00
        1.49254e+01 9.15567e-01 1.71871e+00
        1.49813e+01 9.23039e-01 1.74620e+00
        1.50376e+01 9.31122e-01 1.77382e+00
        1.50943e+01 9.39828e-01 1.80157e+00
        1.51515e+01 9.49166e-01 1.82943e+00
        1.52091e+01 9.59150e-01 1.85742e+00
        1.52672e+01 9.69792e-01 1.88552e+00
        1.53257e+01 9.81110e-01 1.91373e+00
        1.53846e+01 9.93118e-01 1.94204e+00
        1.54440e+01 1.00584e+00 1.97046e+00
        1.55039e+01 1.01928e+00 1.99897e+00
        1.55642e+01 1.03348e+00 2.02757e+00
        1.56250e+01 1.04844e+00 2.05624e+00
        1.56863e+01 1.06421e+00 2.08498e+00
        1.57480e+01 1.08080e+00 2.11378e+00
        1.58103e+01 1.09823e+00 2.14261e+00
        1.58730e+01 1.11654e+00 2.17147e+00
        1.59363e+01 1.13576e+00 2.20034e+00
        1.60000e+01 1.15592e+00 2.22919e+00
        1.60643e+01 1.17705e+00 2.25801e+00
        1.61290e+01 1.19919e+00 2.28676e+00
        1.61943e+01 1.22236e+00 2.31541e+00
        1.62602e+01 1.24662e+00 2.34395e+00
        1.63265e+01 1.27199e+00 2.37231e+00
        1.63934e+01 1.29851e+00 2.40047e+00
        1.64609e+01 1.32622e+00 2.42838e+00
        1.65289e+01 1.35516e+00 2.45598e+00
        1.65975e+01 1.38537e+00 2.48322e+00
        1.66667e+01 1.41688e+00 2.51004e+00
        1.67364e+01 1.44973e+00 2.53636e+00
        1.68067e+01 1.48395e+00 2.56210e+00
        1.68776e+01 1.51958e+00 2.58719e+00
        1.69492e+01 1.55664e+00 2.61154e+00
        1.70213e+01 1.59516e+00 2.63503e+00
        1.70940e+01 1.63515e+00 2.65757e+00
        1.71674e+01 1.67663e+00 2.67905e+00
        1.72414e+01 1.71960e+00 2.69932e+00
        1.73160e+01 1.76405e+00 2.71828e+00
        1.73913e+01 1.80996e+00 2.73577e+00
        1.74672e+01 1.85731e+00 2.75165e+00
        1.75439e+01 1.90605e+00 2.76578e+00
        1.76211e+01 1.95612e+00 2.77798e+00
        1.76991e+01 2.00744e+00 2.78811e+00
        1.77778e+01 2.05992e+00 2.79601e+00
        1.78571e+01 2.11343e+00 2.80151e+00
        1.79372e+01 2.16785e+00 2.80446e+00
        1.80180e+01 2.22299e+00 2.80471e+00
        1.80995e+01 2.27869e+00 2.80212e+00
        1.81818e+01 2.33473e+00 2.79658e+00
        1.82648e+01 2.39089e+00 2.78797e+00
        1.83486e+01 2.44692e+00 2.77622e+00
        1.84332e+01 2.50255e+00 2.76126e+00
        1.85185e+01 2.55751e+00 2.74307e+00
        1.86047e+01 2.61150e+00 2.72165e+00
        1.86916e+01 2.66423e+00 2.69705e+00
        1.87793e+01 2.71542e+00 2.66932e+00
        1.88679e+01 2.76477e+00 2.63858e+00
        1.89573e+01 2.81201e+00 2.60498e+00
        1.90476e+01 2.85687e+00 2.56870e+00
        1.91388e+01 2.89912e+00 2.52994e+00
        1.92308e+01 2.93856e+00 2.48893e+00
        1.93237e+01 2.97500e+00 2.44595e+00
        1.94175e+01 3.00829e+00 2.40125e+00
        1.95122e+01 3.03832e+00 2.35512e+00
        1.96078e+01 3.06501e+00 2.30787e+00
        1.97044e+01 3.08833e+00 2.25978e+00
        1.98020e+01 3.10827e+00 2.21113e+00
        1.99005e+01 3.12484e+00 2.16221e+00
        2.00000e+01 3.13809e+00 2.11328e+00
        2.01005e+01 3.14811e+00 2.06459e+00
        2.02020e+01 3.15499e+00 2.01637e+00
        2.03046e+01 3.15885e+00 1.96882e+00
        2.04082e+01 3.15980e+00 1.92215e+00
        2.05128e+01 3.15800e+00 1.87651e+00
        2.06186e+01 3.15358e+00 1.83205e+00
        2.07254e+01 3.14669e+00 1.78889e+00
        2.08333e+01 3.13747e+00 1.74714e+00
        2.09424e+01 3.12609e+00 1.70689e+00
        2.10526e+01 3.11267e+00 1.66822e+00
        2.11640e+01 3.09736e+00 1.63117e+00
        2.12766e+01 3.08029e+00 1.59580e+00
        2.13904e+01 3.06159e+00 1.56214e+00
        2.15054e+01 3.04137e+00 1.53021e+00
        2.16216e+01 3.01975e+00 1.50003e+00
        2.17391e+01 2.99683e+00 1.47162e+00
        2.18579e+01 2.97270e+00 1.44498e+00
        2.19780e+01 2.94745e+00 1.42011e+00
        2.20994e+01 2.92116e+00 1.39701e+00
        2.22222e+01 2.89391e+00 1.37569e+00
        2.23464e+01 2.86576e+00 1.35615e+00
        2.24719e+01 2.83676e+00 1.33839e+00
        2.25989e+01 2.80698e+00 1.32240e+00
        2.27273e+01 2.77647e+00 1.30821e+00
        2.28571e+01 2.74527e+00 1.29581e+00
        2.29885e+01 2.71342e+00 1.28522e+00
        2.31214e+01 2.68097e+00 1.27646e+00
        2.32558e+01 2.64795e+00 1.26954e+00
        2.33918e+01 2.61440e+00 1.26451e+00
        2.35294e+01 2.58037e+00 1.26139e+00
        2.36686e+01 2.54589e+00 1.26023e+00
        2.38095e+01 2.51100e+00 1.26107e+00
        2.39521e+01 2.47576e+00 1.26397e+00
        2.40964e+01 2.44022e+00 1.26898e+00
        2.42424e+01 2.40444e+00 1.27618e+00
        2.43902e+01 2.36849e+00 1.28563e+00
        2.45399e+01 2.33246e+00 1.29743e+00
        2.46914e+01 2.29644e+00 1.31164e+00
        2.48447e+01 2.26054e+00 1.32836e+00
        2.50000e+01 2.22490e+00 1.34768e+00
        2.51572e+01 2.18966e+00 1.36967e+00
        2.53165e+01 2.15501e+00 1.39441e+00
        2.54777e+01 2.12112e+00 1.42198e+00
        2.56410e+01 2.08823e+00 1.45243e+00
        2.58065e+01 2.05656e+00 1.48580e+00
        2.59740e+01 2.02640e+00 1.52209e+00
        2.61438e+01 1.99801e+00 1.56130e+00
        2.63158e+01 1.97171e+00 1.60336e+00
        2.64901e+01 1.94779e+00 1.64819e+00
        2.66667e+01 1.92659e+00 1.69565e+00
        2.68456e+01 1.90841e+00 1.74557e+00
        2.70270e+01 1.89357e+00 1.79772e+00
        2.72109e+01 1.88237e+00 1.85181e+00
        2.73973e+01 1.87509e+00 1.90754e+00
        2.75862e+01 1.87199e+00 1.96451e+00
        2.77778e+01 1.87330e+00 2.02230e+00
        2.79720e+01 1.87920e+00 2.08043e+00
        2.81690e+01 1.88984e+00 2.13837e+00
        2.83688e+01 1.90529e+00 2.19551e+00
        2.85714e+01 1.92555e+00 2.25121e+00
        2.87770e+01 1.95052e+00 2.30476e+00
        2.89855e+01 1.97999e+00 2.35541e+00
        2.91971e+01 2.01359e+00 2.40240e+00
        2.94118e+01 2.05077e+00 2.44496e+00
        2.96296e+01 2.09080e+00 2.48236e+00
        2.98507e+01 2.13274e+00 2.51398e+00
        3.00752e+01 2.17542e+00 2.53937e+00
        3.03030e+01 2.21754e+00 2.55833e+00
        3.05344e+01 2.25767e+00 2.57093e+00
        3.07692e+01 2.29433e+00 2.57762e+00
        3.10078e+01 2.32614e+00 2.57923e+00
        3.12500e+01 2.35191e+00 2.57691e+00
        3.14961e+01 2.37073e+00 2.57213e+00
        3.17460e+01 2.38205e+00 2.56656e+00
        3.20000e+01 2.38574e+00 2.56192e+00
        3.22581e+01 2.38205e+00 2.55995e+00
        3.25203e+01 2.37161e+00 2.56224e+00
        3.27869e+01 2.35535e+00 2.57016e+00
        3.30579e+01 2.33442e+00 2.58484e+00
        3.33333e+01 2.31013e+00 2.60713e+00
        3.36134e+01 2.28385e+00 2.63757e+00
        3.38983e+01 2.25695e+00 2.67646e+00
        3.41880e+01 2.23078e+00 2.72384e+00
        3.44828e+01 2.20658e+00 2.77955e+00
        3.47826e+01 2.18547e+00 2.84327e+00
        3.50877e+01 2.16847e+00 2.91456e+00
        3.53982e+01 2.15643e+00 2.99288e+00
        3.57143e+01 2.15010e+00 3.07770e+00
        3.60360e+01 2.15011e+00 3.16842e+00
        3.63636e+01 2.15702e+00 3.26450e+00
        3.66972e+01 2.17131e+00 3.36540e+00
        3.70370e+01 2.19344e+00 3.47062e+00
        3.73832e+01 2.22386e+00 3.57968e+00
        3.77358e+01 2.26304e+00 3.69213e+00
        3.80952e+01 2.31147e+00 3.80752e+00
        3.84615e+01 2.36972e+00 3.92539e+00
        3.88350e+01 2.43840e+00 4.04522e+00
        3.92157e+01 2.51821e+00 4.16644e+00
        3.96040e+01 2.60994e+00 4.28837e+00
        4.00000e+01 2.71443e+00 4.41018e+00
        4.04040e+01 2.83261e+00 4.53085e+00
        4.08163e+01 2.96543e+00 4.64910e+00
        4.12371e+01 3.11385e+00 4.76338e+00
        4.16667e+01 3.27876e+00 4.87173e+00
        4.21053e+01 3.46090e+00 4.97179e+00
        4.25532e+01 3.66069e+00 5.06076e+00
        4.30108e+01 3.87812e+00 5.13533e+00
        4.34783e+01 4.11251e+00 5.19181e+00
        4.39560e+01 4.36229e+00 5.22620e+00
        4.44444e+01 4.62478e+00 5.23442e+00
        4.49438e+01 4.89607e+00 5.21269e+00
        4.54545e+01 5.17094e+00 5.15796e+00
        4.59770e+01 5.44308e+00 5.06844e+00
        4.65116e+01 5.70544e+00 4.94404e+00
        4.70588e+01 5.95088e+00 4.78666e+00
        4.76190e+01 6.17292e+00 4.60020e+00
        4.81928e+01 6.36636e+00 4.39023e+00
        4.87805e+01 6.52786e+00 4.16344e+00
        4.93827e+01 6.65609e+00 3.92685e+00
        5.00000e+01 6.75159e+00 3.68718e+00
        5.06329e+01 6.81646e+00 3.45026e+00
        5.12821e+01 6.85382e+00 3.22076e+00
        5.19481e+01 6.86736e+00 3.00211e+00
        5.26316e+01 6.86092e+00 2.79655e+00
        5.33333e+01 6.83819e+00 2.60531e+00
        5.40541e+01 6.80254e+00 2.42886e+00
        5.47945e+01 6.75689e+00 2.26709e+00
        5.55556e+01 6.70374e+00 2.11951e+00
        5.63380e+01 6.64515e+00 1.98536e+00
        5.71429e+01 6.58279e+00 1.86378e+00
        5.79710e+01 6.51801e+00 1.75384e+00
        5.88235e+01 6.45186e+00 1.65462e+00
        5.97015e+01 6.38516e+00 1.56524e+00
        6.06061e+01 6.31854e+00 1.48486e+00
        6.15385e+01 6.25249e+00 1.41274e+00
        6.25000e+01 6.18738e+00 1.34819e+00
        6.34921e+01 6.12349e+00 1.29060e+00
        6.45161e+01 6.06101e+00 1.23944e+00
        6.55738e+01 6.00010e+00 1.19424e+00
        6.66667e+01 5.94089e+00 1.15460e+00
        6.77966e+01 5.88348e+00 1.12018e+00
        6.89655e+01 5.82793e+00 1.09069e+00
        7.01754e+01 5.77435e+00 1.06588e+00
        7.14286e+01 5.72281e+00 1.04556e+00
        7.27273e+01 5.67341e+00 1.02958e+00
        7.40741e+01 5.62628e+00 1.01781e+00
        7.54717e+01 5.58156e+00 1.01014e+00
        7.69231e+01 5.53945e+00 1.00648e+00
        7.84314e+01 5.50016e+00 1.00677e+00
        8.00000e+01 5.46399e+00 1.01092e+00
        8.16327e+01 5.43126e+00 1.01883e+00
        8.33333e+01 5.40237e+00 1.03035e+00
        8.51064e+01 5.37775e+00 1.04529e+00
        8.69565e+01 5.35790e+00 1.06336e+00
        8.88889e+01 5.34336e+00 1.08418e+00
        9.09091e+01 5.33466e+00 1.10722e+00
        9.30233e+01 5.33233e+00 1.13178e+00
        9.52381e+01 5.33681e+00 1.15702e+00
        9.75610e+01 5.34843e+00 1.18189e+00
        1.00000e+02 5.36731e+00 1.20521e+00
        1.02564e+02 5.39331e+00 1.22566e+00
        1.05263e+02 5.42597e+00 1.24192e+00
        1.08108e+02 5.46452e+00 1.25268e+00
        1.11111e+02 5.50780e+00 1.25685e+00
        1.14286e+02 5.55441e+00 1.25359e+00
        1.17647e+02 5.60272e+00 1.24244e+00
        1.21212e+02 5.65105e+00 1.22338e+00
        1.25000e+02 5.69777e+00 1.19679e+00
        1.29032e+02 5.74147e+00 1.16346e+00
        1.33333e+02 5.78099e+00 1.12445e+00
        1.37931e+02 5.81556e+00 1.08099e+00
        1.42857e+02 5.84474e+00 1.03440e+00
        1.48148e+02 5.86841e+00 9.85932e-01
        1.53846e+02 5.88673e+00 9.36737e-01
        1.60000e+02 5.90007e+00 8.87793e-01
        1.66667e+02 5.90892e+00 8.39903e-01
        1.73913e+02 5.91383e+00 7.93684e-01
        1.81818e+02 5.91540e+00 7.49594e-01
        1.90476e+02 5.91421e+00 7.07953e-01
        2.00000e+02 5.91079e+00 6.68970e-01
        2.10526e+02 5.90563e+00 6.32776e-01
        2.22222e+02 5.89918e+00 5.99447e-01
        2.35294e+02 5.89180e+00 5.69032e-01
        2.50000e+02 5.88383e+00 5.41570e-01
        2.66667e+02 5.87554e+00 5.17121e-01
        2.85714e+02 5.86718e+00 4.95779e-01
        3.07692e+02 5.85895e+00 4.77708e-01
        3.33333e+02 5.85104e+00 4.63170e-01
        3.63636e+02 5.84359e+00 4.52577e-01
        4.00000e+02 5.83677e+00 4.46567e-01
        4.44444e+02 5.83074e+00 4.46127e-01
        5.00000e+02 5.82572e+00 4.52808e-01
        5.71429e+02 5.82199e+00 4.69121e-01
        6.66667e+02 5.82006e+00 4.99324e-01
        8.00000e+02 5.82091e+00 5.51143e-01
        1.00000e+03 5.82683e+00 6.40021e-01
