Repository: polyanskiy/refractiveindex.info-database

# Refractive Index Database

The refractiveindex.info database is an extensive collection of optical constants for a wide range of materials. The database is in the public domain. Copyright and related rights were waived by <a href="mailto:polyanskiy@refractiveindex.info">Mikhail Polyanskiy</a> through the <a href="https://creativecommons.org/publicdomain/zero/1.0/">CC0 1.0 Universal Public Domain Dedication</a>. You may copy, modify, and distribute the refractiveindex.info database, even for commercial purposes, without asking permission.

The YAML file format is used to store material information and the database structure.

File: database/other/alloys/Au-Ag/Rioux-Au60Ag40.yml
# this file is part of refractiveindex.info database
# refractiveindex.info database is in the public domain
# copyright and related rights waived via CC0 1.0

REFERENCES: "D. Rioux, S. Vallières, S. Besner, P. Muñoz, E. Mazur and M. Meunier. An analytic model for the dielectric function of Au, Ag, and their alloys, <a href=\"https://doi.org/10.1002/adom.201300457\"><i>Adv. Opt. Mater.</i> <b>2</b>, 176-182 (2014)</a> (See Supporting information for MATLAB model)"
COMMENTS: "60% Au, 40% Ag. Model fitted on ellipsometric measurements on five different AuAg alloy thin film compositions; Thin film compositions: Au, Au:Ag 2:1, Au:Ag 1:1, Au:Ag 1:2, Ag; Film thickness: 80 nm"
DATA:
  - type: tabulated nk
    data: |
        0.270 1.36534 1.60436
        0.271 1.36850 1.60748
        0.272 1.37164 1.61054
        0.273 1.37475 1.61353
        0.274 1.37785 1.61646
        0.275 1.38092 1.61932
        0.276 1.38396 1.62211
        0.277 1.38698 1.62484
        0.278 1.38997 1.62750
        0.279 1.39293 1.63009
        0.280 1.39586 1.63261
        0.281 1.39877 1.63507
        0.282 1.40164 1.63747
        0.283 1.40448 1.63979
        0.284 1.40728 1.64205
        0.285 1.41005 1.64424
        0.286 1.41279 1.64636
        0.287 1.41548 1.64842
        0.288 1.41814 1.65040
        0.289 1.42076 1.65232
        0.290 1.42334 1.65418
        0.291 1.42588 1.65596
        0.292 1.42838 1.65768
        0.293 1.43083 1.65933
        0.294 1.43323 1.66091
        0.295 1.43559 1.66243
        0.296 1.43790 1.66388
        0.297 1.44016 1.66526
        0.298 1.44237 1.66658
        0.299 1.44453 1.66782
        0.300 1.44663 1.66901
        0.301 1.44868 1.67012
        0.302 1.45067 1.67117
        0.303 1.45260 1.67216
        0.304 1.45447 1.67308
        0.305 1.45628 1.67393
        0.306 1.45803 1.67473
        0.307 1.45971 1.67545
        0.308 1.46133 1.67612
        0.309 1.46287 1.67672
        0.310 1.46435 1.67726
        0.311 1.46576 1.67774
        0.312 1.46710 1.67816
        0.313 1.46836 1.67851
        0.314 1.46954 1.67881
        0.315 1.47065 1.67905
        0.316 1.47168 1.67924
        0.317 1.47262 1.67936
        0.318 1.47349 1.67943
        0.319 1.47427 1.67945
        0.320 1.47496 1.67942
        0.321 1.47557 1.67933
        0.322 1.47608 1.67919
        0.323 1.47651 1.67900
        0.324 1.47684 1.67877
        0.325 1.47708 1.67849
        0.326 1.47722 1.67816
        0.327 1.47727 1.67779
        0.328 1.47721 1.67738
        0.329 1.47706 1.67693
        0.330 1.47680 1.67644
        0.331 1.47644 1.67591
        0.332 1.47598 1.67535
        0.333 1.47541 1.67476
        0.334 1.47473 1.67414
        0.335 1.47394 1.67349
        0.336 1.47305 1.67281
        0.337 1.47204 1.67211
        0.338 1.47092 1.67139
        0.339 1.46969 1.67065
        0.340 1.46835 1.66989
        0.341 1.46689 1.66912
        0.342 1.46531 1.66834
        0.343 1.46362 1.66755
        0.344 1.46181 1.66675
        0.345 1.45989 1.66595
        0.346 1.45784 1.66514
        0.347 1.45568 1.66434
        0.348 1.45341 1.66354
        0.349 1.45101 1.66275
        0.350 1.44850 1.66197
        0.351 1.44586 1.66120
        0.352 1.44312 1.66044
        0.353 1.44025 1.65970
        0.354 1.43727 1.65898
        0.355 1.43417 1.65828
        0.356 1.43095 1.65761
        0.357 1.42762 1.65697
        0.358 1.42418 1.65636
        0.359 1.42062 1.65577
        0.360 1.41695 1.65523
        0.361 1.41318 1.65472
        0.362 1.40929 1.65425
        0.363 1.40529 1.65382
        0.364 1.40119 1.65344
        0.365 1.39698 1.65310
        0.366 1.39266 1.65281
        0.367 1.38825 1.65257
        0.368 1.38373 1.65238
        0.369 1.37912 1.65224
        0.370 1.37441 1.65215
        0.371 1.36960 1.65213
        0.372 1.36470 1.65215
        0.373 1.35971 1.65224
        0.374 1.35463 1.65239
        0.375 1.34946 1.65259
        0.376 1.34420 1.65285
        0.377 1.33886 1.65318
        0.378 1.33344 1.65356
        0.379 1.32793 1.65401
        0.380 1.32235 1.65452
        0.381 1.31669 1.65509
        0.382 1.31095 1.65572
        0.383 1.30514 1.65642
        0.384 1.29925 1.65717
        0.385 1.29329 1.65799
        0.386 1.28726 1.65886
        0.387 1.28116 1.65980
        0.388 1.27499 1.66079
        0.389 1.26875 1.66185
        0.390 1.26244 1.66296
        0.391 1.25606 1.66412
        0.392 1.24961 1.66535
        0.393 1.24310 1.66662
        0.394 1.23651 1.66795
        0.395 1.22986 1.66934
        0.396 1.22313 1.67077
        0.397 1.21633 1.67226
        0.398 1.20947 1.67380
        0.399 1.20252 1.67539
        0.400 1.19550 1.67702
        0.401 1.18840 1.67871
        0.402 1.18122 1.68045
        0.403 1.17396 1.68223
        0.404 1.16661 1.68407
        0.405 1.15917 1.68595
        0.406 1.15164 1.68789
        0.407 1.14401 1.68988
        0.408 1.13629 1.69193
        0.409 1.12846 1.69403
        0.410 1.12052 1.69620
        0.411 1.11248 1.69842
        0.412 1.10432 1.70072
        0.413 1.09604 1.70308
        0.414 1.08764 1.70553
        0.415 1.07912 1.70805
        0.416 1.07047 1.71067
        0.417 1.06168 1.71338
        0.418 1.05277 1.71619
        0.419 1.04372 1.71912
        0.420 1.03454 1.72216
        0.421 1.02522 1.72533
        0.422 1.01577 1.72865
        0.423 1.00618 1.73210
        0.424 0.99647 1.73572
        0.425 0.98662 1.73950
        0.426 0.97666 1.74346
        0.427 0.96657 1.74761
        0.428 0.95637 1.75196
        0.429 0.94607 1.75650
        0.430 0.93567 1.76127
        0.431 0.92518 1.76625
        0.432 0.91462 1.77147
        0.433 0.90399 1.77692
        0.434 0.89330 1.78261
        0.435 0.88256 1.78855
        0.436 0.87179 1.79473
        0.437 0.86100 1.80117
        0.438 0.85020 1.80787
        0.439 0.83940 1.81482
        0.440 0.82862 1.82203
        0.441 0.81787 1.82949
        0.442 0.80715 1.83721
        0.443 0.79649 1.84517
        0.444 0.78589 1.85339
        0.445 0.77536 1.86184
        0.446 0.76492 1.87053
        0.447 0.75457 1.87946
        0.448 0.74433 1.88861
        0.449 0.73419 1.89798
        0.450 0.72418 1.90756
        0.451 0.71430 1.91735
        0.452 0.70456 1.92734
        0.453 0.69495 1.93751
        0.454 0.68550 1.94786
        0.455 0.67620 1.95839
        0.456 0.66705 1.96908
        0.457 0.65807 1.97992
        0.458 0.64926 1.99091
        0.459 0.64061 2.00204
        0.460 0.63214 2.01330
        0.461 0.62384 2.02468
        0.462 0.61571 2.03616
        0.463 0.60775 2.04776
        0.464 0.59998 2.05944
        0.465 0.59237 2.07122
        0.466 0.58494 2.08307
        0.467 0.57769 2.09500
        0.468 0.57061 2.10699
        0.469 0.56370 2.11904
        0.470 0.55696 2.13114
        0.471 0.55038 2.14329
        0.472 0.54397 2.15547
        0.473 0.53773 2.16769
        0.474 0.53164 2.17994
        0.475 0.52571 2.19220
        0.476 0.51993 2.20449
        0.477 0.51431 2.21679
        0.478 0.50883 2.22910
        0.479 0.50349 2.24141
        0.480 0.49830 2.25372
        0.481 0.49324 2.26603
        0.482 0.48832 2.27833
        0.483 0.48352 2.29063
        0.484 0.47886 2.30291
        0.485 0.47431 2.31518
        0.486 0.46989 2.32744
        0.487 0.46559 2.33967
        0.488 0.46140 2.35188
        0.489 0.45731 2.36408
        0.490 0.45334 2.37625
        0.491 0.44947 2.38839
        0.492 0.44571 2.40050
        0.493 0.44204 2.41259
        0.494 0.43846 2.42465
        0.495 0.43498 2.43668
        0.496 0.43159 2.44868
        0.497 0.42829 2.46065
        0.498 0.42507 2.47259
        0.499 0.42194 2.48449
        0.500 0.41888 2.49636
        0.501 0.41590 2.50820
        0.502 0.41300 2.52001
        0.503 0.41017 2.53178
        0.504 0.40742 2.54352
        0.505 0.40473 2.55522
        0.506 0.40211 2.56689
        0.507 0.39955 2.57852
        0.508 0.39706 2.59012
        0.509 0.39463 2.60169
        0.510 0.39226 2.61322
        0.511 0.38995 2.62472
        0.512 0.38769 2.63618
        0.513 0.38549 2.64761
        0.514 0.38335 2.65901
        0.515 0.38125 2.67037
        0.516 0.37921 2.68170
        0.517 0.37721 2.69300
        0.518 0.37527 2.70426
        0.519 0.37337 2.71550
        0.520 0.37152 2.72669
        0.521 0.36971 2.73786
        0.522 0.36794 2.74899
        0.523 0.36622 2.76010
        0.524 0.36454 2.77117
        0.525 0.36289 2.78221
        0.526 0.36129 2.79322
        0.527 0.35973 2.80420
        0.528 0.35820 2.81515
        0.529 0.35671 2.82606
        0.530 0.35525 2.83695
        0.531 0.35383 2.84781
        0.532 0.35244 2.85864
        0.533 0.35108 2.86945
        0.534 0.34976 2.88022
        0.535 0.34847 2.89096
        0.536 0.34721 2.90168
        0.537 0.34598 2.91237
        0.538 0.34478 2.92303
        0.539 0.34360 2.93367
        0.540 0.34246 2.94428
        0.541 0.34134 2.95486
        0.542 0.34025 2.96542
        0.543 0.33919 2.97595
        0.544 0.33815 2.98645
        0.545 0.33713 2.99693
        0.546 0.33614 3.00739
        0.547 0.33518 3.01782
        0.548 0.33424 3.02822
        0.549 0.33332 3.03860
        0.550 0.33242 3.04896
        0.551 0.33155 3.05930
        0.552 0.33070 3.06961
        0.553 0.32987 3.07989
        0.554 0.32905 3.09016
        0.555 0.32826 3.10040
        0.556 0.32749 3.11062
        0.557 0.32674 3.12082
        0.558 0.32601 3.13099
        0.559 0.32530 3.14115
        0.560 0.32460 3.15128
        0.561 0.32393 3.16139
        0.562 0.32327 3.17149
        0.563 0.32263 3.18156
        0.564 0.32201 3.19161
        0.565 0.32140 3.20164
        0.566 0.32081 3.21165
        0.567 0.32023 3.22164
        0.568 0.31967 3.23161
        0.569 0.31913 3.24156
        0.570 0.31860 3.25149
        0.571 0.31809 3.26140
        0.572 0.31759 3.27130
        0.573 0.31711 3.28117
        0.574 0.31664 3.29103
        0.575 0.31619 3.30087
        0.576 0.31574 3.31069
        0.577 0.31532 3.32050
        0.578 0.31490 3.33028
        0.579 0.31450 3.34005
        0.580 0.31411 3.34981
        0.581 0.31374 3.35954
        0.582 0.31337 3.36926
        0.583 0.31302 3.37896
        0.584 0.31268 3.38865
        0.585 0.31235 3.39832
        0.586 0.31204 3.40797
        0.587 0.31173 3.41761
        0.588 0.31144 3.42723
        0.589 0.31116 3.43683
        0.590 0.31089 3.44642
        0.591 0.31063 3.45600
        0.592 0.31038 3.46556
        0.593 0.31014 3.47510
        0.594 0.30991 3.48463
        0.595 0.30969 3.49415
        0.596 0.30949 3.50365
        0.597 0.30929 3.51314
        0.598 0.30910 3.52261
        0.599 0.30892 3.53207
        0.600 0.30875 3.54151
        0.601 0.30859 3.55094
        0.602 0.30844 3.56036
        0.603 0.30829 3.56976
        0.604 0.30816 3.57915
        0.605 0.30804 3.58853
        0.606 0.30792 3.59789
        0.607 0.30781 3.60724
        0.608 0.30771 3.61658
        0.609 0.30762 3.62590
        0.610 0.30754 3.63522
        0.611 0.30746 3.64452
        0.612 0.30740 3.65380
        0.613 0.30734 3.66308
        0.614 0.30729 3.67234
        0.615 0.30724 3.68159
        0.616 0.30721 3.69083
        0.617 0.30718 3.70006
        0.618 0.30716 3.70927
        0.619 0.30714 3.71847
        0.620 0.30714 3.72767
        0.621 0.30714 3.73685
        0.622 0.30714 3.74602
        0.623 0.30716 3.75517
        0.624 0.30718 3.76432
        0.625 0.30721 3.77346
        0.626 0.30724 3.78258
        0.627 0.30728 3.79170
        0.628 0.30733 3.80080
        0.629 0.30738 3.80989
        0.630 0.30744 3.81898
        0.631 0.30751 3.82805
        0.632 0.30758 3.83711
        0.633 0.30766 3.84616
        0.634 0.30774 3.85520
        0.635 0.30784 3.86423
        0.636 0.30793 3.87325
        0.637 0.30803 3.88227
        0.638 0.30814 3.89127
        0.639 0.30826 3.90026
        0.640 0.30838 3.90924
        0.641 0.30850 3.91822
        0.642 0.30863 3.92718
        0.643 0.30877 3.93613
        0.644 0.30891 3.94508
        0.645 0.30905 3.95401
        0.646 0.30921 3.96294
        0.647 0.30936 3.97186
        0.648 0.30953 3.98076
        0.649 0.30969 3.98966
        0.650 0.30987 3.99855
        0.651 0.31004 4.00744
        0.652 0.31023 4.01631
        0.653 0.31041 4.02517
        0.654 0.31060 4.03403
        0.655 0.31080 4.04288
        0.656 0.31100 4.05171
        0.657 0.31121 4.06054
        0.658 0.31142 4.06937
        0.659 0.31164 4.07818
        0.660 0.31186 4.08699
        0.661 0.31208 4.09578
        0.662 0.31231 4.10457
        0.663 0.31254 4.11336
        0.664 0.31278 4.12213
        0.665 0.31302 4.13090
        0.666 0.31327 4.13965
        0.667 0.31352 4.14841
        0.668 0.31378 4.15715
        0.669 0.31403 4.16588
        0.670 0.31430 4.17461
        0.671 0.31457 4.18333
        0.672 0.31484 4.19204
        0.673 0.31511 4.20075
        0.674 0.31539 4.20945
        0.675 0.31568 4.21814
        0.676 0.31596 4.22682
        0.677 0.31625 4.23550
        0.678 0.31655 4.24417
        0.679 0.31685 4.25283
        0.680 0.31715 4.26149
        0.681 0.31746 4.27014
        0.682 0.31777 4.27878
        0.683 0.31808 4.28741
        0.684 0.31840 4.29604
        0.685 0.31872 4.30466
        0.686 0.31904 4.31328
        0.687 0.31937 4.32189
        0.688 0.31970 4.33049
        0.689 0.32004 4.33908
        0.690 0.32038 4.34767
        0.691 0.32072 4.35625
        0.692 0.32107 4.36483
        0.693 0.32142 4.37340
        0.694 0.32177 4.38196
        0.695 0.32212 4.39052
        0.696 0.32248 4.39907
        0.697 0.32285 4.40761
        0.698 0.32321 4.41615
        0.699 0.32358 4.42468
        0.700 0.32395 4.43321
        0.701 0.32433 4.44173
        0.702 0.32471 4.45024
        0.703 0.32509 4.45875
        0.704 0.32547 4.46725
        0.705 0.32586 4.47575
        0.706 0.32625 4.48424
        0.707 0.32664 4.49273
        0.708 0.32704 4.50121
        0.709 0.32744 4.50968
        0.710 0.32784 4.51815
        0.711 0.32825 4.52661
        0.712 0.32866 4.53507
        0.713 0.32907 4.54352
        0.714 0.32948 4.55197
        0.715 0.32990 4.56041
        0.716 0.33032 4.56884
        0.717 0.33074 4.57727
        0.718 0.33117 4.58570
        0.719 0.33160 4.59411
        0.720 0.33203 4.60253
        0.721 0.33246 4.61094
        0.722 0.33290 4.61934
        0.723 0.33334 4.62774
        0.724 0.33378 4.63613
        0.725 0.33423 4.64452
        0.726 0.33467 4.65290
        0.727 0.33513 4.66128
        0.728 0.33558 4.66965
        0.729 0.33603 4.67802
        0.730 0.33649 4.68638
        0.731 0.33695 4.69474
        0.732 0.33742 4.70310
        0.733 0.33788 4.71144
        0.734 0.33835 4.71979
        0.735 0.33882 4.72813
        0.736 0.33929 4.73646
        0.737 0.33977 4.74479
        0.738 0.34025 4.75311
        0.739 0.34073 4.76143
        0.740 0.34121 4.76975
        0.741 0.34170 4.77806
        0.742 0.34219 4.78637
        0.743 0.34268 4.79467
        0.744 0.34317 4.80296
        0.745 0.34366 4.81126
        0.746 0.34416 4.81954
        0.747 0.34466 4.82783
        0.748 0.34516 4.83611
        0.749 0.34567 4.84438
        0.750 0.34618 4.85265
        0.751 0.34668 4.86092
        0.752 0.34720 4.86918
        0.753 0.34771 4.87744
        0.754 0.34823 4.88569
        0.755 0.34874 4.89394
        0.756 0.34926 4.90219
        0.757 0.34979 4.91043
        0.758 0.35031 4.91866
        0.759 0.35084 4.92690
        0.760 0.35137 4.93512
        0.761 0.35190 4.94335
        0.762 0.35243 4.95157
        0.763 0.35297 4.95978
        0.764 0.35351 4.96800
        0.765 0.35405 4.97620
        0.766 0.35459 4.98441
        0.767 0.35513 4.99261
        0.768 0.35568 5.00080
        0.769 0.35623 5.00900
        0.770 0.35678 5.01718
        0.771 0.35733 5.02537
        0.772 0.35788 5.03355
        0.773 0.35844 5.04173
        0.774 0.35900 5.04990
        0.775 0.35956 5.05807
        0.776 0.36012 5.06624
        0.777 0.36069 5.07440
        0.778 0.36125 5.08256
        0.779 0.36182 5.09071
        0.780 0.36239 5.09886
        0.781 0.36297 5.10701
        0.782 0.36354 5.11515
        0.783 0.36412 5.12329
        0.784 0.36470 5.13143
        0.785 0.36528 5.13956
        0.786 0.36586 5.14769
        0.787 0.36644 5.15581
        0.788 0.36703 5.16394
        0.789 0.36762 5.17206
        0.790 0.36821 5.18017
        0.791 0.36880 5.18828
        0.792 0.36939 5.19639
        0.793 0.36999 5.20450
        0.794 0.37058 5.21260
        0.795 0.37118 5.22069
        0.796 0.37178 5.22879
        0.797 0.37239 5.23688
        0.798 0.37299 5.24497
        0.799 0.37360 5.25305
        0.800 0.37421 5.26113
        0.801 0.37482 5.26921
        0.802 0.37543 5.27729
        0.803 0.37604 5.28536
        0.804 0.37666 5.29343
        0.805 0.37728 5.30149
        0.806 0.37789 5.30955
        0.807 0.37852 5.31761
        0.808 0.37914 5.32567
        0.809 0.37976 5.33372
        0.810 0.38039 5.34177
        0.811 0.38102 5.34982
        0.812 0.38165 5.35786
        0.813 0.38228 5.36590
        0.814 0.38291 5.37394
        0.815 0.38354 5.38197
        0.816 0.38418 5.39000
        0.817 0.38482 5.39803
        0.818 0.38546 5.40605
        0.819 0.38610 5.41408
        0.820 0.38674 5.42209
        0.821 0.38739 5.43011
        0.822 0.38803 5.43812
        0.823 0.38868 5.44613
        0.824 0.38933 5.45414
        0.825 0.38998 5.46214
        0.826 0.39064 5.47015
        0.827 0.39129 5.47814
        0.828 0.39195 5.48614
        0.829 0.39261 5.49413
        0.830 0.39327 5.50212
        0.831 0.39393 5.51011
        0.832 0.39459 5.51809
        0.833 0.39525 5.52607
        0.834 0.39592 5.53405
        0.835 0.39659 5.54203
        0.836 0.39726 5.55000
        0.837 0.39793 5.55797
        0.838 0.39860 5.56594
        0.839 0.39927 5.57390
        0.840 0.39995 5.58187
        0.841 0.40063 5.58983
        0.842 0.40131 5.59778
        0.843 0.40199 5.60574
        0.844 0.40267 5.61369
        0.845 0.40335 5.62164
        0.846 0.40404 5.62958
        0.847 0.40472 5.63753
        0.848 0.40541 5.64547
        0.849 0.40610 5.65341
        0.850 0.40679 5.66134
        0.851 0.40748 5.66927
        0.852 0.40818 5.67721
        0.853 0.40887 5.68513
        0.854 0.40957 5.69306
        0.855 0.41027 5.70098
        0.856 0.41097 5.70890
        0.857 0.41167 5.71682
        0.858 0.41237 5.72474
        0.859 0.41308 5.73265
        0.860 0.41378 5.74056
        0.861 0.41449 5.74847
        0.862 0.41520 5.75637
        0.863 0.41591 5.76428
        0.864 0.41662 5.77218
        0.865 0.41733 5.78007
        0.866 0.41805 5.78797
        0.867 0.41876 5.79586
        0.868 0.41948 5.80375
        0.869 0.42020 5.81164
        0.870 0.42092 5.81953
        0.871 0.42164 5.82741
        0.872 0.42237 5.83530
        0.873 0.42309 5.84317
        0.874 0.42382 5.85105
        0.875 0.42454 5.85893
        0.876 0.42527 5.86680
        0.877 0.42600 5.87467
        0.878 0.42674 5.88254
        0.879 0.42747 5.89040
        0.880 0.42820 5.89826
        0.881 0.42894 5.90613
        0.882 0.42968 5.91398
        0.883 0.43042 5.92184
        0.884 0.43116 5.92969
        0.885 0.43190 5.93755
        0.886 0.43264 5.94540
        0.887 0.43339 5.95324
        0.888 0.43413 5.96109
        0.889 0.43488 5.96893
        0.890 0.43563 5.97677
        0.891 0.43638 5.98461
        0.892 0.43713 5.99245
        0.893 0.43788 6.00028
        0.894 0.43863 6.00811
        0.895 0.43939 6.01594
        0.896 0.44015 6.02377
        0.897 0.44090 6.03160
        0.898 0.44166 6.03942
        0.899 0.44242 6.04724
        0.900 0.44319 6.05506
        0.901 0.44395 6.06288
        0.902 0.44471 6.07070
        0.903 0.44548 6.07851
        0.904 0.44625 6.08632
        0.905 0.44702 6.09413
        0.906 0.44779 6.10194
        0.907 0.44856 6.10974
        0.908 0.44933 6.11755
        0.909 0.45010 6.12535
        0.910 0.45088 6.13315
        0.911 0.45166 6.14094
        0.912 0.45243 6.14874
        0.913 0.45321 6.15653
        0.914 0.45399 6.16432
        0.915 0.45478 6.17211
        0.916 0.45556 6.17990
        0.917 0.45634 6.18768
        0.918 0.45713 6.19547
        0.919 0.45792 6.20325
        0.920 0.45870 6.21103
        0.921 0.45949 6.21881
        0.922 0.46028 6.22658
        0.923 0.46108 6.23435
        0.924 0.46187 6.24213
        0.925 0.46266 6.24990
        0.926 0.46346 6.25766
        0.927 0.46426 6.26543
        0.928 0.46506 6.27319
        0.929 0.46586 6.28096
        0.930 0.46666 6.28872
        0.931 0.46746 6.29647
        0.932 0.46826 6.30423
        0.933 0.46907 6.31199
        0.934 0.46987 6.31974
        0.935 0.47068 6.32749
        0.936 0.47149 6.33524
        0.937 0.47230 6.34299
        0.938 0.47311 6.35073
        0.939 0.47392 6.35848
        0.940 0.47473 6.36622
        0.941 0.47555 6.37396
        0.942 0.47637 6.38170
        0.943 0.47718 6.38943
        0.944 0.47800 6.39717
        0.945 0.47882 6.40490
        0.946 0.47964 6.41263
        0.947 0.48046 6.42036
        0.948 0.48129 6.42809
        0.949 0.48211 6.43582
        0.950 0.48294 6.44354
        0.951 0.48376 6.45126
        0.952 0.48459 6.45898
        0.953 0.48542 6.46670
        0.954 0.48625 6.47442
        0.955 0.48708 6.48214
        0.956 0.48792 6.48985
        0.957 0.48875 6.49756
        0.958 0.48959 6.50527
        0.959 0.49042 6.51298
        0.960 0.49126 6.52069
        0.961 0.49210 6.52839
        0.962 0.49294 6.53610
        0.963 0.49378 6.54380
        0.964 0.49462 6.55150
        0.965 0.49547 6.55920
        0.966 0.49631 6.56690
        0.967 0.49716 6.57459
        0.968 0.49801 6.58229
        0.969 0.49885 6.58998
        0.970 0.49970 6.59767
        0.971 0.50055 6.60536
        0.972 0.50141 6.61305
        0.973 0.50226 6.62073
        0.974 0.50311 6.62842
        0.975 0.50397 6.63610
        0.976 0.50483 6.64378
        0.977 0.50568 6.65146
        0.978 0.50654 6.65914
        0.979 0.50740 6.66681
        0.980 0.50827 6.67449
        0.981 0.50913 6.68216
        0.982 0.50999 6.68983
        0.983 0.51086 6.69750
        0.984 0.51172 6.70517
        0.985 0.51259 6.71284
        0.986 0.51346 6.72050
        0.987 0.51433 6.72817
        0.988 0.51520 6.73583
        0.989 0.51607 6.74349
        0.990 0.51694 6.75115
        0.991 0.51782 6.75881
        0.992 0.51869 6.76646
        0.993 0.51957 6.77412
        0.994 0.52045 6.78177
        0.995 0.52133 6.78942
        0.996 0.52221 6.79707
        0.997 0.52309 6.80472
        0.998 0.52397 6.81237
        0.999 0.52485 6.82001
        1.000 0.52574 6.82766
        1.001 0.52662 6.83530
        1.002 0.52751 6.84294
        1.003 0.52840 6.85058
        1.004 0.52929 6.85822
        1.005 0.53018 6.86586
        1.006 0.53107 6.87349
        1.007 0.53196 6.88113
        1.008 0.53285 6.88876
        1.009 0.53375 6.89639
        1.010 0.53464 6.90402
        1.011 0.53554 6.91165
        1.012 0.53644 6.91928
        1.013 0.53734 6.92690
        1.014 0.53824 6.93452
        1.015 0.53914 6.94215
        1.016 0.54004 6.94977
        1.017 0.54094 6.95739
        1.018 0.54185 6.96501
        1.019 0.54275 6.97262
        1.020 0.54366 6.98024
        1.021 0.54457 6.98785
        1.022 0.54548 6.99546
        1.023 0.54639 7.00308
        1.024 0.54730 7.01069
        1.025 0.54821 7.01829
        1.026 0.54912 7.02590
        1.027 0.55004 7.03351
        1.028 0.55095 7.04111
        1.029 0.55187 7.04872
        1.030 0.55279 7.05632
        1.031 0.55371 7.06392
        1.032 0.55463 7.07152
        1.033 0.55555 7.07911
        1.034 0.55647 7.08671
        1.035 0.55739 7.09431
        1.036 0.55832 7.10190
        1.037 0.55924 7.10949
        1.038 0.56017 7.11708
        1.039 0.56110 7.12467
        1.040 0.56203 7.13226
        1.041 0.56296 7.13985
        1.042 0.56389 7.14743
        1.043 0.56482 7.15502
        1.044 0.56575 7.16260
        1.045 0.56669 7.17018
        1.046 0.56762 7.17776
        1.047 0.56856 7.18534
        1.048 0.56950 7.19292
        1.049 0.57044 7.20050
        1.050 0.57137 7.20807
        1.051 0.57232 7.21565
        1.052 0.57326 7.22322
        1.053 0.57420 7.23079
        1.054 0.57514 7.23836
        1.055 0.57609 7.24593
        1.056 0.57703 7.25350
        1.057 0.57798 7.26106
        1.058 0.57893 7.26863
        1.059 0.57988 7.27619
        1.060 0.58083 7.28375
        1.061 0.58178 7.29132
        1.062 0.58273 7.29888
        1.063 0.58369 7.30643
        1.064 0.58464 7.31399
        1.065 0.58560 7.32155
        1.066 0.58655 7.32910
        1.067 0.58751 7.33666
        1.068 0.58847 7.34421
        1.069 0.58943 7.35176
        1.070 0.59039 7.35931
        1.071 0.59135 7.36686
        1.072 0.59231 7.37441
        1.073 0.59328 7.38196
        1.074 0.59424 7.38950
        1.075 0.59521 7.39704
        1.076 0.59618 7.40459
        1.077 0.59714 7.41213
        1.078 0.59811 7.41967
        1.079 0.59908 7.42721
        1.080 0.60006 7.43475
        1.081 0.60103 7.44228
        1.082 0.60200 7.44982
        1.083 0.60298 7.45736
        1.084 0.60395 7.46489
        1.085 0.60493 7.47242
        1.086 0.60591 7.47995
        1.087 0.60688 7.48748
        1.088 0.60786 7.49501
        1.089 0.60884 7.50254
        1.090 0.60983 7.51006
        1.091 0.61081 7.51759
        1.092 0.61179 7.52511
        1.093 0.61278 7.53264
        1.094 0.61376 7.54016
        1.095 0.61475 7.54768
        1.096 0.61574 7.55520
        1.097 0.61673 7.56272
        1.098 0.61772 7.57023
        1.099 0.61871 7.57775
        1.100 0.61970 7.58527
        1.101 0.62069 7.59278
        1.102 0.62169 7.60029
        1.103 0.62268 7.60780
        1.104 0.62368 7.61531
        1.105 0.62468 7.62282
        1.106 0.62567 7.63033
        1.107 0.62667 7.63784
        1.108 0.62767 7.64534
        1.109 0.62867 7.65285
        1.110 0.62968 7.66035
        1.111 0.63068 7.66786
        1.112 0.63168 7.67536
        1.113 0.63269 7.68286
        1.114 0.63370 7.69036
        1.115 0.63470 7.69785
        1.116 0.63571 7.70535
        1.117 0.63672 7.71285
        1.118 0.63773 7.72034
        1.119 0.63874 7.72784
        1.120 0.63976 7.73533
        1.121 0.64077 7.74282
        1.122 0.64178 7.75031
        1.123 0.64280 7.75780
        1.124 0.64382 7.76529
        1.125 0.64483 7.77278
        1.126 0.64585 7.78026
        1.127 0.64687 7.78775
        1.128 0.64789 7.79523
        1.129 0.64891 7.80271
        1.130 0.64994 7.81020
        1.131 0.65096 7.81768
        1.132 0.65199 7.82516
        1.133 0.65301 7.83264
        1.134 0.65404 7.84011
        1.135 0.65506 7.84759
        1.136 0.65609 7.85507
        1.137 0.65712 7.86254
        1.138 0.65815 7.87001
        1.139 0.65919 7.87749
        1.140 0.66022 7.88496
        1.141 0.66125 7.89243
        1.142 0.66229 7.89990
        1.143 0.66332 7.90737
        1.144 0.66436 7.91483
        1.145 0.66540 7.92230
        1.146 0.66643 7.92976
        1.147 0.66747 7.93723
        1.148 0.66851 7.94469
        1.149 0.66956 7.95215
        1.150 0.67060 7.95961
        1.151 0.67164 7.96707
        1.152 0.67269 7.97453
        1.153 0.67373 7.98199
        1.154 0.67478 7.98945
        1.155 0.67583 7.99690
        1.156 0.67688 8.00436
        1.157 0.67793 8.01181
        1.158 0.67898 8.01927
        1.159 0.68003 8.02672
        1.160 0.68108 8.03417
        1.161 0.68213 8.04162
        1.162 0.68319 8.04907
        1.163 0.68424 8.05652
        1.164 0.68530 8.06396
        1.165 0.68636 8.07141
        1.166 0.68742 8.07885
        1.167 0.68847 8.08630
        1.168 0.68954 8.09374
        1.169 0.69060 8.10118
        1.170 0.69166 8.10862
        1.171 0.69272 8.11606
        1.172 0.69379 8.12350
        1.173 0.69485 8.13094
        1.174 0.69592 8.13838
        1.175 0.69699 8.14581
        1.176 0.69805 8.15325
        1.177 0.69912 8.16068
        1.178 0.70019 8.16812
        1.179 0.70126 8.17555
        1.180 0.70234 8.18298
        1.181 0.70341 8.19041
        1.182 0.70448 8.19784
        1.183 0.70556 8.20527
        1.184 0.70663 8.21270
        1.185 0.70771 8.22012
        1.186 0.70879 8.22755
        1.187 0.70987 8.23497
        1.188 0.71095 8.24240
        1.189 0.71203 8.24982
        1.190 0.71311 8.25724
        1.191 0.71419 8.26466
        1.192 0.71528 8.27208
        1.193 0.71636 8.27950
        1.194 0.71745 8.28692
        1.195 0.71854 8.29434
        1.196 0.71962 8.30175
        1.197 0.72071 8.30917
        1.198 0.72180 8.31658
        1.199 0.72289 8.32399
        1.200 0.72398 8.33141

File: database/other/alloys/Au-Ag/Rioux-Au70Ag30.yml
# this file is part of refractiveindex.info database
# refractiveindex.info database is in the public domain
# copyright and related rights waived via CC0 1.0

REFERENCES: "D. Rioux, S. Vallières, S. Besner, P. Muñoz, E. Mazur and M. Meunier. An analytic model for the dielectric function of Au, Ag, and their alloys, <a href=\"http://dx.doi.org/10.1002/adom.201300457\"><i>Adv. Opt. Mater.</i> <b>2</b>, 176-182 (2014)</a> (See Supporting information for MATLAB model)"
COMMENTS: "70% Au, 30% Ag. Model fitted on ellipsometric measurements on five different AuAg alloy thin film compositions; Thin film compositions: Au, Au:Ag 2:1, Au:Ag 1:1, Au:Ag 1:2, Ag; Film thickness: 80 nm"
DATA:
  - type: tabulated nk
    data: |
        0.270 1.38762 1.65362
        0.271 1.39111 1.65698
        0.272 1.39458 1.66027
        0.273 1.39803 1.66350
        0.274 1.40146 1.66666
        0.275 1.40488 1.66975
        0.276 1.40827 1.67278
        0.277 1.41164 1.67574
        0.278 1.41499 1.67863
        0.279 1.41831 1.68146
        0.280 1.42161 1.68422
        0.281 1.42489 1.68691
        0.282 1.42813 1.68953
        0.283 1.43135 1.69208
        0.284 1.43455 1.69457
        0.285 1.43771 1.69699
        0.286 1.44084 1.69934
        0.287 1.44394 1.70162
        0.288 1.44700 1.70383
        0.289 1.45004 1.70598
        0.290 1.45303 1.70805
        0.291 1.45599 1.71006
        0.292 1.45892 1.71200
        0.293 1.46180 1.71386
        0.294 1.46465 1.71566
        0.295 1.46745 1.71739
        0.296 1.47021 1.71906
        0.297 1.47292 1.72065
        0.298 1.47559 1.72217
        0.299 1.47822 1.72362
        0.300 1.48079 1.72501
        0.301 1.48332 1.72633
        0.302 1.48579 1.72758
        0.303 1.48821 1.72876
        0.304 1.49058 1.72987
        0.305 1.49289 1.73091
        0.306 1.49515 1.73189
        0.307 1.49735 1.73280
        0.308 1.49948 1.73364
        0.309 1.50156 1.73442
        0.310 1.50357 1.73513
        0.311 1.50551 1.73578
        0.312 1.50739 1.73636
        0.313 1.50920 1.73688
        0.314 1.51094 1.73733
        0.315 1.51261 1.73773
        0.316 1.51420 1.73806
        0.317 1.51572 1.73832
        0.318 1.51717 1.73853
        0.319 1.51853 1.73868
        0.320 1.51981 1.73877
        0.321 1.52101 1.73881
        0.322 1.52213 1.73878
        0.323 1.52316 1.73871
        0.324 1.52411 1.73858
        0.325 1.52496 1.73839
        0.326 1.52572 1.73816
        0.327 1.52640 1.73788
        0.328 1.52697 1.73755
        0.329 1.52745 1.73717
        0.330 1.52784 1.73675
        0.331 1.52812 1.73628
        0.332 1.52831 1.73578
        0.333 1.52839 1.73524
        0.334 1.52837 1.73465
        0.335 1.52825 1.73404
        0.336 1.52802 1.73339
        0.337 1.52768 1.73271
        0.338 1.52723 1.73201
        0.339 1.52667 1.73127
        0.340 1.52601 1.73052
        0.341 1.52523 1.72974
        0.342 1.52434 1.72895
        0.343 1.52333 1.72814
        0.344 1.52222 1.72731
        0.345 1.52098 1.72648
        0.346 1.51963 1.72563
        0.347 1.51817 1.72479
        0.348 1.51659 1.72394
        0.349 1.51490 1.72309
        0.350 1.51308 1.72224
        0.351 1.51116 1.72140
        0.352 1.50911 1.72057
        0.353 1.50695 1.71975
        0.354 1.50468 1.71894
        0.355 1.50229 1.71815
        0.356 1.49979 1.71739
        0.357 1.49717 1.71664
        0.358 1.49444 1.71592
        0.359 1.49160 1.71523
        0.360 1.48865 1.71457
        0.361 1.48559 1.71394
        0.362 1.48243 1.71335
        0.363 1.47916 1.71280
        0.364 1.47578 1.71229
        0.365 1.47230 1.71182
        0.366 1.46872 1.71140
        0.367 1.46504 1.71102
        0.368 1.46126 1.71069
        0.369 1.45738 1.71041
        0.370 1.45342 1.71019
        0.371 1.44936 1.71002
        0.372 1.44521 1.70990
        0.373 1.44098 1.70984
        0.374 1.43666 1.70984
        0.375 1.43226 1.70990
        0.376 1.42778 1.71002
        0.377 1.42322 1.71020
        0.378 1.41859 1.71044
        0.379 1.41388 1.71074
        0.380 1.40910 1.71110
        0.381 1.40426 1.71153
        0.382 1.39935 1.71201
        0.383 1.39437 1.71256
        0.384 1.38933 1.71317
        0.385 1.38424 1.71384
        0.386 1.37908 1.71457
        0.387 1.37387 1.71536
        0.388 1.36861 1.71621
        0.389 1.36329 1.71712
        0.390 1.35792 1.71809
        0.391 1.35250 1.71911
        0.392 1.34704 1.72018
        0.393 1.34153 1.72131
        0.394 1.33597 1.72249
        0.395 1.33037 1.72372
        0.396 1.32472 1.72500
        0.397 1.31903 1.72633
        0.398 1.31330 1.72770
        0.399 1.30752 1.72911
        0.400 1.30170 1.73057
        0.401 1.29584 1.73206
        0.402 1.28994 1.73360
        0.403 1.28399 1.73517
        0.404 1.27799 1.73677
        0.405 1.27195 1.73840
        0.406 1.26586 1.74007
        0.407 1.25973 1.74176
        0.408 1.25354 1.74349
        0.409 1.24730 1.74523
        0.410 1.24100 1.74701
        0.411 1.23465 1.74880
        0.412 1.22823 1.75062
        0.413 1.22175 1.75245
        0.414 1.21521 1.75431
        0.415 1.20860 1.75619
        0.416 1.20191 1.75809
        0.417 1.19515 1.76001
        0.418 1.18830 1.76195
        0.419 1.18137 1.76391
        0.420 1.17434 1.76589
        0.421 1.16723 1.76790
        0.422 1.16001 1.76994
        0.423 1.15269 1.77200
        0.424 1.14526 1.77410
        0.425 1.13772 1.77623
        0.426 1.13005 1.77840
        0.427 1.12227 1.78062
        0.428 1.11436 1.78288
        0.429 1.10632 1.78521
        0.430 1.09814 1.78759
        0.431 1.08982 1.79005
        0.432 1.08137 1.79258
        0.433 1.07277 1.79519
        0.434 1.06402 1.79790
        0.435 1.05513 1.80072
        0.436 1.04609 1.80364
        0.437 1.03690 1.80669
        0.438 1.02756 1.80986
        0.439 1.01808 1.81318
        0.440 1.00846 1.81665
        0.441 0.99871 1.82029
        0.442 0.98882 1.82409
        0.443 0.97880 1.82808
        0.444 0.96866 1.83225
        0.445 0.95840 1.83663
        0.446 0.94804 1.84122
        0.447 0.93759 1.84602
        0.448 0.92704 1.85104
        0.449 0.91642 1.85630
        0.450 0.90573 1.86179
        0.451 0.89498 1.86752
        0.452 0.88419 1.87350
        0.453 0.87336 1.87972
        0.454 0.86252 1.88620
        0.455 0.85166 1.89292
        0.456 0.84080 1.89990
        0.457 0.82996 1.90713
        0.458 0.81915 1.91461
        0.459 0.80837 1.92234
        0.460 0.79763 1.93031
        0.461 0.78696 1.93853
        0.462 0.77635 1.94699
        0.463 0.76583 1.95568
        0.464 0.75539 1.96460
        0.465 0.74505 1.97374
        0.466 0.73482 1.98310
        0.467 0.72469 1.99267
        0.468 0.71470 2.00245
        0.469 0.70482 2.01242
        0.470 0.69509 2.02258
        0.471 0.68549 2.03293
        0.472 0.67604 2.04344
        0.473 0.66675 2.05413
        0.474 0.65760 2.06497
        0.475 0.64862 2.07596
        0.476 0.63980 2.08709
        0.477 0.63114 2.09835
        0.478 0.62264 2.10974
        0.479 0.61432 2.12125
        0.480 0.60617 2.13287
        0.481 0.59818 2.14459
        0.482 0.59037 2.15640
        0.483 0.58273 2.16831
        0.484 0.57526 2.18029
        0.485 0.56796 2.19234
        0.486 0.56083 2.20446
        0.487 0.55387 2.21664
        0.488 0.54707 2.22887
        0.489 0.54044 2.24114
        0.490 0.53397 2.25346
        0.491 0.52766 2.26581
        0.492 0.52151 2.27820
        0.493 0.51551 2.29061
        0.494 0.50967 2.30303
        0.495 0.50398 2.31548
        0.496 0.49843 2.32793
        0.497 0.49303 2.34039
        0.498 0.48777 2.35286
        0.499 0.48264 2.36532
        0.500 0.47766 2.37778
        0.501 0.47280 2.39023
        0.502 0.46807 2.40268
        0.503 0.46347 2.41511
        0.504 0.45899 2.42752
        0.505 0.45463 2.43992
        0.506 0.45038 2.45230
        0.507 0.44625 2.46466
        0.508 0.44223 2.47700
        0.509 0.43831 2.48931
        0.510 0.43450 2.50159
        0.511 0.43078 2.51385
        0.512 0.42717 2.52608
        0.513 0.42365 2.53828
        0.514 0.42022 2.55045
        0.515 0.41689 2.56258
        0.516 0.41364 2.57469
        0.517 0.41047 2.58676
        0.518 0.40739 2.59880
        0.519 0.40439 2.61081
        0.520 0.40147 2.62278
        0.521 0.39862 2.63471
        0.522 0.39584 2.64661
        0.523 0.39314 2.65848
        0.524 0.39050 2.67031
        0.525 0.38793 2.68210
        0.526 0.38543 2.69386
        0.527 0.38299 2.70559
        0.528 0.38061 2.71728
        0.529 0.37829 2.72893
        0.530 0.37603 2.74055
        0.531 0.37383 2.75213
        0.532 0.37168 2.76368
        0.533 0.36959 2.77519
        0.534 0.36754 2.78666
        0.535 0.36555 2.79811
        0.536 0.36361 2.80951
        0.537 0.36171 2.82089
        0.538 0.35987 2.83222
        0.539 0.35806 2.84353
        0.540 0.35630 2.85480
        0.541 0.35459 2.86604
        0.542 0.35291 2.87724
        0.543 0.35128 2.88842
        0.544 0.34969 2.89956
        0.545 0.34813 2.91066
        0.546 0.34661 2.92174
        0.547 0.34513 2.93278
        0.548 0.34369 2.94380
        0.549 0.34228 2.95478
        0.550 0.34090 2.96573
        0.551 0.33956 2.97665
        0.552 0.33825 2.98754
        0.553 0.33697 2.99841
        0.554 0.33573 3.00924
        0.555 0.33451 3.02004
        0.556 0.33332 3.03081
        0.557 0.33216 3.04156
        0.558 0.33103 3.05228
        0.559 0.32993 3.06297
        0.560 0.32885 3.07363
        0.561 0.32780 3.08427
        0.562 0.32678 3.09487
        0.563 0.32578 3.10546
        0.564 0.32480 3.11601
        0.565 0.32385 3.12654
        0.566 0.32292 3.13705
        0.567 0.32202 3.14752
        0.568 0.32114 3.15798
        0.569 0.32028 3.16841
        0.570 0.31944 3.17881
        0.571 0.31862 3.18919
        0.572 0.31782 3.19955
        0.573 0.31705 3.20988
        0.574 0.31629 3.22019
        0.575 0.31555 3.23047
        0.576 0.31483 3.24074
        0.577 0.31413 3.25098
        0.578 0.31345 3.26120
        0.579 0.31279 3.27139
        0.580 0.31214 3.28157
        0.581 0.31151 3.29172
        0.582 0.31090 3.30185
        0.583 0.31030 3.31196
        0.584 0.30972 3.32205
        0.585 0.30916 3.33212
        0.586 0.30861 3.34217
        0.587 0.30807 3.35219
        0.588 0.30756 3.36220
        0.589 0.30705 3.37219
        0.590 0.30656 3.38216
        0.591 0.30609 3.39211
        0.592 0.30563 3.40204
        0.593 0.30518 3.41195
        0.594 0.30475 3.42184
        0.595 0.30432 3.43172
        0.596 0.30392 3.44157
        0.597 0.30352 3.45141
        0.598 0.30314 3.46123
        0.599 0.30277 3.47103
        0.600 0.30241 3.48082
        0.601 0.30207 3.49059
        0.602 0.30173 3.50034
        0.603 0.30141 3.51007
        0.604 0.30110 3.51979
        0.605 0.30080 3.52949
        0.606 0.30051 3.53917
        0.607 0.30023 3.54884
        0.608 0.29996 3.55850
        0.609 0.29970 3.56813
        0.610 0.29945 3.57775
        0.611 0.29922 3.58736
        0.612 0.29899 3.59695
        0.613 0.29877 3.60652
        0.614 0.29856 3.61608
        0.615 0.29837 3.62563
        0.616 0.29818 3.63516
        0.617 0.29800 3.64467
        0.618 0.29783 3.65417
        0.619 0.29767 3.66366
        0.620 0.29751 3.67313
        0.621 0.29737 3.68259
        0.622 0.29723 3.69204
        0.623 0.29710 3.70147
        0.624 0.29699 3.71088
        0.625 0.29687 3.72029
        0.626 0.29677 3.72968
        0.627 0.29668 3.73906
        0.628 0.29659 3.74842
        0.629 0.29651 3.75777
        0.630 0.29644 3.76711
        0.631 0.29638 3.77644
        0.632 0.29632 3.78575
        0.633 0.29627 3.79505
        0.634 0.29623 3.80434
        0.635 0.29619 3.81362
        0.636 0.29616 3.82288
        0.637 0.29614 3.83213
        0.638 0.29613 3.84137
        0.639 0.29612 3.85060
        0.640 0.29612 3.85982
        0.641 0.29613 3.86903
        0.642 0.29614 3.87822
        0.643 0.29616 3.88740
        0.644 0.29618 3.89658
        0.645 0.29621 3.90574
        0.646 0.29625 3.91489
        0.647 0.29630 3.92403
        0.648 0.29635 3.93315
        0.649 0.29640 3.94227
        0.650 0.29646 3.95138
        0.651 0.29653 3.96048
        0.652 0.29660 3.96956
        0.653 0.29668 3.97864
        0.654 0.29677 3.98770
        0.655 0.29686 3.99676
        0.656 0.29695 4.00580
        0.657 0.29705 4.01484
        0.658 0.29716 4.02386
        0.659 0.29727 4.03288
        0.660 0.29739 4.04189
        0.661 0.29751 4.05088
        0.662 0.29764 4.05987
        0.663 0.29777 4.06885
        0.664 0.29791 4.07782
        0.665 0.29805 4.08677
        0.666 0.29819 4.09572
        0.667 0.29835 4.10467
        0.668 0.29850 4.11360
        0.669 0.29866 4.12252
        0.670 0.29883 4.13143
        0.671 0.29900 4.14034
        0.672 0.29918 4.14923
        0.673 0.29935 4.15812
        0.674 0.29954 4.16700
        0.675 0.29973 4.17587
        0.676 0.29992 4.18473
        0.677 0.30012 4.19359
        0.678 0.30032 4.20243
        0.679 0.30053 4.21127
        0.680 0.30074 4.22010
        0.681 0.30095 4.22892
        0.682 0.30117 4.23773
        0.683 0.30139 4.24653
        0.684 0.30162 4.25533
        0.685 0.30185 4.26412
        0.686 0.30208 4.27290
        0.687 0.30232 4.28167
        0.688 0.30257 4.29044
        0.689 0.30281 4.29920
        0.690 0.30306 4.30795
        0.691 0.30332 4.31669
        0.692 0.30357 4.32543
        0.693 0.30384 4.33416
        0.694 0.30410 4.34288
        0.695 0.30437 4.35159
        0.696 0.30464 4.36030
        0.697 0.30492 4.36900
        0.698 0.30520 4.37769
        0.699 0.30548 4.38637
        0.700 0.30577 4.39505
        0.701 0.30606 4.40372
        0.702 0.30635 4.41239
        0.703 0.30665 4.42104
        0.704 0.30695 4.42969
        0.705 0.30725 4.43834
        0.706 0.30756 4.44697
        0.707 0.30787 4.45560
        0.708 0.30818 4.46423
        0.709 0.30850 4.47285
        0.710 0.30882 4.48146
        0.711 0.30915 4.49006
        0.712 0.30947 4.49866
        0.713 0.30980 4.50725
        0.714 0.31013 4.51584
        0.715 0.31047 4.52442
        0.716 0.31081 4.53299
        0.717 0.31115 4.54156
        0.718 0.31150 4.55012
        0.719 0.31184 4.55867
        0.720 0.31219 4.56722
        0.721 0.31255 4.57576
        0.722 0.31291 4.58430
        0.723 0.31327 4.59283
        0.724 0.31363 4.60135
        0.725 0.31399 4.60987
        0.726 0.31436 4.61839
        0.727 0.31473 4.62689
        0.728 0.31511 4.63540
        0.729 0.31548 4.64389
        0.730 0.31586 4.65238
        0.731 0.31624 4.66087
        0.732 0.31663 4.66935
        0.733 0.31702 4.67782
        0.734 0.31741 4.68629
        0.735 0.31780 4.69475
        0.736 0.31820 4.70321
        0.737 0.31859 4.71166
        0.738 0.31900 4.72011
        0.739 0.31940 4.72855
        0.740 0.31980 4.73699
        0.741 0.32021 4.74542
        0.742 0.32062 4.75384
        0.743 0.32104 4.76226
        0.744 0.32145 4.77068
        0.745 0.32187 4.77909
        0.746 0.32229 4.78749
        0.747 0.32272 4.79589
        0.748 0.32314 4.80429
        0.749 0.32357 4.81268
        0.750 0.32400 4.82107
        0.751 0.32443 4.82945
        0.752 0.32487 4.83782
        0.753 0.32531 4.84619
        0.754 0.32575 4.85456
        0.755 0.32619 4.86292
        0.756 0.32664 4.87128
        0.757 0.32708 4.87963
        0.758 0.32753 4.88797
        0.759 0.32798 4.89632
        0.760 0.32844 4.90466
        0.761 0.32889 4.91299
        0.762 0.32935 4.92132
        0.763 0.32981 4.92964
        0.764 0.33028 4.93796
        0.765 0.33074 4.94628
        0.766 0.33121 4.95459
        0.767 0.33168 4.96289
        0.768 0.33215 4.97119
        0.769 0.33262 4.97949
        0.770 0.33310 4.98779
        0.771 0.33358 4.99607
        0.772 0.33406 5.00436
        0.773 0.33454 5.01264
        0.774 0.33502 5.02091
        0.775 0.33551 5.02919
        0.776 0.33600 5.03745
        0.777 0.33649 5.04572
        0.778 0.33698 5.05398
        0.779 0.33747 5.06223
        0.780 0.33797 5.07048
        0.781 0.33847 5.07873
        0.782 0.33897 5.08697
        0.783 0.33947 5.09521
        0.784 0.33998 5.10345
        0.785 0.34048 5.11168
        0.786 0.34099 5.11990
        0.787 0.34150 5.12813
        0.788 0.34202 5.13635
        0.789 0.34253 5.14456
        0.790 0.34305 5.15277
        0.791 0.34356 5.16098
        0.792 0.34408 5.16918
        0.793 0.34461 5.17738
        0.794 0.34513 5.18558
        0.795 0.34565 5.19377
        0.796 0.34618 5.20196
        0.797 0.34671 5.21015
        0.798 0.34724 5.21833
        0.799 0.34778 5.22651
        0.800 0.34831 5.23468
        0.801 0.34885 5.24285
        0.802 0.34939 5.25102
        0.803 0.34993 5.25918
        0.804 0.35047 5.26734
        0.805 0.35101 5.27549
        0.806 0.35156 5.28365
        0.807 0.35211 5.29180
        0.808 0.35265 5.29994
        0.809 0.35321 5.30808
        0.810 0.35376 5.31622
        0.811 0.35431 5.32436
        0.812 0.35487 5.33249
        0.813 0.35543 5.34062
        0.814 0.35599 5.34874
        0.815 0.35655 5.35686
        0.816 0.35711 5.36498
        0.817 0.35768 5.37310
        0.818 0.35824 5.38121
        0.819 0.35881 5.38932
        0.820 0.35938 5.39742
        0.821 0.35995 5.40552
        0.822 0.36052 5.41362
        0.823 0.36110 5.42172
        0.824 0.36168 5.42981
        0.825 0.36225 5.43790
        0.826 0.36283 5.44598
        0.827 0.36341 5.45406
        0.828 0.36400 5.46214
        0.829 0.36458 5.47022
        0.830 0.36517 5.47829
        0.831 0.36576 5.48636
        0.832 0.36635 5.49443
        0.833 0.36694 5.50249
        0.834 0.36753 5.51055
        0.835 0.36812 5.51861
        0.836 0.36872 5.52667
        0.837 0.36932 5.53472
        0.838 0.36991 5.54277
        0.839 0.37052 5.55081
        0.840 0.37112 5.55885
        0.841 0.37172 5.56689
        0.842 0.37233 5.57493
        0.843 0.37293 5.58296
        0.844 0.37354 5.59100
        0.845 0.37415 5.59902
        0.846 0.37476 5.60705
        0.847 0.37537 5.61507
        0.848 0.37599 5.62309
        0.849 0.37660 5.63111
        0.850 0.37722 5.63912
        0.851 0.37784 5.64713
        0.852 0.37846 5.65514
        0.853 0.37908 5.66315
        0.854 0.37971 5.67115
        0.855 0.38033 5.67915
        0.856 0.38096 5.68715
        0.857 0.38158 5.69514
        0.858 0.38221 5.70313
        0.859 0.38284 5.71112
        0.860 0.38348 5.71911
        0.861 0.38411 5.72709
        0.862 0.38474 5.73507
        0.863 0.38538 5.74305
        0.864 0.38602 5.75103
        0.865 0.38666 5.75900
        0.866 0.38730 5.76697
        0.867 0.38794 5.77494
        0.868 0.38858 5.78290
        0.869 0.38923 5.79087
        0.870 0.38987 5.79883
        0.871 0.39052 5.80679
        0.872 0.39117 5.81474
        0.873 0.39182 5.82269
        0.874 0.39247 5.83064
        0.875 0.39313 5.83859
        0.876 0.39378 5.84654
        0.877 0.39444 5.85448
        0.878 0.39509 5.86242
        0.879 0.39575 5.87036
        0.880 0.39641 5.87829
        0.881 0.39707 5.88622
        0.882 0.39774 5.89415
        0.883 0.39840 5.90208
        0.884 0.39907 5.91001
        0.885 0.39973 5.91793
        0.886 0.40040 5.92585
        0.887 0.40107 5.93377
        0.888 0.40174 5.94169
        0.889 0.40242 5.94960
        0.890 0.40309 5.95751
        0.891 0.40376 5.96542
        0.892 0.40444 5.97333
        0.893 0.40512 5.98123
        0.894 0.40580 5.98913
        0.895 0.40648 5.99703
        0.896 0.40716 6.00493
        0.897 0.40784 6.01283
        0.898 0.40853 6.02072
        0.899 0.40921 6.02861
        0.900 0.40990 6.03650
        0.901 0.41059 6.04438
        0.902 0.41127 6.05227
        0.903 0.41197 6.06015
        0.904 0.41266 6.06803
        0.905 0.41335 6.07591
        0.906 0.41405 6.08378
        0.907 0.41474 6.09165
        0.908 0.41544 6.09952
        0.909 0.41614 6.10739
        0.910 0.41684 6.11526
        0.911 0.41754 6.12312
        0.912 0.41824 6.13099
        0.913 0.41894 6.13885
        0.914 0.41965 6.14670
        0.915 0.42035 6.15456
        0.916 0.42106 6.16241
        0.917 0.42177 6.17027
        0.918 0.42248 6.17811
        0.919 0.42319 6.18596
        0.920 0.42390 6.19381
        0.921 0.42461 6.20165
        0.922 0.42533 6.20949
        0.923 0.42604 6.21733
        0.924 0.42676 6.22517
        0.925 0.42748 6.23300
        0.926 0.42820 6.24084
        0.927 0.42892 6.24867
        0.928 0.42964 6.25650
        0.929 0.43036 6.26432
        0.930 0.43109 6.27215
        0.931 0.43181 6.27997
        0.932 0.43254 6.28779
        0.933 0.43327 6.29561
        0.934 0.43400 6.30343
        0.935 0.43473 6.31124
        0.936 0.43546 6.31906
        0.937 0.43619 6.32687
        0.938 0.43693 6.33468
        0.939 0.43766 6.34249
        0.940 0.43840 6.35029
        0.941 0.43914 6.35810
        0.942 0.43988 6.36590
        0.943 0.44062 6.37370
        0.944 0.44136 6.38150
        0.945 0.44210 6.38929
        0.946 0.44284 6.39709
        0.947 0.44359 6.40488
        0.948 0.44433 6.41267
        0.949 0.44508 6.42046
        0.950 0.44583 6.42824
        0.951 0.44658 6.43603
        0.952 0.44733 6.44381
        0.953 0.44808 6.45159
        0.954 0.44883 6.45937
        0.955 0.44959 6.46715
        0.956 0.45034 6.47493
        0.957 0.45110 6.48270
        0.958 0.45185 6.49047
        0.959 0.45261 6.49824
        0.960 0.45337 6.50601
        0.961 0.45413 6.51378
        0.962 0.45490 6.52155
        0.963 0.45566 6.52931
        0.964 0.45642 6.53707
        0.965 0.45719 6.54483
        0.966 0.45796 6.55259
        0.967 0.45872 6.56035
        0.968 0.45949 6.56810
        0.969 0.46026 6.57585
        0.970 0.46103 6.58361
        0.971 0.46180 6.59135
        0.972 0.46258 6.59910
        0.973 0.46335 6.60685
        0.974 0.46413 6.61459
        0.975 0.46491 6.62234
        0.976 0.46568 6.63008
        0.977 0.46646 6.63782
        0.978 0.46724 6.64556
        0.979 0.46802 6.65329
        0.980 0.46881 6.66103
        0.981 0.46959 6.66876
        0.982 0.47037 6.67649
        0.983 0.47116 6.68422
        0.984 0.47195 6.69195
        0.985 0.47273 6.69967
        0.986 0.47352 6.70740
        0.987 0.47431 6.71512
        0.988 0.47510 6.72284
        0.989 0.47590 6.73056
        0.990 0.47669 6.73828
        0.991 0.47748 6.74600
        0.992 0.47828 6.75371
        0.993 0.47908 6.76143
        0.994 0.47987 6.76914
        0.995 0.48067 6.77685
        0.996 0.48147 6.78456
        0.997 0.48227 6.79227
        0.998 0.48307 6.79997
        0.999 0.48388 6.80768
        1.000 0.48468 6.81538
        1.001 0.48549 6.82308
        1.002 0.48629 6.83078
        1.003 0.48710 6.83848
        1.004 0.48791 6.84617
        1.005 0.48872 6.85387
        1.006 0.48953 6.86156
        1.007 0.49034 6.86926
        1.008 0.49115 6.87695
        1.009 0.49197 6.88463
        1.010 0.49278 6.89232
        1.011 0.49360 6.90001
        1.012 0.49441 6.90769
        1.013 0.49523 6.91538
        1.014 0.49605 6.92306
        1.015 0.49687 6.93074
        1.016 0.49769 6.93842
        1.017 0.49852 6.94609
        1.018 0.49934 6.95377
        1.019 0.50016 6.96144
        1.020 0.50099 6.96912
        1.021 0.50182 6.97679
        1.022 0.50264 6.98446
        1.023 0.50347 6.99212
        1.024 0.50430 6.99979
        1.025 0.50513 7.00746
        1.026 0.50596 7.01512
        1.027 0.50680 7.02278
        1.028 0.50763 7.03045
        1.029 0.50846 7.03811
        1.030 0.50930 7.04576
        1.031 0.51014 7.05342
        1.032 0.51098 7.06108
        1.033 0.51181 7.06873
        1.034 0.51265 7.07638
        1.035 0.51350 7.08404
        1.036 0.51434 7.09169
        1.037 0.51518 7.09933
        1.038 0.51602 7.10698
        1.039 0.51687 7.11463
        1.040 0.51772 7.12227
        1.041 0.51856 7.12992
        1.042 0.51941 7.13756
        1.043 0.52026 7.14520
        1.044 0.52111 7.15284
        1.045 0.52196 7.16047
        1.046 0.52282 7.16811
        1.047 0.52367 7.17575
        1.048 0.52452 7.18338
        1.049 0.52538 7.19101
        1.050 0.52623 7.19864
        1.051 0.52709 7.20627
        1.052 0.52795 7.21390
        1.053 0.52881 7.22153
        1.054 0.52967 7.22916
        1.055 0.53053 7.23678
        1.056 0.53139 7.24440
        1.057 0.53226 7.25203
        1.058 0.53312 7.25965
        1.059 0.53399 7.26727
        1.060 0.53485 7.27488
        1.061 0.53572 7.28250
        1.062 0.53659 7.29012
        1.063 0.53746 7.29773
        1.064 0.53833 7.30534
        1.065 0.53920 7.31296
        1.066 0.54007 7.32057
        1.067 0.54095 7.32817
        1.068 0.54182 7.33578
        1.069 0.54270 7.34339
        1.070 0.54357 7.35099
        1.071 0.54445 7.35860
        1.072 0.54533 7.36620
        1.073 0.54621 7.37380
        1.074 0.54709 7.38140
        1.075 0.54797 7.38900
        1.076 0.54885 7.39660
        1.077 0.54974 7.40420
        1.078 0.55062 7.41179
        1.079 0.55151 7.41939
        1.080 0.55239 7.42698
        1.081 0.55328 7.43457
        1.082 0.55417 7.44216
        1.083 0.55506 7.44975
        1.084 0.55595 7.45734
        1.085 0.55684 7.46493
        1.086 0.55773 7.47251
        1.087 0.55863 7.48010
        1.088 0.55952 7.48768
        1.089 0.56042 7.49526
        1.090 0.56131 7.50285
        1.091 0.56221 7.51043
        1.092 0.56311 7.51800
        1.093 0.56401 7.52558
        1.094 0.56491 7.53316
        1.095 0.56581 7.54073
        1.096 0.56671 7.54831
        1.097 0.56761 7.55588
        1.098 0.56852 7.56345
        1.099 0.56942 7.57102
        1.100 0.57033 7.57859
        1.101 0.57124 7.58616
        1.102 0.57214 7.59373
        1.103 0.57305 7.60129
        1.104 0.57396 7.60886
        1.105 0.57487 7.61642
        1.106 0.57578 7.62398
        1.107 0.57670 7.63154
        1.108 0.57761 7.63910
        1.109 0.57853 7.64666
        1.110 0.57944 7.65422
        1.111 0.58036 7.66178
        1.112 0.58128 7.66933
        1.113 0.58219 7.67689
        1.114 0.58311 7.68444
        1.115 0.58403 7.69199
        1.116 0.58495 7.69955
        1.117 0.58588 7.70710
        1.118 0.58680 7.71464
        1.119 0.58772 7.72219
        1.120 0.58865 7.72974
        1.121 0.58958 7.73728
        1.122 0.59050 7.74483
        1.123 0.59143 7.75237
        1.124 0.59236 7.75991
        1.125 0.59329 7.76746
        1.126 0.59422 7.77500
        1.127 0.59515 7.78254
        1.128 0.59609 7.79007
        1.129 0.59702 7.79761
        1.130 0.59795 7.80515
        1.131 0.59889 7.81268
        1.132 0.59983 7.82021
        1.133 0.60076 7.82775
        1.134 0.60170 7.83528
        1.135 0.60264 7.84281
        1.136 0.60358 7.85034
        1.137 0.60452 7.85787
        1.138 0.60547 7.86539
        1.139 0.60641 7.87292
        1.140 0.60735 7.88045
        1.141 0.60830 7.88797
        1.142 0.60924 7.89549
        1.143 0.61019 7.90302
        1.144 0.61114 7.91054
        1.145 0.61209 7.91806
        1.146 0.61304 7.92558
        1.147 0.61399 7.93309
        1.148 0.61494 7.94061
        1.149 0.61589 7.94813
        1.150 0.61685 7.95564
        1.151 0.61780 7.96316
        1.152 0.61876 7.97067
        1.153 0.61971 7.97818
        1.154 0.62067 7.98569
        1.155 0.62163 7.99320
        1.156 0.62259 8.00071
        1.157 0.62355 8.00822
        1.158 0.62451 8.01572
        1.159 0.62547 8.02323
        1.160 0.62643 8.03073
        1.161 0.62740 8.03824
        1.162 0.62836 8.04574
        1.163 0.62933 8.05324
        1.164 0.63029 8.06074
        1.165 0.63126 8.06824
        1.166 0.63223 8.07574
        1.167 0.63320 8.08324
        1.168 0.63417 8.09074
        1.169 0.63514 8.09823
        1.170 0.63611 8.10573
        1.171 0.63708 8.11322
        1.172 0.63806 8.12071
        1.173 0.63903 8.12820
        1.174 0.64001 8.13569
        1.175 0.64098 8.14318
        1.176 0.64196 8.15067
        1.177 0.64294 8.15816
        1.178 0.64392 8.16565
        1.179 0.64490 8.17313
        1.180 0.64588 8.18062
        1.181 0.64686 8.18810
        1.182 0.64785 8.19559
        1.183 0.64883 8.20307
        1.184 0.64982 8.21055
        1.185 0.65080 8.21803
        1.186 0.65179 8.22551
        1.187 0.65278 8.23299
        1.188 0.65376 8.24046
        1.189 0.65475 8.24794
        1.190 0.65574 8.25542
        1.191 0.65674 8.26289
        1.192 0.65773 8.27036
        1.193 0.65872 8.27784
        1.194 0.65972 8.28531
        1.195 0.66071 8.29278
        1.196 0.66171 8.30025
        1.197 0.66270 8.30772
        1.198 0.66370 8.31519
        1.199 0.66470 8.32265
        1.200 0.66570 8.33012
