Repository: polyanskiy/refractiveindex.info-database

## Notices

> ⚠️ **Nov 6, 2026** 
> COMMENTS field was renamed to NOTES in the `develop` branch. Maintainers of applications and libraries that consume the database should prepare their software to support this change.

> ⚠️ **Jun 14, 2026**  
> Markdown is now used in REFERENCES and COMMENTS fields in data YAML files, and in ABOUT fields in about.yml files. This change is currently in the `develop` branch. Maintainers of applications and libraries that consume the database should prepare their software to support Markdown in these fields.

> ⚠️ **Jan 18, 2026**  
> Please use the `develop` branch for contributing new data and any edits.

> ⚠️ **Jan 7, 2026**  
> The default branch was renamed from `master` to `main`.  
> Fork maintainers should update local tracking accordingly.

# Refractive Index Database

The refractiveindex.info database is an extensive collection of optical constants for a wide range of materials. The database is in the public domain. Copyright and related rights were waived by <a href="mailto:polyanskiy@refractiveindex.info">Mikhail Polyanskiy</a> through the <a href="https://creativecommons.org/publicdomain/zero/1.0/">CC0 1.0 Universal Public Domain Dedication</a>. You may copy, modify, and distribute the refractiveindex.info database, even for commercial purposes, without asking permission.

The YAML file format is used to store material information and the database structure. Many text editors have built-in syntax highlighting for YAML markup. <a href="https://code.visualstudio.com/">Visual Studio Code</a> (cross-platform) or <a href="https://notepad-plus-plus.org/">Notepad++</a> (under Windows) are recommended for viewing and editing refractiveindex.info database files.

## Web interface

https://refractiveindex.info/

## How to cite

If you use data from this database in research, publications, reports, or software, please cite the peer-reviewed data descriptor published in *Scientific Data*:

**Reference:**

> Polyanskiy, M. N. *Refractiveindex.info database of optical constants*.  
> *Scientific Data* **11**, 94 (2024).  
> https://doi.org/10.1038/s41597-023-02898-2

**BibTeX:**
```bibtex
@article{polyanskiy2024,
  title   = {Refractiveindex.info database of optical constants},
  author  = {Polyanskiy, Mikhail N.},
  journal = {Scientific Data},
  volume  = {11},
  pages   = {94},
  year    = {2024},
  doi     = {10.1038/s41597-023-02898-2}
}
```

**Optional web citation** (not preferred over the peer-reviewed article):

> M. N. Polyanskiy, Refractive index database, https://refractiveindex.info. Accessed on YYYY-MM-DD.

When appropriate, please also cite the original publications from which specific datasets were obtained; these references are listed in the corresponding data files.

### General guidelines

- Please base all contributions on the `develop` branch.
- Follow existing conventions for directory structure, file naming, and YAML formatting.
- Ensure that all numerical data are traceable to a reliable source (peer-reviewed publications, manufacturer datasheets, etc.).

## Related projects

### refractiveindex.info-scripts
Collection of Python scripts related to the refractiveindex.info database  
https://github.com/polyanskiy/refractiveindex.info-scripts

### refractiveindex
Easy Python interface to the refractiveindex.info database  
https://github.com/toftul/refractiveindex

### RefractiveIndex.jl
Julia interface to the refractiveindex.info database  
https://github.com/stillyslalom/RefractiveIndex.jl

### PyTMM
Database browser and Transfer Matrix Method implementation  
https://github.com/kitchenknif/PyTMM

### tmmnlay
Another TMM package loosely based on PyTMM  
https://github.com/ovidiopr/tmmnlay

### refractiveindex.info-sqlite
Python 3 + SQLite wrapper for the refractiveindex.info database  
https://github.com/HugoGuillen/refractiveindex.info-sqlite

### refractiveindex.info
Support for operations not possible through the web interface (e.g., finding materials with refractive index within a specified range)  
https://github.com/cinek810/refractiveindex.info (original scripts)  
https://github.com/mtarek/refractiveindex.info (fork and further development)

### PyMoosh
Python library for multilayer simulation and optimization  
https://github.com/AnMoreau/PyMoosh

### pyElli
Ellipsometry data processing package with a built-in refractive index data loader  
https://pyelli.readthedocs.io

### TFStudio
GUI-based thin-film coating design program with a built-in refractiveindex.info browser
https://github.com/aai2k/TFStudio

### RefractiveIndexApp
Simple Android app that serves as a front end to the refractiveindex.info database
https://github.com/Xpr3ss0/RefractiveIndexApp

File: database/other/alloys/Nb-Sn/Golovashkin-06.yml
# this file is part of refractiveindex.info database
# refractiveindex.info database is in the public domain
# copyright and related rights waived via CC0 1.0

REFERENCES: "A. I. Golovashkin, E. D. Donner, I. S. Levchenko, G. P. Motulevich. Optical properties and electronic characteristics of alloys of niobium with tin, <a href=\"http://jetp.ac.ru/cgi-bin/e/index/e/32/6/p1064?a=list\"><i>Sov. Phys. JETP</i> <b>32</b>, 1064-1067 (1971)</a>"
COMMENTS: "6 wt% Sn; room temperature."
DATA:
  - type: tabulated nk
    data: |
        1.0 2.4 4.6
        1.25 2.7 5.5
        1.5 2.95 6.6
        1.8 3.1 7.5
        2.0 3.3 8.6
        2.5 3.8 10.6
        3.0 4.4 12.4
        3.5 5.1 14.3
        4.0 6.05 16.2
        4.5 7.0 17.8
        5.0 7.95 19.2
        5.5 8.9 20.4
        6.0 10.0 21.4
        6.5 11.0 22.5
        7.0 12.1 23.4
        7.5 13.2 24.3
        8.0 14.3 25.2
        8.5 15.4 26.0
        9.0 16.4 26.8

File: database/other/alloys/Nb-Sn/Golovashkin-22.yml
# this file is part of refractiveindex.info database
# refractiveindex.info database is in the public domain
# copyright and related rights waived via CC0 1.0

REFERENCES: "A. I. Golovashkin, E. D. Donner, I. S. Levchenko, G. P. Motulevich. Optical properties and electronic characteristics of alloys of niobium with tin, <a href=\"http://jetp.ac.ru/cgi-bin/e/index/e/32/6/p1064?a=list\"><i>Sov. Phys. JETP</i> <b>32</b>, 1064-1067 (1971)</a>"
COMMENTS: "22 wt% Sn; room temperature."
DATA:
  - type: tabulated nk
    data: |
        1.0 3.1 4.5
        1.25 3.35 5.0
        1.5 3.6 5.8
        1.8 3.9 6.8
        2.0 4.25 7.55
        2.5 4.9 8.85
        3.0 5.6 10.0
        3.5 6.35 11.2
        4.0 7.1 12.3
        4.5 7.9 12.8
        5.0 8.6 14.2
        5.5 9.3 15.2
        6.0 10.1 16.0
        6.5 10.8 16.8
        7.0 11.6 17.6
        7.5 12.4 18.4
        8.0 13.2 19.0
        8.5 13.9 19.8
        9.0 14.8 20.4
        9.5 15.6 21.0
        10.0 16.4 21.5

File: database/other/alloys/Nb-Sn/Golovashkin-28.yml
# this file is part of refractiveindex.info database
# refractiveindex.info database is in the public domain
# copyright and related rights waived via CC0 1.0

REFERENCES: "A. I. Golovashkin, E. D. Donner, I. S. Levchenko, G. P. Motulevich. Optical properties and electronic characteristics of alloys of niobium with tin, <a href=\"http://jetp.ac.ru/cgi-bin/e/index/e/32/6/p1064?a=list\"><i>Sov. Phys. JETP</i> <b>32</b>, 1064-1067 (1971)</a>"
COMMENTS: "28 wt% Sn; room temperature."
DATA:
  - type: tabulated nk
    data: |
        1.0 2.8 4.3
        1.25 2.9 5.4
        1.5 3.05 6.4
        1.8 3.25 7.3
        2.0 3.55 8.15
        2.5 4.25 9.65
        3.0 4.95 11.0
        3.5 5.7 12.4
        4.0 6.45 13.8
        4.5 7.2 15.0
        5.0 7.9 16.2
        5.5 8.6 17.4
        6.0 9.35 18.6
        6.5 10.0 19.9
        7.0 10.8 21.2
        7.5 11.4 22.4
        8.0 12.2 23.6
        8.5 13.1 24.8
        9.0 13.9 26.0
        9.5 14.8 27.3
        10.0 15.8 28.5

File: database/other/alloys/Nb-Sn/Golovashkin-30.yml
# this file is part of refractiveindex.info database
# refractiveindex.info database is in the public domain
# copyright and related rights waived via CC0 1.0

REFERENCES: "A. I. Golovashkin, E. D. Donner, I. S. Levchenko, G. P. Motulevich. Optical properties and electronic characteristics of alloys of niobium with tin, <a href=\"http://jetp.ac.ru/cgi-bin/e/index/e/32/6/p1064?a=list\"><i>Sov. Phys. JETP</i> <b>32</b>, 1064-1067 (1971)</a>"
COMMENTS: "30 wt% Sn; room temperature."
DATA:
  - type: tabulated nk
    data: |
        1.0 2.65 4.75
        1.25 2.9 5.6
        1.5 3.2 6.5
        1.8 3.5 7.3
        2.0 3.8 8.1
        2.5 4.45 9.6
        3.0 5.2 11.0
        3.5 5.9 12.3
        4.0 6.65 13.4
        4.5 7.45 14.7
        5.0 8.2 15.9
        5.5 9.0 17.0
        6.0 9.85 18.2
        6.5 10.8 19.4
        7.0 11.6 20.5
        7.5 12.5 21.7
        8.0 13.5 22.8
        8.5 14.4 23.8
        9.0 15.4 24.9

File: database/other/alloys/Nb-Sn/Golovashkin-34.yml
# this file is part of refractiveindex.info database
# refractiveindex.info database is in the public domain
# copyright and related rights waived via CC0 1.0

REFERENCES: "A. I. Golovashkin, E. D. Donner, I. S. Levchenko, G. P. Motulevich. Optical properties and electronic characteristics of alloys of niobium with tin, <a href=\"http://jetp.ac.ru/cgi-bin/e/index/e/32/6/p1064?a=list\"><i>Sov. Phys. JETP</i> <b>32</b>, 1064-1067 (1971)</a>"
COMMENTS: "34 wt% Sn; room temperature."
DATA:
  - type: tabulated nk
    data: |
        1.0 2.9 3.45
        1.25 3.0 3.95
        1.5 3.2 4.5
        1.8 3.3 5.0
        2.0 3.5 5.5
        2.5 3.8 6.45
        3.0 4.2 7.4
        3.5 4.65 8.4
        4.0 5.1 9.3
        4.5 5.6 10.6
        5.0 6.1 11.0
        5.5 6.7 11.8
        6.0 7.4 12.5
        6.5 8.2 13.3
        7.0 9.2 14.1
        7.5 10.3 14.8
        8.0 11.8 15.5

File: database/other/alloys/Nb-Sn/Golovashkin-40.yml
# this file is part of refractiveindex.info database
# refractiveindex.info database is in the public domain
# copyright and related rights waived via CC0 1.0

REFERENCES: "A. I. Golovashkin, E. D. Donner, I. S. Levchenko, G. P. Motulevich. Optical properties and electronic characteristics of alloys of niobium with tin, <a href=\"http://jetp.ac.ru/cgi-bin/e/index/e/32/6/p1064?a=list\"><i>Sov. Phys. JETP</i> <b>32</b>, 1064-1067 (1971)</a>"
COMMENTS: "40 wt% Sn; room temperature."
DATA:
  - type: tabulated nk
    data: |
        1.0 2.6 2.35
        1.25 2.5 2.55
        1.5 2.45 2.8
        1.8 2.55 3.2
        2.0 2.75 3.6
        2.5 3.0 4.35
        3.0 3.4 5.1
        3.5 3.7 5.9
        4.0 4.1 6.6
        4.5 4.5 7.2
        5.0 4.85 7.9
        5.5 5.25 8.5
        6.0 5.7 9.05
        6.5 6.1 9.5
        7.0 6.45 10.0
        7.5 6.85 10.6
        8.0 7.3 11.0

File: database/other/alloys/Nb-Sn/Golovashkin-55.yml
# this file is part of refractiveindex.info database
# refractiveindex.info database is in the public domain
# copyright and related rights waived via CC0 1.0

REFERENCES: "A. I. Golovashkin, E. D. Donner, I. S. Levchenko, G. P. Motulevich. Optical properties and electronic characteristics of alloys of niobium with tin, <a href=\"http://jetp.ac.ru/cgi-bin/e/index/e/32/6/p1064?a=list\"><i>Sov. Phys. JETP</i> <b>32</b>, 1064-1067 (1971)</a>"
COMMENTS: "55 wt% Sn; room temperature."
DATA:
  - type: tabulated nk
    data: |
        1.0 3.2 3.3
        1.25 3.3 3.6
        1.5 3.5 3.9
        1.8 3.7 4.25
        2.0 3.9 4.6
        2.5 4.3 5.2
        3.0 4.7 6.0
        3.5 5.2 6.6
        4.0 5.5 7.3
        4.5 5.8 8.0
        5.0 6.05 8.6
        5.5 6.3 9.3
        6.0 6.6 9.9
        6.5 6.8 10.6
        7.0 7.1 11.3
        7.5 7.4 12.0
        8.0 7.6 12.7
