Repository: polyanskiy/refractiveindex.info-database

## Notices

> ⚠️ **Nov 6, 2026** 
> COMMENTS field was renamed to NOTES in the `develop` branch. Maintainers of applications and libraries that consume the database should prepare their software to support this change.

> ⚠️ **Jun 14, 2026**  
> Markdown is now used in REFERENCES and COMMENTS fields in data YAML files, and in ABOUT fields in about.yml files. This change is currently in the `develop` branch. Maintainers of applications and libraries that consume the database should prepare their software to support Markdown in these fields.

> ⚠️ **Jan 18, 2026**  
> Please use the `develop` branch for contributing new data and any edits.

> ⚠️ **Jan 7, 2026**  
> The default branch was renamed from `master` to `main`.  
> Fork maintainers should update local tracking accordingly.

# Refractive Index Database

The refractiveindex.info database is an extensive collection of optical constants for a wide range of materials. The database is in the public domain. Copyright and related rights were waived by <a href="mailto:polyanskiy@refractiveindex.info">Mikhail Polyanskiy</a> through the <a href="https://creativecommons.org/publicdomain/zero/1.0/">CC0 1.0 Universal Public Domain Dedication</a>. You may copy, modify, and distribute the refractiveindex.info database, even for commercial purposes, without asking permission.

The YAML file format is used to store material information and the database structure. Many text editors have built-in syntax highlighting for YAML markup. <a href="https://code.visualstudio.com/">Visual Studio Code</a> (cross-platform) or <a href="https://notepad-plus-plus.org/">Notepad++</a> (under Windows) are recommended for viewing and editing refractiveindex.info database files.

## Web interface

https://refractiveindex.info/

## How to cite

If you use data from this database in research, publications, reports, or software, please cite the peer-reviewed data descriptor published in *Scientific Data*:

**Reference:**

> Polyanskiy, M. N. *Refractiveindex.info database of optical constants*.  
> *Scientific Data* **11**, 94 (2024).  
> https://doi.org/10.1038/s41597-023-02898-2

**BibTeX:**
```bibtex
@article{polyanskiy2024,
  title   = {Refractiveindex.info database of optical constants},
  author  = {Polyanskiy, Mikhail N.},
  journal = {Scientific Data},
  volume  = {11},
  pages   = {94},
  year    = {2024},
  doi     = {10.1038/s41597-023-02898-2}
}
```

**Optional web citation** (not preferred over the peer-reviewed article):

> M. N. Polyanskiy, Refractive index database, https://refractiveindex.info. Accessed on YYYY-MM-DD.

When appropriate, please also cite the original publications from which specific datasets were obtained; these references are listed in the corresponding data files.

### General guidelines

- Please base all contributions on the `develop` branch.
- Follow existing conventions for directory structure, file naming, and YAML formatting.
- Ensure that all numerical data are traceable to a reliable source (peer-reviewed publications, manufacturer datasheets, etc.).

## Related projects

### refractiveindex.info-scripts
Collection of Python scripts related to the refractiveindex.info database  
https://github.com/polyanskiy/refractiveindex.info-scripts

### refractiveindex
Easy Python interface to the refractiveindex.info database  
https://github.com/toftul/refractiveindex

### RefractiveIndex.jl
Julia interface to the refractiveindex.info database  
https://github.com/stillyslalom/RefractiveIndex.jl

### PyTMM
Database browser and Transfer Matrix Method implementation  
https://github.com/kitchenknif/PyTMM

### tmmnlay
Another TMM package loosely based on PyTMM  
https://github.com/ovidiopr/tmmnlay

### refractiveindex.info-sqlite
Python 3 + SQLite wrapper for the refractiveindex.info database  
https://github.com/HugoGuillen/refractiveindex.info-sqlite

### refractiveindex.info
Support for operations not possible through the web interface (e.g., finding materials with refractive index within a specified range)  
https://github.com/cinek810/refractiveindex.info (original scripts)  
https://github.com/mtarek/refractiveindex.info (fork and further development)

### PyMoosh
Python library for multilayer simulation and optimization  
https://github.com/AnMoreau/PyMoosh

### pyElli
Ellipsometry data processing package with a built-in refractive index data loader  
https://pyelli.readthedocs.io

### TFStudio
GUI-based thin-film coating design program with a built-in refractiveindex.info browser
https://github.com/aai2k/TFStudio

### RefractiveIndexApp
Simple Android app that serves as a front end to the refractiveindex.info database
https://github.com/Xpr3ss0/RefractiveIndexApp

File: database/other/alloys/V-Ga/Golovashkin-293.yml
# this file is part of refractiveindex.info database
# refractiveindex.info database is in the public domain
# copyright and related rights waived via CC0 1.0

REFERENCES: "A. I. Golovashkin, I. S. Levchenko and G. P. Motulevich. Optical properties and electron characteristics of vanadium-gallium alloys obtained by evaporation in vacuum, <a href=\"http://jetp.ac.ru/cgi-bin/e/index/e/30/1/p44?a=list\"><i>Sov. Phys. JETP</i> <b>30</b>, 44-48 (1970)</a>"
COMMENTS: "293 K (20 °C). Avaraged data for samples containing 37, 33, and 6 wt% gallium (optical constants of the three samples are close to one another)."
DATA:
  - type: tabulated nk
    data: |
        0.45 2.09 3.09
        0.50 2.33 3.37
        0.55 2.45 3.42
        0.60 2.60 3.60
        0.65 2.76 3.68
        0.70 2.90 3.93
        0.74 3.12 3.98
        0.80 3.29 4.06
        0.85 3.33 4.07
        0.90 3.52 4.18
        1.00 3.58 4.34
        1.20 4.04 4.67
        1.50 4.32 5.06
        1.70 4.48 5.50
        2.00 4.70 6.01
        2.25 4.93 6.61
        2.50 5.2 6.9
        2.75 5.4 7.9
        3.0 5.7 8.4
        3.5 6.3 9.6
        4.0 6.9 10.4
        4.5 7.7 11.4
        5.0 8.4 12.2
        5.5 9.0 12.8
        6.0 9.6 13.2
        6.5 10.2 14.0
        7.0 10.8 14.1
        7.5 11.8 14.8
        8.0 12.3 15.3
        9.0 13.2 16.6
        10.0 13.6 16.8

File: database/other/alloys/V-Ga/Golovashkin-78.yml
# this file is part of refractiveindex.info database
# refractiveindex.info database is in the public domain
# copyright and related rights waived via CC0 1.0

REFERENCES: "A. I. Golovashkin, I. S. Levchenko and G. P. Motulevich. Optical properties and electron characteristics of vanadium-gallium alloys obtained by evaporation in vacuum, <a href=\"http://jetp.ac.ru/cgi-bin/e/index/e/30/1/p44?a=list\"><i>Sov. Phys. JETP</i> <b>30</b>, 44-48 (1970)</a>"
COMMENTS: "78 K (-195 °C). Avaraged data for samples containing 37, 33, and 6 wt% gallium (optical constants of the three samples are close to one another)."
DATA:
  - type: tabulated nk
    data: |
        0.45 1.96 3.09
        0.50 2.24 3.36
        0.55 2.35 3.42
        0.60 2.45 3.60
        0.65 2.65 3.68
        0.70 2.82 3.99
        0.74 3.06 3.90
        0.76 3.12 3.98
        0.80 3.26 4.00
        0.85 3.27 4.01
        0.90 3.45 4.16
        0.95 3.50 4.16
        0.98 3.49 4.24
        1.00 3.55 4.33
        1.04 3.58 4.31
        1.07 3.60 4.34
        1.10 3.63 4.37
        1.20 3.94 4.61
        1.30 4.16 4.67
        1.40 4.35 4.76
        1.50 4.30 4.94
        1.60 4.35 5.16
        1.70 4.44 5.28
        1.80 4.32 5.24
        1.90 4.22 5.71
        2.00 4.47 6.16
        2.10 4.48 6.32
        2.20 4.58 6.56
        2.30 4.61 6.86
        2.40 4.74 6.66
        2.50 4.79 6.78
        2.60 4.95 7.10
