Repository: polyanskiy/refractiveindex.info-database

## Notices

> ⚠️ **Nov 6, 2026** 
> COMMENTS field was renamed to NOTES in the `develop` branch. Maintainers of applications and libraries that consume the database should prepare their software to support this change.

> ⚠️ **Jun 14, 2026**  
> Markdown is now used in REFERENCES and COMMENTS fields in data YAML files, and in ABOUT fields in about.yml files. This change is currently in the `develop` branch. Maintainers of applications and libraries that consume the database should prepare their software to support Markdown in these fields.

> ⚠️ **Jan 18, 2026**  
> Please use the `develop` branch for contributing new data and any edits.

> ⚠️ **Jan 7, 2026**  
> The default branch was renamed from `master` to `main`.  
> Fork maintainers should update local tracking accordingly.

# Refractive Index Database

The refractiveindex.info database is an extensive collection of optical constants for a wide range of materials. The database is in the public domain. Copyright and related rights were waived by <a href="mailto:polyanskiy@refractiveindex.info">Mikhail Polyanskiy</a> through the <a href="https://creativecommons.org/publicdomain/zero/1.0/">CC0 1.0 Universal Public Domain Dedication</a>. You may copy, modify, and distribute the refractiveindex.info database, even for commercial purposes, without asking permission.

The YAML file format is used to store material information and the database structure. Many text editors have built-in syntax highlighting for YAML markup. <a href="https://code.visualstudio.com/">Visual Studio Code</a> (cross-platform) or <a href="https://notepad-plus-plus.org/">Notepad++</a> (under Windows) are recommended for viewing and editing refractiveindex.info database files.

## Web interface

https://refractiveindex.info/

## How to cite

If you use data from this database in research, publications, reports, or software, please cite the peer-reviewed data descriptor published in *Scientific Data*:

**Reference:**

> Polyanskiy, M. N. *Refractiveindex.info database of optical constants*.  
> *Scientific Data* **11**, 94 (2024).  
> https://doi.org/10.1038/s41597-023-02898-2

**BibTeX:**
```bibtex
@article{polyanskiy2024,
  title   = {Refractiveindex.info database of optical constants},
  author  = {Polyanskiy, Mikhail N.},
  journal = {Scientific Data},
  volume  = {11},
  pages   = {94},
  year    = {2024},
  doi     = {10.1038/s41597-023-02898-2}
}
```

**Optional web citation** (not preferred over the peer-reviewed article):

> M. N. Polyanskiy, Refractive index database, https://refractiveindex.info. Accessed on YYYY-MM-DD.

When appropriate, please also cite the original publications from which specific datasets were obtained; these references are listed in the corresponding data files.

### General guidelines

- Please base all contributions on the `develop` branch.
- Follow existing conventions for directory structure, file naming, and YAML formatting.
- Ensure that all numerical data are traceable to a reliable source (peer-reviewed publications, manufacturer datasheets, etc.).

## Related projects

### refractiveindex.info-scripts
Collection of Python scripts related to the refractiveindex.info database  
https://github.com/polyanskiy/refractiveindex.info-scripts

### refractiveindex
Easy Python interface to the refractiveindex.info database  
https://github.com/toftul/refractiveindex

### RefractiveIndex.jl
Julia interface to the refractiveindex.info database  
https://github.com/stillyslalom/RefractiveIndex.jl

### PyTMM
Database browser and Transfer Matrix Method implementation  
https://github.com/kitchenknif/PyTMM

### tmmnlay
Another TMM package loosely based on PyTMM  
https://github.com/ovidiopr/tmmnlay

### refractiveindex.info-sqlite
Python 3 + SQLite wrapper for the refractiveindex.info database  
https://github.com/HugoGuillen/refractiveindex.info-sqlite

### refractiveindex.info
Support for operations not possible through the web interface (e.g., finding materials with refractive index within a specified range)  
https://github.com/cinek810/refractiveindex.info (original scripts)  
https://github.com/mtarek/refractiveindex.info (fork and further development)

### PyMoosh
Python library for multilayer simulation and optimization  
https://github.com/AnMoreau/PyMoosh

### pyElli
Ellipsometry data processing package with a built-in refractive index data loader  
https://pyelli.readthedocs.io

### TFStudio
GUI-based thin-film coating design program with a built-in refractiveindex.info browser
https://github.com/aai2k/TFStudio

### RefractiveIndexApp
Simple Android app that serves as a front end to the refractiveindex.info database
https://github.com/Xpr3ss0/RefractiveIndexApp

File: database/other/semiconductor alloys/AlAs-GaAs/Aspnes-0.yml
# this file is part of refractiveindex.info database
# refractiveindex.info database is in the public domain
# copyright and related rights waived via CC0 1.0

REFERENCES: "D. E. Aspnes, S. M. Kelso, R. A. Logan and R. Bhat. Optical properties of Al<sub>x</sub>Ga<sub>1-x</sub>As, <a href=\"http://dx.doi.org/10.1063/1.337426\"><i>J. Appl. Phys.</i> <b>60</b>, 754-767 (1986)</a>"
COMMENTS: "Al<sub>x</sub>Ga<sub>1-x</sub>As; x = 0 (GaAs)"
DATA:
  - type: tabulated nk
    data: |
        0.2066 1.264 2.472
        0.2101 1.288 2.557
        0.2138 1.311 2.625
        0.2175 1.325 2.710
        0.2214 1.349 2.815
        0.2254 1.383 2.936
        0.2296 1.430 3.079
        0.2339 1.499 3.255
        0.2384 1.599 3.484
        0.2431 1.802 3.795
        0.2480 2.273 4.084
        0.2530 2.890 4.047
        0.2583 3.342 3.770
        0.2638 3.598 3.452
        0.2695 3.769 3.169
        0.2755 3.913 2.919
        0.2818 4.015 2.563
        0.2883 3.939 2.260
        0.2952 3.810 2.069
        0.3024 3.692 1.969
        0.3100 3.601 1.920
        0.3179 3.538 1.904
        0.3263 3.501 1.909
        0.3351 3.485 1.931
        0.3444 3.495 1.965
        0.3542 3.531 2.013
        0.3647 3.596 2.076
        0.3757 3.709 2.162
        0.3875 3.938 2.288
        0.3999 4.373 2.146
        0.4133 4.509 1.948
        0.4275 5.052 1.721
        0.4428 4.959 0.991
        0.4592 4.694 0.696
        0.4769 4.492 0.539
        0.4959 4.333 0.441
        0.5166 4.205 0.371
        0.5391 4.100 0.320
        0.5636 4.013 0.276
        0.5904 3.940 0.240
        0.6199 3.878 0.211
        0.6525 3.826 0.179
        0.6888 3.786 0.157
        0.7293 3.742 0.123
        0.7749 3.700 0.093
        0.8266 3.666 0.059

File: database/other/semiconductor alloys/AlAs-GaAs/Aspnes-41.9.yml
# this file is part of refractiveindex.info database
# refractiveindex.info database is in the public domain
# copyright and related rights waived via CC0 1.0

REFERENCES: "D. E. Aspnes, S. M. Kelso, R. A. Logan and R. Bhat. Optical properties of Al<sub>x</sub>Ga<sub>1-x</sub>As, <a href=\"http://dx.doi.org/10.1063/1.337426\"><i>J. Appl. Phys.</i> <b>60</b>, 754-767 (1986)</a>"
COMMENTS: "Al<sub>x</sub>Ga<sub>1-x</sub>As; x = 0.419"
DATA:
  - type: tabulated nk
    data: |
        0.2066 1.353 2.440
        0.2101 1.350 2.507
        0.2138 1.357 2.574
        0.2175 1.377 2.675
        0.2214 1.406 2.783
        0.2254 1.456 2.908
        0.2296 1.523 3.047
        0.2339 1.613 3.201
        0.2384 1.740 3.384
        0.2431 1.926 3.598
        0.2480 2.234 3.822
        0.2530 2.695 3.937
        0.2583 3.200 3.909
        0.2638 3.733 3.646
        0.2695 4.054 3.157
        0.2755 4.103 2.691
        0.2818 4.014 2.363
        0.2883 3.897 2.161
        0.2952 3.794 2.040
        0.3024 3.719 1.971
        0.3100 3.667 1.936
        0.3179 3.640 1.924
        0.3263 3.640 1.931
        0.3351 3.668 1.958
        0.3444 3.736 2.005
        0.3542 3.887 2.071
        0.3647 4.172 2.042
        0.3757 4.401 1.870
        0.3875 4.706 1.640
        0.3999 4.778 1.119
        0.4133 4.605 0.786
        0.4275 4.430 0.596
        0.4428 4.280 0.472
        0.4592 4.154 0.385
        0.4769 4.047 0.319
        0.4959 3.957 0.268
        0.5166 3.881 0.219
        0.5391 3.820 0.178
        0.5636 3.747 0.134
        0.5904 3.686 0.100
        0.6199 3.664 0.059
        0.6525 3.559 0.003
        0.6888 3.479 0.000
        0.7293 3.422 0.000
        0.7749 3.378 0.000
        0.8266 3.341 0.000

File: database/other/semiconductor alloys/AlAs-GaAs/Aspnes-49.1.yml
# this file is part of refractiveindex.info database
# refractiveindex.info database is in the public domain
# copyright and related rights waived via CC0 1.0

REFERENCES: "D. E. Aspnes, S. M. Kelso, R. A. Logan and R. Bhat. Optical properties of Al<sub>x</sub>Ga<sub>1-x</sub>As, <a href=\"http://dx.doi.org/10.1063/1.337426\"><i>J. Appl. Phys.</i> <b>60</b>, 754-767 (1986)</a>"
COMMENTS: "Al<sub>x</sub>Ga<sub>1-x</sub>As; x = 0.491"
DATA:
  - type: tabulated nk
    data: |
        0.2066 1.366 2.418
        0.2101 1.363 2.490
        0.2138 1.364 2.572
        0.2175 1.379 2.666
        0.2214 1.412 2.780
        0.2254 1.462 2.903
        0.2296 1.532 3.045
        0.2339 1.632 3.199
        0.2384 1.763 3.378
        0.2431 1.951 3.579
        0.2480 2.250 3.787
        0.2530 2.686 3.904
        0.2583 3.187 3.899
        0.2638 3.731 3.645
        0.2695 4.072 3.147
        0.2755 4.107 2.668
        0.2818 4.009 2.351
        0.2883 3.894 2.159
        0.2952 3.798 2.046
        0.3024 3.730 1.980
        0.3100 3.688 1.945
        0.3179 3.671 1.933
        0.3263 3.680 1.942
        0.3351 3.724 1.969
        0.3444 3.822 2.017
        0.3542 4.034 2.049
        0.3647 4.294 1.922
        0.3757 4.525 1.748
        0.3875 4.753 1.340
        0.3999 4.654 0.926
        0.4133 4.483 0.684
        0.4275 4.328 0.534
        0.4428 4.195 0.429
        0.4592 4.081 0.355
        0.4769 3.985 0.292
        0.4959 3.903 0.245
        0.5166 3.838 0.205
        0.5391 3.761 0.164
        0.5636 3.696 0.133
        0.5904 3.665 0.088
        0.6199 3.558 0.002
        0.6525 3.477 0.000
        0.6888 3.417 0.000
        0.7293 3.368 0.000
        0.7749 3.329 0.000
        0.8266 3.283 0.000
