Repository: polyanskiy/refractiveindex.info-database

## Notices

> ⚠️ **Nov 6, 2026** 
> COMMENTS field was renamed to NOTES in the `develop` branch. Maintainers of applications and libraries that consume the database should prepare their software to support this change.

> ⚠️ **Jun 14, 2026**  
> Markdown is now used in REFERENCES and COMMENTS fields in data YAML files, and in ABOUT fields in about.yml files. This change is currently in the `develop` branch. Maintainers of applications and libraries that consume the database should prepare their software to support Markdown in these fields.

> ⚠️ **Jan 18, 2026**  
> Please use the `develop` branch for contributing new data and any edits.

> ⚠️ **Jan 7, 2026**  
> The default branch was renamed from `master` to `main`.  
> Fork maintainers should update local tracking accordingly.

# Refractive Index Database

The refractiveindex.info database is an extensive collection of optical constants for a wide range of materials. The database is in the public domain. Copyright and related rights were waived by <a href="mailto:polyanskiy@refractiveindex.info">Mikhail Polyanskiy</a> through the <a href="https://creativecommons.org/publicdomain/zero/1.0/">CC0 1.0 Universal Public Domain Dedication</a>. You may copy, modify, and distribute the refractiveindex.info database, even for commercial purposes, without asking permission.

The YAML file format is used to store material information and the database structure. Many text editors have built-in syntax highlighting for YAML markup. <a href="https://code.visualstudio.com/">Visual Studio Code</a> (cross-platform) or <a href="https://notepad-plus-plus.org/">Notepad++</a> (under Windows) are recommended for viewing and editing refractiveindex.info database files.

## Web interface

https://refractiveindex.info/

## How to cite

If you use data from this database in research, publications, reports, or software, please cite the peer-reviewed data descriptor published in *Scientific Data*:

**Reference:**

> Polyanskiy, M. N. *Refractiveindex.info database of optical constants*.  
> *Scientific Data* **11**, 94 (2024).  
> https://doi.org/10.1038/s41597-023-02898-2

**BibTeX:**
```bibtex
@article{polyanskiy2024,
  title   = {Refractiveindex.info database of optical constants},
  author  = {Polyanskiy, Mikhail N.},
  journal = {Scientific Data},
  volume  = {11},
  pages   = {94},
  year    = {2024},
  doi     = {10.1038/s41597-023-02898-2}
}
```

**Optional web citation** (not preferred over the peer-reviewed article):

> M. N. Polyanskiy, Refractive index database, https://refractiveindex.info. Accessed on YYYY-MM-DD.

When appropriate, please also cite the original publications from which specific datasets were obtained; these references are listed in the corresponding data files.

### General guidelines

- Please base all contributions on the `develop` branch.
- Follow existing conventions for directory structure, file naming, and YAML formatting.
- Ensure that all numerical data are traceable to a reliable source (peer-reviewed publications, manufacturer datasheets, etc.).

## Related projects

### refractiveindex.info-scripts
Collection of Python scripts related to the refractiveindex.info database  
https://github.com/polyanskiy/refractiveindex.info-scripts

### refractiveindex
Easy Python interface to the refractiveindex.info database  
https://github.com/toftul/refractiveindex

### RefractiveIndex.jl
Julia interface to the refractiveindex.info database  
https://github.com/stillyslalom/RefractiveIndex.jl

### PyTMM
Database browser and Transfer Matrix Method implementation  
https://github.com/kitchenknif/PyTMM

### tmmnlay
Another TMM package loosely based on PyTMM  
https://github.com/ovidiopr/tmmnlay

### refractiveindex.info-sqlite
Python 3 + SQLite wrapper for the refractiveindex.info database  
https://github.com/HugoGuillen/refractiveindex.info-sqlite

### refractiveindex.info
Support for operations not possible through the web interface (e.g., finding materials with refractive index within a specified range)  
https://github.com/cinek810/refractiveindex.info (original scripts)  
https://github.com/mtarek/refractiveindex.info (fork and further development)

### PyMoosh
Python library for multilayer simulation and optimization  
https://github.com/AnMoreau/PyMoosh

### pyElli
Ellipsometry data processing package with a built-in refractive index data loader  
https://pyelli.readthedocs.io

### TFStudio
GUI-based thin-film coating design program with a built-in refractiveindex.info browser
https://github.com/aai2k/TFStudio

### RefractiveIndexApp
Simple Android app that serves as a front end to the refractiveindex.info database
https://github.com/Xpr3ss0/RefractiveIndexApp

File: database/other/semiconductor alloys/AlSb-GaSb/Ferrini-10.yml
# this file is part of refractiveindex.info database
# refractiveindex.info database is in the public domain
# copyright and related rights waived via CC0 1.0

REFERENCES: "R. Ferrini, M. Patrini, and S. Franchi. Optical functions from 0.02 to 6 eV of Al<sub>x</sub>Ga<sub>1−x</sub>Sb/GaSb epitaxial layers, <a href=\"http://dx.doi.org/10.1063/1.368677\"><i>J. Appl Phys.</i> <b>84</b>, 4517-4524 (1998)</a>"
COMMENTS: "Al<sub>x</sub>Ga<sub>1−x</sub>Sb, x = 0.1. Thin film grown by molecular beam epitaxy on a GaSb substrate."
DATA:
  - type: tabulated nk
    data: |
        0.207 1.241 2.598
        0.210 1.230 2.595
        0.214 1.224 2.599
        0.218 1.231 2.628
        0.221 1.258 2.672
        0.225 1.312 2.712
        0.230 1.376 2.723
        0.234 1.413 2.717
        0.238 1.418 2.724
        0.243 1.414 2.765
        0.248 1.420 2.832
        0.253 1.441 2.915
        0.258 1.472 3.014
        0.264 1.521 3.129
        0.270 1.589 3.262
        0.276 1.681 3.416
        0.282 1.814 3.610
        0.288 2.041 3.850
        0.295 2.479 4.038
        0.302 2.991 3.934
        0.310 3.335 3.664
        0.318 3.522 3.400
        0.326 3.643 3.155
        0.335 3.713 2.959
        0.344 3.763 2.780
        0.354 3.777 2.624
        0.365 3.809 2.513
        0.376 3.821 2.375
        0.387 3.810 2.258
        0.400 3.779 2.193
        0.413 3.758 2.164
        0.428 3.768 2.181
        0.443 3.804 2.200
        0.459 3.893 2.247
        0.477 4.100 2.327
        0.496 4.425 2.142
        0.517 4.461 1.897
        0.539 4.483 1.792
        0.564 4.568 1.804
        0.590 5.087 1.729
        0.620 5.154 1.025
        0.653 4.917 0.675
        0.689 4.697 0.487
        0.729 4.529 0.372
        0.775 4.393 0.309
        0.827 4.262 0.268
        0.886 4.183 0.217
        0.954 4.110 0.184
        1.033 4.031 0.162
        1.127 3.983 0.148
        1.240 3.952 0.125
        1.378 3.942 0.094
        1.550 3.861 0.014
        1.771 3.807 0.000
        2.066 3.781 0.000
        2.480 3.765 0.000

File: database/other/semiconductor alloys/AlSb-GaSb/Ferrini-30.yml
# this file is part of refractiveindex.info database
# refractiveindex.info database is in the public domain
# copyright and related rights waived via CC0 1.0

REFERENCES: "R. Ferrini, M. Patrini, and S. Franchi. Optical functions from 0.02 to 6 eV of Al<sub>x</sub>Ga<sub>1−x</sub>Sb/GaSb epitaxial layers, <a href=\"http://dx.doi.org/10.1063/1.368677\"><i>J. Appl Phys.</i> <b>84</b>, 4517-4524 (1998)</a>"
COMMENTS: "Al<sub>x</sub>Ga<sub>1−x</sub>Sb, x = 0.3. Thin film grown by molecular beam epitaxy on a GaSb substrate."
DATA:
  - type: tabulated nk
    data: |
        0.207 1.682 2.623
        0.210 1.626 2.617
        0.214 1.577 2.612
        0.218 1.545 2.625
        0.221 1.531 2.653
        0.225 1.548 2.686
        0.230 1.581 2.698
        0.234 1.601 2.693
        0.238 1.594 2.694
        0.243 1.578 2.724
        0.248 1.572 2.778
        0.253 1.578 2.846
        0.258 1.593 2.906
        0.264 1.586 3.048
        0.270 1.653 3.173
        0.276 1.694 3.328
        0.282 1.846 3.513
        0.288 2.039 3.736
        0.295 2.418 3.945
        0.302 2.903 3.911
        0.310 3.263 3.682
        0.318 3.465 3.438
        0.326 3.605 3.211
        0.335 3.689 3.016
        0.344 3.752 2.850
        0.354 3.790 2.712
        0.365 3.852 2.574
        0.376 3.855 2.425
        0.387 3.835 2.329
        0.400 3.823 2.273
        0.413 3.829 2.249
        0.428 3.870 2.259
        0.443 3.959 2.286
        0.459 4.180 2.318
        0.477 4.419 2.101
        0.496 4.453 1.909
        0.517 4.489 1.833
        0.539 4.636 1.845
        0.564 5.127 1.539
        0.590 5.053 0.974
        0.620 4.853 0.674
        0.653 4.679 0.497
        0.689 4.515 0.361
        0.729 4.373 0.240
        0.775 4.249 0.174
        0.827 4.106 0.133
        0.886 4.015 0.125
        0.954 3.946 0.109
        1.033 3.906 0.075
        1.127 3.863 0.033
        1.240 3.751 0.000
        1.378 3.702 0.000
        1.550 3.674 0.000
        1.771 3.657 0.000
        2.066 3.645 0.000
        2.480 3.637 0.000
