Repository: polyanskiy/refractiveindex.info-database

## Notices

> ⚠️ **Nov 6, 2026** 
> COMMENTS field was renamed to NOTES in the `develop` branch. Maintainers of applications and libraries that consume the database should prepare their software to support this change.

> ⚠️ **Jun 14, 2026**  
> Markdown is now used in REFERENCES and COMMENTS fields in data YAML files, and in ABOUT fields in about.yml files. This change is currently in the `develop` branch. Maintainers of applications and libraries that consume the database should prepare their software to support Markdown in these fields.

> ⚠️ **Jan 18, 2026**  
> Please use the `develop` branch for contributing new data and any edits.

> ⚠️ **Jan 7, 2026**  
> The default branch was renamed from `master` to `main`.  
> Fork maintainers should update local tracking accordingly.

# Refractive Index Database

The refractiveindex.info database is an extensive collection of optical constants for a wide range of materials. The database is in the public domain. Copyright and related rights were waived by <a href="mailto:polyanskiy@refractiveindex.info">Mikhail Polyanskiy</a> through the <a href="https://creativecommons.org/publicdomain/zero/1.0/">CC0 1.0 Universal Public Domain Dedication</a>. You may copy, modify, and distribute the refractiveindex.info database, even for commercial purposes, without asking permission.

The YAML file format is used to store material information and the database structure. Many text editors have built-in syntax highlighting for YAML markup. <a href="https://code.visualstudio.com/">Visual Studio Code</a> (cross-platform) or <a href="https://notepad-plus-plus.org/">Notepad++</a> (under Windows) are recommended for viewing and editing refractiveindex.info database files.

## Web interface

https://refractiveindex.info/

## How to cite

If you use data from this database in research, publications, reports, or software, please cite the peer-reviewed data descriptor published in *Scientific Data*:

**Reference:**

> Polyanskiy, M. N. *Refractiveindex.info database of optical constants*.  
> *Scientific Data* **11**, 94 (2024).  
> https://doi.org/10.1038/s41597-023-02898-2

**BibTeX:**
```bibtex
@article{polyanskiy2024,
  title   = {Refractiveindex.info database of optical constants},
  author  = {Polyanskiy, Mikhail N.},
  journal = {Scientific Data},
  volume  = {11},
  pages   = {94},
  year    = {2024},
  doi     = {10.1038/s41597-023-02898-2}
}
```

**Optional web citation** (not preferred over the peer-reviewed article):

> M. N. Polyanskiy, Refractive index database, https://refractiveindex.info. Accessed on YYYY-MM-DD.

When appropriate, please also cite the original publications from which specific datasets were obtained; these references are listed in the corresponding data files.

### General guidelines

- Please base all contributions on the `develop` branch.
- Follow existing conventions for directory structure, file naming, and YAML formatting.
- Ensure that all numerical data are traceable to a reliable source (peer-reviewed publications, manufacturer datasheets, etc.).

## Related projects

### refractiveindex.info-scripts
Collection of Python scripts related to the refractiveindex.info database  
https://github.com/polyanskiy/refractiveindex.info-scripts

### refractiveindex
Easy Python interface to the refractiveindex.info database  
https://github.com/toftul/refractiveindex

### RefractiveIndex.jl
Julia interface to the refractiveindex.info database  
https://github.com/stillyslalom/RefractiveIndex.jl

### PyTMM
Database browser and Transfer Matrix Method implementation  
https://github.com/kitchenknif/PyTMM

### tmmnlay
Another TMM package loosely based on PyTMM  
https://github.com/ovidiopr/tmmnlay

### refractiveindex.info-sqlite
Python 3 + SQLite wrapper for the refractiveindex.info database  
https://github.com/HugoGuillen/refractiveindex.info-sqlite

### refractiveindex.info
Support for operations not possible through the web interface (e.g., finding materials with refractive index within a specified range)  
https://github.com/cinek810/refractiveindex.info (original scripts)  
https://github.com/mtarek/refractiveindex.info (fork and further development)

### PyMoosh
Python library for multilayer simulation and optimization  
https://github.com/AnMoreau/PyMoosh

### pyElli
Ellipsometry data processing package with a built-in refractive index data loader  
https://pyelli.readthedocs.io

### TFStudio
GUI-based thin-film coating design program with a built-in refractiveindex.info browser
https://github.com/aai2k/TFStudio

### RefractiveIndexApp
Simple Android app that serves as a front end to the refractiveindex.info database
https://github.com/Xpr3ss0/RefractiveIndexApp

File: database/other/semiconductor alloys/Si-Ge/Jellison-11.yml
# this file is part of refractiveindex.info database
# refractiveindex.info database is in the public domain
# copyright and related rights waived via CC0 1.0

REFERENCES: "G. E. Jellison Jr., T. E. Haynes, H. H. Burke. Optical functions of silicon-germanium alloys determined using spectroscopic ellipsometry, <a href=\"http://dx.doi.org/10.1016/0925-3467(93)90035-Y\"><i>Opt. Mat.</i> <b>2</b>, 105-117 (1993)</a>"
COMMENTS: "Si<sub>x</sub>Ge<sub>1-x</sub> alloy grown on Ge substrate; x = 0.11."
DATA:
  - type: tabulated nk
    data: |
        0.240 1.571 3.177
        0.242 1.564 3.216
        0.244 1.579 3.265
        0.246 1.601 3.313
        0.248 1.613 3.368
        0.250 1.652 3.427
        0.252 1.672 3.484
        0.254 1.705 3.546
        0.256 1.731 3.610
        0.258 1.766 3.679
        0.260 1.809 3.750
        0.262 1.846 3.822
        0.264 1.896 3.895
        0.266 1.948 3.979
        0.268 2.015 4.067
        0.270 2.085 4.156
        0.272 2.170 4.258
        0.274 2.280 4.356
        0.276 2.394 4.463
        0.278 2.537 4.567
        0.280 2.739 4.659
        0.282 2.964 4.723
        0.284 3.211 4.723
        0.286 3.453 4.674
        0.288 3.691 4.570
        0.290 3.866 4.434
        0.292 3.994 4.281
        0.294 4.085 4.133
        0.296 4.165 3.988
        0.298 4.201 3.858
        0.300 4.233 3.739
        0.304 4.274 3.538
        0.308 4.276 3.379
        0.312 4.279 3.253
        0.316 4.284 3.144
        0.320 4.288 3.060
        0.324 4.296 2.976
        0.328 4.296 2.906
        0.332 4.306 2.847
        0.336 4.315 2.789
        0.340 4.317 2.741
        0.344 4.328 2.694
        0.348 4.336 2.654
        0.352 4.353 2.614
        0.356 4.368 2.574
        0.360 4.384 2.540
        0.364 4.402 2.505
        0.368 4.420 2.468
        0.372 4.444 2.423
        0.376 4.458 2.379
        0.380 4.476 2.338
        0.384 4.479 2.287
        0.388 4.487 2.241
        0.392 4.486 2.195
        0.396 4.482 2.149
        0.400 4.468 2.115
        0.404 4.449 2.084
        0.408 4.436 2.064
        0.412 4.423 2.049
        0.416 4.410 2.040
        0.420 4.402 2.039
        0.430 4.395 2.058
        0.440 4.421 2.077
        0.450 4.471 2.101
        0.460 4.537 2.125
        0.470 4.632 2.149
        0.480 4.749 2.167
        0.490 4.902 2.165
        0.500 5.086 2.106
        0.510 5.256 1.982
        0.520 5.362 1.837
        0.530 5.453 1.709
        0.540 5.580 1.560
        0.550 5.687 1.326
        0.560 5.686 1.054
        0.570 5.597 0.839
        0.580 5.488 0.683
        0.590 5.378 0.575
        0.600 5.287 0.495
        0.610 5.200 0.434
        0.620 5.127 0.388
        0.630 5.055 0.347
        0.640 4.995 0.318
        0.650 4.947 0.290
        0.660 4.901 0.266
        0.670 4.857 0.245
        0.680 4.810 0.230
        0.690 4.773 0.215
        0.700 4.741 0.203
        0.710 4.707 0.188
        0.720 4.671 0.181
        0.730 4.647 0.168
        0.740 4.620 0.163
        0.750 4.596 0.154
        0.760 4.579 0.144
        0.770 4.554 0.141
        0.780 4.529 0.133
        0.790 4.516 0.125
        0.800 4.494 0.119
        0.810 4.493 0.110
        0.820 4.466 0.112
        0.830 4.459 0.105
        0.840 4.425 0.102
INFO:
    n_is_absolute: true
    λ_is_vacuum: false
    x: 0.11
    substrate: Ge

File: database/other/semiconductor alloys/Si-Ge/Jellison-20.yml
# this file is part of refractiveindex.info database
# refractiveindex.info database is in the public domain
# copyright and related rights waived via CC0 1.0

REFERENCES: "G. E. Jellison Jr., T. E. Haynes, H. H. Burke. Optical functions of silicon-germanium alloys determined using spectroscopic ellipsometry, <a href=\"http://dx.doi.org/10.1016/0925-3467(93)90035-Y\"><i>Opt. Mat.</i> <b>2</b>, 105-117 (1993)</a>"
COMMENTS: "Si<sub>x</sub>Ge<sub>1-x</sub> alloy grown on Ge substrate; x = 0.20."
DATA:
  - type: tabulated nk
    data: |
        0.240 1.624 3.109
        0.242 1.627 3.138
        0.244 1.655 3.189
        0.246 1.675 3.248
        0.248 1.688 3.290
        0.250 1.708 3.353
        0.252 1.739 3.413
        0.254 1.772 3.481
        0.256 1.788 3.539
        0.258 1.829 3.613
        0.260 1.862 3.680
        0.262 1.916 3.760
        0.264 1.958 3.833
        0.266 2.017 3.920
        0.268 2.081 4.001
        0.270 2.148 4.087
        0.272 2.233 4.179
        0.274 2.343 4.278
        0.276 2.457 4.385
        0.278 2.599 4.477
        0.280 2.773 4.564
        0.282 2.987 4.619
        0.284 3.215 4.632
        0.286 3.448 4.596
        0.288 3.685 4.511
        0.290 3.864 4.385
        0.292 4.002 4.248
        0.294 4.098 4.107
        0.296 4.194 3.963
        0.298 4.234 3.836
        0.300 4.273 3.722
        0.304 4.322 3.515
        0.308 4.333 3.355
        0.312 4.333 3.231
        0.316 4.345 3.117
        0.320 4.350 3.027
        0.324 4.357 2.944
        0.328 4.358 2.869
        0.332 4.370 2.808
        0.336 4.382 2.749
        0.340 4.385 2.703
        0.344 4.399 2.657
        0.348 4.405 2.615
        0.352 4.424 2.573
        0.356 4.443 2.535
        0.360 4.460 2.499
        0.364 4.479 2.465
        0.368 4.500 2.426
        0.372 4.526 2.384
        0.376 4.550 2.334
        0.380 4.559 2.291
        0.384 4.572 2.243
        0.388 4.581 2.195
        0.392 4.581 2.149
        0.396 4.578 2.103
        0.400 4.656 2.066
        0.404 4.554 2.041
        0.408 4.542 2.023
        0.412 4.534 2.010
        0.416 4.530 2.000
        0.420 4.531 1.997
        0.430 4.544 2.010
        0.440 4.589 2.020
        0.450 4.661 2.031
        0.460 4.761 2.032
        0.470 4.883 2.027
        0.480 5.046 1.982
        0.490 5.207 1.878
        0.500 5.325 1.732
        0.510 5.420 1.593
        0.520 5.530 1.434
        0.530 5.615 1.204
        0.540 5.591 0.941
        0.550 5.498 0.742
        0.560 5.384 0.599
        0.570 5.283 0.502
        0.580 5.176 0.426
        0.590 5.096 0.374
        0.600 5.027 0.327
        0.610 4.963 0.290
        0.620 4.907 0.258
        0.630 4.845 0.230
        0.640 4.799 0.213
        0.650 4.752 0.194
        0.660 4.712 0.180
        0.670 4.677 0.167
        0.680 4.642 0.160
        0.690 4.613 0.151
        0.700 4.587 0.142
        0.710 4.561 0.131
        0.720 4.533 0.121
        0.730 4.515 0.115
        0.740 4.500 0.106
        0.750 4.480 0.094
        0.760 4.460 0.084
        0.770 4.438 0.074
        0.780 4.420 0.067
        0.790 4.404 0.059
        0.800 4.389 0.051
        0.810 4.378 0.040
        0.820 4.352 0.038
        0.830 4.343 0.030
        0.840 4.294 0.021
INFO:
    n_is_absolute: true
    λ_is_vacuum: false
    x: 0.20
    substrate: Ge

File: database/other/semiconductor alloys/Si-Ge/Jellison-28.yml
# this file is part of refractiveindex.info database
# refractiveindex.info database is in the public domain
# copyright and related rights waived via CC0 1.0

REFERENCES: "G. E. Jellison Jr., T. E. Haynes, H. H. Burke. Optical functions of silicon-germanium alloys determined using spectroscopic ellipsometry, <a href=\"https://doi.org/10.1016/0925-3467(93)90035-Y\"><i>Opt. Mat.</i> <b>2</b>, 105-117 (1993)</a>"
COMMENTS: "Si<sub>x</sub>Ge<sub>1-x</sub>, x = 0.28. 8-μm film grown on Ge substrate."
DATA:
  - type: tabulated nk
    data: |
        0.240 1.655 3.144
        0.242 1.634 3.176
        0.244 1.636 3.221
        0.246 1.661 3.270
        0.248 1.674 3.333
        0.250 1.691 3.385
        0.252 1.724 3.451
        0.254 1.766 3.515
        0.256 1.783 3.573
        0.258 1.821 3.638
        0.260 1.866 3.715
        0.262 1.906 3.792
        0.264 1.953 3.864
        0.266 2.008 3.945
        0.268 2.081 4.031
        0.270 2.145 4.115
        0.272 2.237 4.212
        0.274 2.348 4.307
        0.276 2.459 4.398
        0.278 2.601 4.482
        0.280 2.773 4.571
        0.282 2.975 4.631
        0.284 3.201 4.650
        0.286 3.425 4.623
        0.288 3.670 4.546
        0.290 3.846 4.432
        0.292 3.996 4.298
        0.294 4.103 4.155
        0.296 4.201 4.009
        0.298 4.245 3.887
        0.300 4.286 3.767
        0.304 4.347 3.556
        0.308 4.359 3.394
        0.312 4.366 3.260
        0.316 4.382 3.147
        0.320 4.386 3.056
        0.324 4.398 2.973
        0.328 4.400 2.897
        0.332 4.408 2.831
        0.336 4.426 2.774
        0.340 4.432 2.725
        0.344 4.445 2.679
        0.348 4.457 2.637
        0.352 4.478 2.593
        0.356 4.498 2.554
        0.360 4.517 2.520
        0.364 4.542 2.484
        0.368 4.570 2.441
        0.372 4.596 2.398
        0.376 4.622 2.347
        0.380 4.639 2.302
        0.384 4.656 2.250
        0.388 4.668 2.201
        0.392 4.673 2.151
        0.396 4.672 2.105
        0.400 4.665 2.069
        0.404 4.658 2.041
        0.408 4.651 2.022
        0.412 4.652 2.006
        0.416 4.655 1.996
        0.420 4.661 1.988
        0.430 4.701 1.983
        0.440 4.769 1.974
        0.450 4.867 1.949
        0.460 4.990 1.906
        0.470 5.128 1.827
        0.480 5.250 1.693
        0.490 5.334 1.545
        0.500 5.421 1.395
        0.510 5.497 1.181
        0.520 5.485 0.949
        0.530 5.418 0.759
        0.540 5.315 0.615
        0.550 5.213 0.511
        0.560 5.122 0.434
        0.570 5.039 0.378
        0.580 4.963 0.323
        0.590 4.905 0.286
        0.600 4.844 0.253
        0.610 4.789 0.226
        0.620 4.746 0.202
        0.630 4.694 0.180
        0.640 4.655 0.162
        0.650 4.617 0.142
        0.660 4.581 0.128
        0.670 4.549 0.114
        0.680 4.519 0.105
        0.690 4.492 0.092
        0.700 4.461 0.079
        0.710 4.437 0.069
        0.720 4.411 0.057
        0.730 4.381 0.056
        0.740 4.333 0.052
        0.750 4.315 0.053
        0.760 4.307 0.052
        0.770 4.290 0.046
        0.780 4.268 0.042
        0.790 4.258 0.042
        0.800 4.248 0.042
        0.810 4.240 0.037
        0.820 4.219 0.032
        0.830 4.216 0.030
        0.840 4.166 0.037
INFO:
    n_is_absolute: true
    λ_is_vacuum: false
    x: 0.28
    thickness: 8 μm
    substrate: Ge

File: database/other/semiconductor alloys/Si-Ge/Jellison-47.yml
# this file is part of refractiveindex.info database
# refractiveindex.info database is in the public domain
# copyright and related rights waived via CC0 1.0

REFERENCES: "G. E. Jellison Jr., T. E. Haynes, H. H. Burke. Optical functions of silicon-germanium alloys determined using spectroscopic ellipsometry, <a href=\"https://doi.org/10.1016/0925-3467(93)90035-Y\"><i>Opt. Mat.</i> <b>2</b>, 105-117 (1993)</a>"
COMMENTS: "Si<sub>x</sub>Ge<sub>1-x</sub>, x = 0.47. 7-μm film grown on Si substrate."
DATA:
  - type: tabulated nk
    data: |
        0.240 1.638 3.233
        0.242 1.637 3.251
        0.244 1.640 3.260
        0.246 1.658 3.348
        0.248 1.676 3.405
        0.250 1.687 3.457
        0.252 1.717 3.510
        0.254 1.768 3.585
        0.256 1.783 3.646
        0.258 1.826 3.719
        0.260 1.870 3.781
        0.262 1.905 3.865
        0.264 1.954 3.943
        0.266 2.019 4.021
        0.268 2.088 4.111
        0.270 2.155 4.198
        0.272 2.248 4.298
        0.274 2.356 4.391
        0.276 2.478 4.481
        0.278 2.608 4.570
        0.280 2.782 4.657
        0.282 2.975 4.730
        0.284 3.187 4.755
        0.286 3.426 4.751
        0.288 3.673 4.689
        0.290 3.880 4.585
        0.292 4.044 4.453
        0.294 4.171 4.310
        0.296 4.280 4.159
        0.298 4.333 4.021
        0.300 4.384 3.897
        0.304 4.448 3.670
        0.308 4.465 3.503
        0.312 4.477 3.364
        0.316 4.490 3.251
        0.320 4.503 3.154
        0.324 4.522 3.069
        0.328 4.535 2.996
        0.332 4.551 2.930
        0.336 4.570 2.875
        0.340 4.582 2.830
        0.344 4.606 2.782
        0.348 4.623 2.744
        0.352 4.653 2.705
        0.356 4.686 2.669
        0.360 4.717 2.638
        0.364 4.755 2.609
        0.368 4.800 2.574
        0.372 4.847 2.532
        0.376 4.896 2.484
        0.380 4.939 2.441
        0.384 4.984 2.388
        0.388 5.022 2.336
        0.392 5.056 2.283
        0.396 5.088 2.234
        0.400 5.123 2.195
        0.404 5.161 2.160
        0.408 5.209 2.124
        0.412 5.266 2.085
        0.416 5.329 2.039
        0.420 5.400 1.982
        0.430 5.570 1.773
        0.440 5.689 1.497
        0.450 5.707 1.168
        0.460 5.620 0.870
        0.470 5.471 0.648
        0.480 5.314 0.498
        0.490 5.171 0.397
        0.500 5.051 0.322
        0.510 4.951 0.266
        0.520 4.856 0.227
        0.530 4.777 0.197
        0.540 4.702 0.173
        0.550 4.643 0.153
        0.560 4.585 0.137
        0.570 4.536 0.122
        0.580 4.484 0.105
        0.590 4.441 0.095
        0.600 4.401 0.084
        0.610 4.361 0.079
        0.620 4.329 0.072
        0.630 4.289 0.067
        0.640 4.263 0.065
        0.650 4.243 0.062
        0.660 4.217 0.056
        0.670 4.197 0.047
        0.680 4.170 0.046
        0.690 4.144 0.044
        0.700 4.128 0.044
        0.710 4.113 0.041
        0.720 4.093 0.040
        0.730 4.081 0.038
        0.740 4.064 0.034
        0.750 4.050 0.032
        0.760 4.038 0.029
        0.770 4.029 0.027
        0.780 4.011 0.025
        0.790 4.002 0.022
        0.800 3.991 0.019
        0.810 3.974 0.024
        0.820 3.970 0.023
        0.830 3.945 0.017
        0.840 3.935 0.030
INFO:
    n_is_absolute: true
    λ_is_vacuum: false
    x: 0.47
    thickness: 7 μm
    substrate: Si

File: database/other/semiconductor alloys/Si-Ge/Jellison-48.yml
# this file is part of refractiveindex.info database
# refractiveindex.info database is in the public domain
# copyright and related rights waived via CC0 1.0

REFERENCES: "G. E. Jellison Jr., T. E. Haynes, H. H. Burke. Optical functions of silicon-germanium alloys determined using spectroscopic ellipsometry, <a href=\"http://dx.doi.org/10.1016/0925-3467(93)90035-Y\"><i>Opt. Mat.</i> <b>2</b>, 105-117 (1993)</a>"
COMMENTS: "Si<sub>x</sub>Ge<sub>1-x</sub>, x = 0.28. 4-μm film grown on Ge substrate."
DATA:
  - type: tabulated nk
    data: |
        0.240 1.754 3.266
        0.242 1.724 3.318
        0.244 1.704 3.343
        0.246 1.712 3.382
        0.248 1.728 3.447
        0.250 1.752 3.505
        0.252 1.790 3.564
        0.254 1.827 3.637
        0.256 1.861 3.710
        0.258 1.910 3.766
        0.260 1.953 3.850
        0.262 2.007 3.912
        0.264 2.070 3.989
        0.266 2.132 4.078
        0.268 2.212 4.168
        0.270 2.297 4.258
        0.272 2.399 4.343
        0.274 2.510 4.427
        0.276 2.647 4.522
        0.278 2.806 4.596
        0.280 2.990 4.675
        0.282 3.206 4.719
        0.284 3.436 4.721
        0.286 3.680 4.679
        0.288 3.896 4.584
        0.290 4.097 4.452
        0.292 4.237 4.304
        0.294 4.357 4.140
        0.296 4.425 3.990
        0.298 4.484 3.845
        0.300 4.508 3.721
        0.304 4.540 3.502
        0.308 4.553 3.327
        0.312 4.554 3.191
        0.316 4.556 3.080
        0.320 4.561 2.985
        0.324 4.568 2.907
        0.328 4.575 2.833
        0.332 4.582 2.767
        0.336 4.591 2.712
        0.340 4.602 2.661
        0.344 4.620 2.613
        0.348 4.635 2.571
        0.352 4.654 2.532
        0.356 4.683 2.494
        0.360 4.712 2.457
        0.364 4.746 2.417
        0.368 4.787 2.375
        0.372 4.826 2.329
        0.376 4.859 2.272
        0.380 4.886 2.210
        0.384 4.905 2.155
        0.388 4.922 2.102
        0.392 4.939 2.046
        0.396 4.951 1.997
        0.400 4.959 1.961
        0.404 4.974 1.928
        0.408 4.995 1.900
        0.412 5.021 1.875
        0.416 5.055 1.849
        0.420 5.097 1.821
        0.430 5.225 1.719
        0.440 5.355 1.562
        0.450 5.466 1.345
        0.460 5.517 1.064
        0.470 5.448 0.779
        0.480 5.311 0.575
        0.490 5.162 0.436
        0.500 5.040 0.345
        0.510 4.936 0.280
        0.520 4.836 0.226
        0.530 4.748 0.191
        0.540 4.673 0.171
        0.550 4.611 0.151
        0.560 4.560 0.126
        0.570 4.502 0.098
        0.580 4.443 0.087
        0.590 4.392 0.083
        0.600 4.346 0.080
        0.610 4.312 0.081
        0.620 4.288 0.078
        0.630 4.254 0.071
        0.640 4.228 0.061
        0.650 4.206 0.057
        0.660 4.183 0.053
        0.670 4.161 0.045
        0.680 4.144 0.033
        0.690 4.116 0.023
        0.700 4.085 0.024
        0.710 4.068 0.028
        0.720 4.050 0.028
        0.730 4.036 0.028
        0.740 4.021 0.023
        0.750 4.004 0.020
        0.760 3.985 0.019
        0.770 3.971 0.020
        0.780 3.957 0.027
        0.790 3.952 0.032
        0.800 3.955 0.027
        0.810 3.950 0.021
        0.820 3.950 0.016
        0.830 3.923 0.016
        0.840 3.883 0.025
INFO:
    n_is_absolute: true
    λ_is_vacuum: false
    x: 0.48
    thickness: 4 μm
    substrate: Ge

File: database/other/semiconductor alloys/Si-Ge/Jellison-65.yml
# this file is part of refractiveindex.info database
# refractiveindex.info database is in the public domain
# copyright and related rights waived via CC0 1.0

REFERENCES: "G. E. Jellison Jr., T. E. Haynes, H. H. Burke. Optical functions of silicon-germanium alloys determined using spectroscopic ellipsometry, <a href=\"http://dx.doi.org/10.1016/0925-3467(93)90035-Y\"><i>Opt. Mat.</i> <b>2</b>, 105-117 (1993)</a>"
COMMENTS: "Si<sub>x</sub>Ge<sub>1-x</sub> alloy grown on Si substrate; x = 0.65."
DATA:
  - type: tabulated nk
    data: |
        0.240 1.572 3.271
        0.242 1.576 3.304
        0.244 1.601 3.351
        0.246 1.616 3.393
        0.248 1.635 3.463
        0.250 1.655 3.510
        0.252 1.675 3.572
        0.254 1.710 3.638
        0.256 1.737 3.705
        0.258 1.769 3.777
        0.260 1.803 3.848
        0.262 1.856 3.934
        0.264 1.915 4.011
        0.266 1.968 4.106
        0.268 2.030 4.188
        0.270 2.128 4.290
        0.272 2.214 4.385
        0.274 2.323 4.486
        0.276 2.441 4.585
        0.278 2.598 4.671
        0.280 2.778 4.762
        0.282 2.988 4.832
        0.284 3.203 4.870
        0.286 3.466 4.862
        0.288 3.697 4.792
        0.290 3.916 4.684
        0.292 4.093 4.542
        0.294 4.232 4.381
        0.296 4.334 4.228
        0.298 4.398 4.086
        0.300 4.443 3.954
        0.304 4.503 3.727
        0.308 4.523 3.552
        0.312 4.534 3.414
        0.316 4.552 3.298
        0.320 4.570 3.200
        0.324 4.586 3.124
        0.328 4.606 3.049
        0.332 4.630 2.981
        0.336 4.649 2.929
        0.340 4.667 2.883
        0.344 4.703 2.831
        0.348 4.727 2.797
        0.352 4.761 2.764
        0.356 4.809 2.727
        0.360 4.855 2.701
        0.364 4.909 2.671
        0.368 4.974 2.635
        0.372 5.045 2.593
        0.376 5.116 2.544
        0.380 5.190 2.487
        0.384 5.269 2.415
        0.388 5.338 2.347
        0.392 5.401 2.277
        0.396 5.469 2.196
        0.400 5.543 2.108
        0.404 5.619 2.002
        0.408 5.689 1.885
        0.412 5.749 1.751
        0.416 5.794 1.605
        0.420 5.816 1.458
        0.430 5.777 1.067
        0.440 5.633 0.770
        0.450 5.442 0.565
        0.460 5.266 0.433
        0.470 5.117 0.346
        0.480 4.987 0.285
        0.490 4.881 0.235
        0.500 4.790 0.196
        0.510 4.703 0.165
        0.520 4.626 0.146
        0.530 4.565 0.126
        0.540 4.502 0.114
        0.550 4.449 0.101
        0.560 4.400 0.090
        0.570 4.359 0.080
        0.580 4.315 0.071
        0.590 4.277 0.065
        0.600 4.246 0.059
        0.610 4.214 0.053
        0.620 4.181 0.046
        0.630 4.152 0.045
        0.640 4.128 0.045
        0.650 4.106 0.043
        0.660 4.087 0.043
        0.670 4.069 0.040
        0.680 4.052 0.036
        0.690 4.037 0.032
        0.700 4.016 0.028
        0.710 4.002 0.026
        0.720 3.985 0.022
        0.730 3.968 0.022
        0.740 3.953 0.021
        0.750 3.944 0.020
        0.760 3.934 0.019
        0.770 3.922 0.016
        0.780 3.909 0.015
        0.790 3.900 0.016
        0.800 3.890 0.014
        0.810 3.887 0.015
        0.820 3.869 0.017
        0.830 3.865 0.016
        0.840 3.844 0.013
INFO:
    n_is_absolute: true
    λ_is_vacuum: false
    x: 0.65
    substrate: Si

File: database/other/semiconductor alloys/Si-Ge/Jellison-85.yml
# this file is part of refractiveindex.info database
# refractiveindex.info database is in the public domain
# copyright and related rights waived via CC0 1.0

REFERENCES: "G. E. Jellison Jr., T. E. Haynes, H. H. Burke. Optical functions of silicon-germanium alloys determined using spectroscopic ellipsometry, <a href=\"https://doi.org/10.1016/0925-3467(93)90035-Y\"><i>Opt. Mat.</i> <b>2</b>, 105-117 (1993)</a>"
COMMENTS: "Si<sub>x</sub>Ge<sub>1-x</sub>, x = 0.85. 7-μm film grown on Si substrate."
DATA:
  - type: tabulated nk
    data: |
        0.240 1.649 3.404
        0.242 1.659 3.446
        0.244 1.664 3.491
        0.246 1.672 3.542
        0.248 1.683 3.596
        0.250 1.712 3.657
        0.252 1.740 3.724
        0.254 1.756 3.818
        0.256 1.787 3.879
        0.258 1.823 3.964
        0.260 1.864 4.060
        0.262 1.918 4.164
        0.264 1.966 4.255
        0.266 2.037 4.367
        0.268 2.119 4.487
        0.270 2.213 4.602
        0.272 2.334 4.731
        0.274 2.496 4.856
        0.276 2.654 4.969
        0.278 2.843 5.063
        0.280 3.066 5.149
        0.282 3.302 5.212
        0.284 3.561 5.236
        0.286 3.840 5.221
        0.288 4.161 5.145
        0.290 4.422 4.989
        0.292 4.622 4.794
        0.294 4.758 4.587
        0.296 4.871 4.383
        0.298 4.917 4.198
        0.300 4.950 4.038
        0.304 4.980 3.777
        0.308 4.977 3.582
        0.312 4.976 3.432
        0.316 4.988 3.314
        0.320 5.002 3.212
        0.324 5.028 3.122
        0.328 5.053 3.043
        0.332 5.085 2.977
        0.336 5.126 2.914
        0.340 5.161 2.864
        0.344 5.207 2.811
        0.348 5.260 2.777
        0.352 5.331 2.738
        0.356 5.422 2.700
        0.360 5.538 2.655
        0.364 5.670 2.598
        0.368 5.828 2.503
        0.372 5.997 2.349
        0.376 6.146 2.140
        0.380 6.234 1.874
        0.384 6.255 1.597
        0.388 6.226 1.355
        0.392 6.157 1.135
        0.396 6.063 0.941
        0.400 5.954 0.783
        0.404 5.842 0.651
        0.408 5.725 0.547
        0.412 5.611 0.467
        0.416 5.512 0.403
        0.420 5.418 0.351
        0.430 5.186 0.255
        0.440 5.029 0.206
        0.450 4.893 0.165
        0.460 4.772 0.142
        0.470 4.681 0.122
        0.480 4.595 0.098
        0.490 4.516 0.083
        0.500 4.452 0.070
        0.510 4.390 0.053
        0.520 4.332 0.044
        0.530 4.279 0.038
        0.540 4.239 0.039
        0.550 4.209 0.034
        0.560 4.170 0.027
        0.570 4.136 0.027
        0.580 4.101 0.023
        0.590 4.076 0.021
        0.600 4.045 0.018
        0.610 4.021 0.020
        0.620 4.004 0.013
        0.630 3.977 0.016
        0.640 3.969 0.010
        0.650 3.941 0.004
        0.660 3.921 0.004
        0.670 3.904 0.003
        0.680 3.891 0.007
        0.690 3.876 0.000
        0.700 3.857 0.003
        0.710 3.846 0.009
        0.720 3.832 0.013
        0.730 3.831 0.009
        0.740 3.816 0.009
        0.750 3.803 0.010
        0.760 3.793 0.011
        0.770 3.784 0.009
        0.780 3.779 0.010
        0.790 3.772 0.008
        0.800 3.764 0.010
        0.810 3.759 0.008
        0.820 3.753 0.009
        0.830 3.752 0.007
        0.840 3.750 0.004
INFO:
    n_is_absolute: true
    λ_is_vacuum: false
    x: 0.85
    thickness: 7 μm
    substrate: Si

File: database/other/semiconductor alloys/Si-Ge/Jellison-98.yml
# this file is part of refractiveindex.info database
# refractiveindex.info database is in the public domain
# copyright and related rights waived via CC0 1.0

REFERENCES: "G. E. Jellison Jr., T. E. Haynes, H. H. Burke. Optical functions of silicon-germanium alloys determined using spectroscopic ellipsometry, <a href=\"http://dx.doi.org/10.1016/0925-3467(93)90035-Y\"><i>Opt. Mat.</i> <b>2</b>, 105-117 (1993)</a>"
COMMENTS: "Si<sub>x</sub>Ge<sub>1-x</sub>, x = 0.98. 8-μm film grown on Si substrate."
DATA:
  - type: tabulated nk
    data: |
        0.240 1.620 3.404
        0.242 1.619 3.434
        0.244 1.641 3.464
        0.246 1.635 3.538
        0.248 1.643 3.596
        0.250 1.668 3.650
        0.252 1.687 3.727
        0.254 1.711 3.816
        0.256 1.723 3.884
        0.258 1.758 3.980
        0.260 1.796 4.077
        0.262 1.843 4.187
        0.264 1.886 4.300
        0.266 1.970 4.423
        0.268 2.060 4.551
        0.270 2.165 4.676
        0.272 2.299 4.808
        0.274 2.470 4.935
        0.276 2.652 5.040
        0.278 2.849 5.126
        0.280 3.076 5.196
        0.282 3.308 5.234
        0.284 3.559 5.251
        0.286 3.815 5.234
        0.288 4.106 5.177
        0.290 4.362 5.059
        0.292 4.593 4.890
        0.294 4.754 4.694
        0.296 4.880 4.486
        0.298 4.950 4.295
        0.300 4.987 4.127
        0.304 5.032 3.846
        0.308 5.031 3.644
        0.312 5.028 3.490
        0.316 5.038 3.369
        0.320 5.055 3.269
        0.324 5.084 3.190
        0.328 5.118 3.117
        0.332 5.153 3.058
        0.336 5.206 3.006
        0.340 5.257 2.978
        0.344 5.340 2.950
        0.348 5.441 2.925
        0.352 5.582 2.882
        0.356 5.752 2.820
        0.360 5.937 2.741
        0.364 6.164 2.608
        0.368 6.415 2.377
        0.372 6.622 2.019
        0.376 6.680 1.582
        0.380 6.572 1.171
        0.384 6.375 0.863
        0.388 6.184 0.663
        0.392 5.992 0.526
        0.396 5.827 0.429
        0.400 5.678 0.359
        0.404 5.544 0.308
        0.408 5.426 0.267
        0.412 5.325 0.234
        0.416 5.236 0.208
        0.420 5.152 0.187
        0.430 4.964 0.147
        0.440 4.834 0.119
        0.450 4.712 0.098
        0.460 4.611 0.083
        0.470 4.522 0.070
        0.480 4.443 0.064
        0.490 4.371 0.057
        0.500 4.317 0.049
        0.510 4.262 0.042
        0.520 4.214 0.038
        0.530 4.172 0.033
        0.540 4.130 0.031
        0.550 4.095 0.029
        0.560 4.063 0.029
        0.570 4.037 0.024
        0.580 4.001 0.021
        0.590 3.979 0.021
        0.600 3.957 0.021
        0.610 3.935 0.017
        0.620 3.918 0.016
        0.630 3.892 0.014
        0.640 3.873 0.014
        0.650 3.858 0.014
        0.660 3.840 0.011
        0.670 3.831 0.013
        0.680 3.814 0.013
        0.690 3.800 0.013
        0.700 3.789 0.011
        0.710 3.777 0.009
        0.720 3.760 0.014
        0.730 3.753 0.008
        0.740 3.744 0.011
        0.750 3.734 0.008
        0.760 3.725 0.009
        0.770 3.716 0.009
        0.780 3.705 0.009
        0.790 3.702 0.006
        0.800 3.697 0.004
        0.810 3.690 0.003
        0.820 3.683 0.003
        0.830 3.697 0.002
        0.840 3.671 0.003
INFO:
    n_is_absolute: true
    λ_is_vacuum: false
    x: 0.98
    thickness: 8 μm
    substrate: Si
